Repository: MontageBai/Data-driven-discovery-of-metal-organic-frameworks-for-sieving-separation-of-C5-quinary-mixture-

File: AdsorptionInformationCard/PureMOFs (After Clean).csv (part 1 of 4)
Materials Name,Molecule Name,Can Pass SievingSieving Mechanism,Mechanism,Test Conditions,Threshold Pressure,,
Y-fum-fcu-MOF,isopentane,No,Molecular sieving based on rigid pore apertures and size exclusion,Total size exclusion,293 K,Not Applicable,
Î±-Mg3(O2CH)6,benzene,Yes,Size exclusion at sub-nanometer scale,Size exclusion,Not Reported,Not Applicable,
Î±-Mg3(O2CH)6,cyclohexane,No,Size exclusion at sub-nanometer scale,Size exclusion,Not Reported,Not Applicable,
ZUL-500,acetylene,Yes,Dynamic exclusion based on affinity difference between C2H2 and CO2,Competitive adsorption,"298 K, 1 bar",Not Applicable,
ZUL-500,carbon dioxide,Conditional (see Additional Info),Dynamic exclusion based on affinity difference between C2H2 and CO2,Competitive adsorption,"298 K, 1 bar",Not Applicable,
ZUL C6,3-methylpentane,Yes,Size exclusion at sub-nanometer scale combined with gate-opening for larger molecules,Size exclusion at sub-nanometer scale,"303 K, 1 bar",Not Applicable,
ZUL C6,"2,2-dimethylbutane",Conditional (see Additional Info),Size exclusion at sub-nanometer scale combined with gate-opening for larger molecules,Gate-opening effect,"303 K, 1 bar",16 kPa,
ZU-96,butadiene,Yes,Size exclusion and gate-opening effect based on flexible pore size tuning,Size exclusion at sub-nanometer scale,"298 K, 100 kPa",Not Applicable,
ZU-901 MOF,ethylene,Yes,Size exclusion at sub-nanometer scale,C-HÂ·Â·Â·O hydrogen bonding,"273 K, 101 kPa",Not Applicable,
ZU-901 MOF,ethane,No,Size exclusion at sub-nanometer scale,Size exclusion,"273 K, 101 kPa",Not Applicable,
ZU-66,carbon dioxide,Yes,Size exclusion at sub-nanometer scale via temporarily fixed molecular rotors under ambient conditions,Size exclusion at sub-nanometer scale,"298 K, 1 bar",Not Applicable,
ZU-66,methane,No,Size exclusion at sub-nanometer scale via temporarily fixed molecular rotors under ambient conditions,Size exclusion at sub-nanometer scale,"298 K, 1 bar",Not Applicable,
ZU-62,1-pentene,Yes,Size exclusion at sub-nanometer scale,Size exclusion at sub-nanometer scale,"298 K, 45 kPa",Not Applicable,
ZU-62,isoprene,No,Size exclusion at sub-nanometer scale,Size exclusion at sub-nanometer scale,"298 K, low pressure range (0ï¿? kPa)",Not Applicable,
ZU-609,trans-2-butene,Yes,Size-exclusion at the shrunken mouth of the channel,Thermodynamic selectivity,"298 K, 1 bar",Not Applicable,
ZU-609,cis-2-butene,No,Size-exclusion at the shrunken mouth of the channel,Size exclusion,"298 K, 1 bar",Not Applicable,
ZU-609,isobutene,No,Size-exclusion at the shrunken mouth of the channel,Size exclusion,"298 K, 1 bar",Not Applicable,
ZU-609,isobutane,No,Size-exclusion at the shrunken mouth of the channel,Size exclusion,"298 K, 1 bar",Not Applicable,
ZU-609,propylene,Yes,Size/shape sieving based on cross-section size of the contraction falling between propylene and propane sizes.,Size exclusion,"298 K, 1 bar",Not Applicable,
ZU-609,propane,No,Size/shape sieving based on cross-section size of the contraction falling between propylene and propane sizes.,Size exclusion,"298 K, 1 bar",Not Applicable,
ZU-36-Ni,trans-2-butene,Yes,Enhanced molecular exclusion via adaptive pore channels,Size exclusion with optimal hostâ€“guest interactions,"298 K, 1 bar",Not Applicable,
ZU-36-Ni,cis-2-butene,No,Enhanced molecular exclusion via adaptive pore channels,Size exclusion due to contracted pore window,"298 K, 1 bar",Not Applicable,
ZU-36-Fe,trans-2-butene,Yes,Size exclusion and strong hostâ€“guest interactions for trans-C4H8,Typical Langmuir-type adsorption isotherm,"298 K, 1 bar",Not Applicable,
ZU-36-Fe,cis-2-butene,No,Size exclusion and strong hostâ€“guest interactions for trans-C4H8,Size exclusion due to contracted pore window,"298 K, 1 bar",Not Applicable,
ZU-36-Co,butane,Yes,Size exclusion at sub-nanometer scale,Size exclusion,"298 K, 1 bar",Not Applicable,
ZU-36-Co,isobutane,No,Size exclusion at sub-nanometer scale,Size exclusion,"298 K, 1 bar",Not Applicable,
ZU-36-Co,1-butene,Yes,Size exclusion at sub-nanometer scale,Size exclusion,"298 K, 1 bar",Not Applicable,
ZU-36-Co,isobutene,No,Size exclusion at sub-nanometer scale,Size exclusion,"298 K, 1 bar",Not Applicable,
ZU-36-Co,isobutane,No,Tunable pore size exclusion,size exclusion,"298 K, 1 bar",Not Applicable,
ZU-32,acetylene,Yes,Not Reported,Competitive adsorption,"298 K, 1 bar",Not Applicable,
ZU-32,carbon dioxide,Yes,Not Reported,Competitive adsorption,"298 K, 1 bar",Not Applicable,
ZU-301a,carbon dioxide,Yes,Narrow pore size effectively blocks CH4 while allowing CO2 to pass through,Electrostatic interactions and hydrogen bonding,"298 K, 5 bar",Not Applicable,
ZU-301a,methane,No,Narrow pore size effectively blocks CH4 while allowing CO2 to pass through,Size exclusion,"298 K, 5 bar",Not Applicable,
ZU-301,carbon dioxide,Yes,Size exclusion at sub-nanometer scale,Size exclusion,"0.15 bar, 298 K",Not Applicable,
ZU-301,methane,No,Size exclusion at sub-nanometer scale,Size exclusion,"0.15 bar, 298 K",Not Applicable,
Zr-mes-FA,2-methylpentane,No,Size exclusion at sub-nanometer scale,Size exclusion,"303 K to 423 K, 10 kPa",Not Applicable,
Zr-mes-FA,3-methylpentane,No,Size exclusion at sub-nanometer scale,Size exclusion,"303 K to 423 K, 10 kPa",Not Applicable,
Zr-mes-FA,"2,3-dimethylbutane",No,Size exclusion at sub-nanometer scale,Size exclusion,"303 K to 423 K, 10 kPa",Not Applicable,
Zr-mes-FA,"2,2-dimethylbutane",No,Size exclusion at sub-nanometer scale,Size exclusion,"303 K to 423 K, 10 kPa",Not Applicable,
Zr-fum-fcu-MOF,isobutane,Conditional (see Additional Info),Defect-controlled molecular sieving,size exclusion,293 K,Not Applicable,
Zr-fum-fcu MOF,methane,No,Size exclusion at sub-nanometer scale,Size exclusion,Not Reported,Not Applicable,
Zr-fum-FA,2-methylpentane,Temperature-dependent,Size exclusion at sub-nanometer scale and kinetic sieving at higher temperatures,Kinetic sieving,"303 K to 423 K, 10 kPa",Not Applicable,
Zr-fum-FA,3-methylpentane,Temperature-dependent,Size exclusion at sub-nanometer scale and kinetic sieving at higher temperatures,Kinetic sieving,"303 K to 423 K, 10 kPa",Not Applicable,
Zr-fum-FA,"2,3-dimethylbutane",No,Size exclusion at sub-nanometer scale and kinetic sieving at higher temperatures,Size exclusion,"303 K to 423 K, 10 kPa",Not Applicable,
Zr-fum-FA,"2,2-dimethylbutane",No,Size exclusion at sub-nanometer scale and kinetic sieving at higher temperatures,Size exclusion,"303 K to 423 K, 10 kPa",Not Applicable,
Zr-fum-FA,propane,Yes,Size exclusion at sub-nanometer scale,Thermodynamic selectivity,"298 K, 1 bar",Not Applicable,
Zr-fum-FA,propylene,Yes,Size exclusion at sub-nanometer scale,Thermodynamic selectivity,"298 K, 1 bar",Not Applicable,
ZrFA-D-Cu(I),acetylene,Yes,Size exclusion with Cu(I)-enhanced interactions,Size exclusion with strong Ïƒ-Ï€ coordination to Cu(I),"298 K, 1 bar",Not Applicable,
ZrFA-D-Cu(I),ethylene,No,Size exclusion with Cu(I)-enhanced interactions,Size exclusion,"298 K, 1 bar",Not Applicable,
ZrFA-D-Cu(I),carbon dioxide,Yes,Size exclusion with Cu(I)-enhanced interactions,Size exclusion with Cu(I)-O interaction,"298 K, 1 bar",Not Applicable,
Zr-FA,acetylene,Yes,Size exclusion with defect-enhanced interactions,Size exclusion with enhanced affinity due to defects,"298 K, 1 bar",Not Applicable,
Zr-FA,ethylene,No,Size exclusion with defect-enhanced interactions,Size exclusion,"298 K, 1 bar",Not Applicable,
Zr-FA,carbon dioxide,Yes,Size exclusion with defect-enhanced interactions,Size exclusion with enhanced affinity due to defects,"298 K, 1 bar",Not Applicable,
Zr-FA,carbon dioxide,Yes,Size-discriminative molecular sieving,Size exclusion,"298 K, 1 bar",Not Applicable,
Zr-FA,methane,No,Size-discriminative molecular sieving,Size exclusion,"298 K, 1 bar",Not Applicable,
Zr-FA,acetylene,Yes,Size exclusion based on molecular dimensions,Size exclusion,"298 K, 1 bar",Not Applicable,
Zr-FA,ethylene,No,Size exclusion based on molecular dimensions,Size exclusion,"298 K, 1 bar",Not Applicable,
Zr-FA,carbon dioxide,Yes,Size exclusion based on molecular dimensions,Size exclusion,"298 K, 1 bar",Not Applicable,
Zr-BPYDC,propane,Yes,Preferential adsorption of C3H8,Preferential adsorption via specific sites,"Room temperature, ambient pressure",Not Applicable,
Zr-BPYDC,propylene,No,Preferential adsorption of C3H8,Preferential adsorption of C3H8,"Room temperature, ambient pressure",Not Applicable,
Zr-bptc,3-methylpentane,No,Size-exclusion based separation where linear alkanes are adsorbed while branched isomers are excluded.,Size exclusion,150Â°C,Not Applicable,
Zr-bptc,"2,3-dimethylbutane",No,Size-exclusion based separation where linear alkanes are adsorbed while branched isomers are excluded.,Size exclusion,150Â°C,Not Applicable,
Zr-bptc,hexane,Yes,Selective molecular exclusion of branched alkanes,Molecular sieving,"150 Â°C, 1 bar",Not Applicable,
Zr-bptc,3-methylpentane,No,Selective molecular exclusion of branched alkanes,Molecular sieving,"150 Â°C, 1 bar",Not Applicable,
Zr-bptc,"2,2-dimethylbutane",No,Selective molecular exclusion of branched alkanes,Molecular sieving,"150 Â°C, 1 bar",Not Applicable,
Zr-abtc,3-methylpentane,Yes,Thermodynamic separation based on adsorption strength,Thermodynamically-driven adsorption,303 K,Not Applicable,
Zr-abtc,"2,2-dimethylbutane",Yes,Thermodynamic separation based on adsorption strength,Thermodynamically-driven adsorption,303 K,Not Applicable,
Zr-bptc,hexane,Yes,Not Reported,Van der Waals interactions,"150 Â°C, 110 torr",Not Applicable,
Zr-bptc,"2,3-dimethylbutane",No,Not Reported,Size exclusion,"150 Â°C, 110 torr",Not Applicable,
ZNU-5,acetylene,Yes,Gate opening based molecular sieving,Gate opening based molecular sieving,"298 K, 1 bar",5 kPa,
ZNU-5,carbon dioxide,No,Gate opening based molecular sieving,Size exclusion,"298 K, 1 bar",Not Applicable,
ZNU-5,ethylene,No,Gate opening based molecular sieving,Size exclusion,"298 K, 1 bar",Not Applicable,
ZNU-5,methane,No,Gate opening based molecular sieving,Size exclusion,"298 K, 1 bar",Not Applicable,
ZNU-3,acetylene,Yes,Selective gate opening for C2H2 adsorption over other C1 and C2 gases under ambient temperature.,Gate opening and selective gate opening for C2H2,"298 K, 1 bar",Not Applicable,
ZNU-3,carbon dioxide,No,Selective gate opening for C2H2 adsorption over other C1 and C2 gases under ambient temperature.,Gate opening pressure much higher for CO2 than C2H2,"298 K, 1 bar",Not Applicable,
ZNU-3,ethylene,No,Selective gate opening for C2H2 adsorption over other C1 and C2 gases under ambient temperature.,Size exclusion due to smaller pore aperture,"298 K, 1 bar",Not Applicable,
ZNU-3,ethane,No,Selective gate opening for C2H2 adsorption over other C1 and C2 gases under ambient temperature.,Size exclusion due to smaller pore aperture,"298 K, 1 bar",Not Applicable,
ZNU-3,methane,No,Selective gate opening for C2H2 adsorption over other C1 and C2 gases under ambient temperature.,Size exclusion due to smaller pore aperture,"298 K, 1 bar",Not Applicable,
Zn-tcpt,3-methylpentane,Yes,Size-exclusion based separation,Size exclusion,303 K,Not Applicable,
Zn-tcpt,"2,2-dimethylbutane",No,Size-exclusion based separation,Size exclusion,303 K,Not Applicable,
Zn-SDBA-bpy,acetylene,Yes,Selective gate-opening for acetylene due to strong C2H2-host interactions and framework flexibility,Gate-opening effect induced by strong host-guest interactions,"298 K, 1 bar",0.01 bar,
Zn-SDBA-bpy,carbon dioxide,No,Selective gate-opening for acetylene due to strong C2H2-host interactions and framework flexibility,Size exclusion and unfavorable electrostatic interactions,"298 K, 1 bar",Not Applicable,
Zn-PMDI,carbon dioxide,Not Reported,Not Reported,Not Reported,Not Reported,Not Applicable,
Zn-PDI,carbon dioxide,Not Reported,Not Reported,Not Reported,Not Reported,Not Applicable,
Zn-ox-mtz,carbon dioxide,Yes,Size exclusion at sub-nanometer scale,Size exclusion at sub-nanometer scale,"298 K, various pressures",Not Applicable,
Zn-ox-mtz,methane,No,Size exclusion at sub-nanometer scale,Size exclusion at sub-nanometer scale,"298 K, various pressures",Not Applicable,
Zn-NDI,carbon dioxide,Not Reported,Not Reported,Not Reported,Not Reported,Not Applicable,
Zn-Me2BPZ,hexane,Yes,Constricted diffusion of C6 isomers inside the pore structure,Size exclusion,443ï¿?73 K,Not Applicable,
Zn-Me2BPZ,2-methylpentane,Yes,Constricted diffusion of C6 isomers inside the pore structure,Size exclusion,443ï¿?73 K,Not Applicable,
Zn-Me2BPZ,3-methylpentane,Yes,Constricted diffusion of C6 isomers inside the pore structure,Size exclusion,443ï¿?73 K,Not Applicable,
Zn-Me2BPZ,"2,2-dimethylbutane",Yes,Constricted diffusion of C6 isomers inside the pore structure,Size exclusion,443ï¿?73 K,Not Applicable,
Zn-Me2BPZ,"2,3-dimethylbutane",Yes,Constricted diffusion of C6 isomers inside the pore structure,Size exclusion,443ï¿?73 K,Not Applicable,
Zn-bzc-CF3,perfluoropropane,No,Size-exclusive C3F6/C3F8 separation,Size exclusion,"298 K, 1 bar",Not Applicable,
Zn-bzc-2CH3,isobutane,No,Molecular sieving based on precisely tuned pore windows,size exclusion,"298 K, 1 bar",Not Applicable,
Zn-BTM,1-butene,Yes,Not Reported,Inverse selective adsorption,"298 K, 1 bar",Not Applicable,
Zn-BTM,butadiene,No,Not Reported,Size exclusion,"298 K, 1 bar",Not Applicable,
Zn-BPZ(NH2)2,hexane,Yes,Constricted diffusion of C6 isomers inside the pore structure,Size exclusion,443ï¿?73 K,Not Applicable,
Zn-BPZ(NH2)2,2-methylpentane,Yes,Constricted diffusion of C6 isomers inside the pore structure,Size exclusion,443ï¿?73 K,Not Applicable,
Zn-BPZ(NH2)2,3-methylpentane,Yes,Constricted diffusion of C6 isomers inside the pore structure,Size exclusion,443ï¿?73 K,Not Applicable,
Zn-BPZ(NH2)2,"2,2-dimethylbutane",Yes,Constricted diffusion of C6 isomers inside the pore structure,Size exclusion,443ï¿?73 K,Not Applicable,
Zn-BPZ(NH2)2,"2,3-dimethylbutane",Yes,Constricted diffusion of C6 isomers inside the pore structure,Size exclusion,443ï¿?73 K,Not Applicable,
Zn-BPZ,hexane,No,Non-constricted diffusion of all hexane isomers,Not Reported,373ï¿?73 K,Not Applicable,
Zn-BPZ,2-methylpentane,No,Non-constricted diffusion of all hexane isomers,Not Reported,373ï¿?73 K,Not Applicable,
Zn-BPZ,3-methylpentane,No,Non-constricted diffusion of all hexane isomers,Not Reported,373ï¿?73 K,Not Applicable,
Zn-BPZ,"2,2-dimethylbutane",No,Non-constricted diffusion of all hexane isomers,Not Reported,373ï¿?73 K,Not Applicable,
Zn-BPZ,"2,3-dimethylbutane",No,Non-constricted diffusion of all hexane isomers,Not Reported,373ï¿?73 K,Not Applicable,
Zn-BDC,benzene,Yes,Temperature-dependent molecular sieving based on interlayer expansion,Temperature-dependent molecular sieving,"25 Â°C, 45 Â°C, 60 Â°C","1 kPa at 25 Â°C, 2 kPa at 45 Â°C, 4 kPa at 60 Â°C",
Zn-BDC,cyclohexene,Conditional (see Additional Info),Temperature-dependent molecular sieving based on interlayer expansion,Temperature-dependent molecular sieving,"25 Â°C, 45 Â°C, 60 Â°C","2 kPa at 25 Â°C, 9 kPa at 45 Â°C",
Zn-BDC,cyclohexane,No,Temperature-dependent molecular sieving based on interlayer expansion,Size exclusion,"25 Â°C, 45 Â°C, 60 Â°C",Not Applicable,
Zn-based MOF,methane,Yes,Not Reported,Kinetic separation,Not Reported,Not Applicable,
Zn-based MOF,carbon dioxide,Conditional (see Additional Info),Not Reported,Kinetic separation,Not Reported,Not Applicable,
ZnAtzPO4,ethylene,Yes,Equilibrium-kinetic combined selectivity for C2H4 over C2H6.,Size exclusion,"298 K, 1 bar",Not Applicable,
ZnAtzPO4,ethane,No,Equilibrium-kinetic combined selectivity for C2H4 over C2H6.,Size exclusion,"298 K, 1 bar",Not Applicable,
ZnATZoxH2O,carbon dioxide,Yes,Size exclusion at sub-nanometer scale,Size exclusion at sub-nanometer scale,"298 K, 1 bar",Not Applicable,
ZnATZoxH2O,methane,No,Size exclusion at sub-nanometer scale,Size exclusion at sub-nanometer scale,"298 K, 1 bar",Not Applicable,
ZnATZoxH2O,oxygen,No,Size exclusion at sub-nanometer scale,Size exclusion at sub-nanometer scale,"298 K, 1 bar",Not Applicable,
Zn-atz-oba,acetylene,Yes,Not Reported,Preferential adsorption,"298 K, 1 atm",Not Applicable,
Zn-atz-oba,carbon dioxide,Yes,Not Reported,Preferential adsorption,"298 K, 1 atm",Not Applicable,
Zn-atz-oba,ethylene,No,Not Reported,Exclusion due to size/affinity,"298 K, 1 atm",Not Applicable,
Zn-atz-oba,ethane,Yes,Not Reported,Preferential adsorption,"298 K, 1 atm",Not Applicable,
Zn-ATZ-IP(OH)-a,propylene,Yes,Hydrogen bonds define rigid pore windows that admit propylene while excluding propane,Size exclusion at sub-nanometer scale,"298 K, gas mixture C3H6/C3H8 = 1:1",Not Applicable,
Zn-ATZ-IP(OH)-a,propane,No,Hydrogen bonds define rigid pore windows that admit propylene while excluding propane,Size exclusion at sub-nanometer scale,"298 K, gas mixture C3H6/C3H8 = 1:1",Not Applicable,
Zn-aminotriazolato-oxalate (Zn-Atz),carbon dioxide,Yes,Not Reported,Equilibrium separation,"298 K, 0.1 to 50 bar",Not Applicable,
Zn-adtb,3-methylpentane,Conditional (see Additional Info),Size exclusion at sub-nanometer scale,Kinetic separation,"30ï¿?0 Â°C, partial pressure up to 50 Torr",Not Applicable,
Zn-adtb,"2,3-dimethylbutane",No,Size exclusion at sub-nanometer scale,Molecular sieving,"30 Â°C, partial pressure up to 50 Torr",Not Applicable,
Zn-Ade-TCPE,benzene,Yes,Narrow slit-like pore aperture and strong host-guest interactions enable selective adsorption of benzene over cyclohexane.,Size exclusion at sub-nanometer scale,"298 K, low pressure (~10 Pa to ~12 kPa)",Not Applicable,
Zn-Ade-TCPE,cyclohexane,No,Narrow slit-like pore aperture and strong host-guest interactions enable selective adsorption of benzene over cyclohexane.,Size exclusion at sub-nanometer scale,"298 K, low pressure (~10 Pa to ~12 kPa)",Not Applicable,
Zn9(tba)9(dabco)3,"2,2-dimethylbutane",Yes,Synergetic contributory of sieving effect and diffusion.,Sieving effect and diffusion,"298 K, gas phase",Not Applicable,
Zn9(tba)9(dabco)3,"2,3-dimethylbutane",Yes,Synergetic contributory of sieving effect and diffusion.,Sieving effect and diffusion,"298 K, gas phase",Not Applicable,
Zn9(tba)9(dabco)3,3-methylpentane,Yes,Synergetic contributory of sieving effect and diffusion.,Sieving effect and diffusion,"298 K, gas phase",Not Applicable,
Zn4O(NTB)2,3-methylpentane,Yes,Size exclusion at sub-nanometer scale via narrow junctions (5.5 Ã— 5.8 Ã…Â²),Shape-matching with elongated cavity,298 K,Not Applicable,
Zn4O(NTB)2,"2,2-dimethylbutane",No,Size exclusion at sub-nanometer scale via narrow junctions (5.5 Ã— 5.8 Ã…Â²),Excluded by molecular sieving due to junction size,298 K,Not Applicable,
Zn3(OH)2(pzdc)(atz),propylene,Yes,Not Reported,Size exclusion,Not Reported,Not Applicable,
Zn3(OH)2(pzdc)(atz),propane,No,Not Reported,Size exclusion,Not Reported,Not Applicable,
Zn3(NH2BDC)3DABCO,carbon dioxide,Yes,Size exclusion at sub-nanometer scale,Size exclusion,"273 K, 1 bar",Not Applicable,
Zn3(NH2BDC)3DABCO,methane,No,Size exclusion at sub-nanometer scale,Size exclusion,"273 K, 1 bar",Not Applicable,
Zn2Cd(NH2BDC)3DABCO,carbon dioxide,Yes,Size exclusion at sub-nanometer scale,Size exclusion,"273 K, 1 bar",Not Applicable,
Zn2Cd(NH2BDC)3DABCO,methane,Yes,Size exclusion at sub-nanometer scale,Size exclusion,"273 K, 1 bar",Not Applicable,
Zn2(sdc)2(bpe),ethane,Yes,Size exclusion at sub-nanometer scale,Size exclusion,"298 K, 100 kPa",Not Applicable,
Zn2(sdc)2(bpe),ethylene,Yes,Size exclusion at sub-nanometer scale,Size exclusion,"298 K, 100 kPa",Not Applicable,
Zn2(sdc)2(bpe),propane,No,Size exclusion at sub-nanometer scale,Size exclusion,"298 K, 100 kPa",Not Applicable,
Zn2(sdc)2(bpe),acetylene,Yes,Size exclusion at sub-nanometer scale,Size exclusion at sub-nanometer scale,"298 K, 1 bar",Not Applicable,
Zn2(sdc)2(bpe),ethylene,Yes,Size exclusion at sub-nanometer scale,Size exclusion at sub-nanometer scale,"298 K, 1 bar",Not Applicable,
Zn2(sdc)2(bpe),ethane,Yes,Size exclusion at sub-nanometer scale,Size exclusion at sub-nanometer scale,"298 K, 1 bar",Not Applicable,
Zn2(sdc)2(bpe),propylene,No,Size exclusion at sub-nanometer scale,Size exclusion at sub-nanometer scale,"298 K, 1 bar",Not Applicable,
Zn2(sdc)2(bpe),propane,No,Size exclusion at sub-nanometer scale,Size exclusion at sub-nanometer scale,"298 K, 1 bar",Not Applicable,
Zn2(sdc)2(bpe),butane,No,Size exclusion at sub-nanometer scale,Size exclusion at sub-nanometer scale,"298 K, 1 bar",Not Applicable,
Zn2(bpy)(btec),acetylene,Yes,Size exclusion at sub-nanometer scale,Size exclusion at sub-nanometer scale,"298 K, 1 bar",Not Applicable,
Zn2(bpy)(btec),ethylene,No,Size exclusion at sub-nanometer scale,Size exclusion at sub-nanometer scale,"298 K, 1 bar",Not Applicable,
Zn2(bpy)(btec),carbon dioxide,No,Size exclusion at sub-nanometer scale,Size exclusion at sub-nanometer scale,"298 K, 1 bar",Not Applicable,
Zn2(bpy)(btec),methane,No,Size exclusion at sub-nanometer scale,Size exclusion at sub-nanometer scale,"298 K, 1 bar",Not Applicable,
Zn2(bpy)(btec),ethane,No,Size exclusion at sub-nanometer scale,Size exclusion at sub-nanometer scale,"298 K, 1 bar",Not Applicable,
Zn2(bpy)(btec),propyne,No,Size exclusion at sub-nanometer scale,Size exclusion at sub-nanometer scale,"298 K, 1 bar",Not Applicable,
Zn2(bpy)(btec),propylene,No,Size exclusion at sub-nanometer scale,Size exclusion at sub-nanometer scale,"298 K, 1 bar",Not Applicable,
Zn2(bpy)(btec),propane,No,Size exclusion at sub-nanometer scale,Size exclusion at sub-nanometer scale,"298 K, 1 bar",Not Applicable,
Zn2(bpy)(btec),oxygen,No,Size exclusion at sub-nanometer scale,Size exclusion at sub-nanometer scale,"298 K, 1 bar",Not Applicable,
Zn2(BDC)2(Dabco),carbon dioxide,Yes,Not Reported,Equilibrium separation,"298 K, 323 K, 0-15 bar",Not Applicable,
Zn2(BDC)2(Dabco),methane,No,Not Reported,Equilibrium separation,"298 K, 323 K, 0-15 bar",Not Applicable,
"Zn(MeIm)2 (SOD topology, ZIF-8)",carbon dioxide,Yes,Gate-opening at sub-nanometer scale,Gate-opening effect,Not Reported,Not Applicable,
Zn(MeIm)2 (dia topology),carbon dioxide,Conditional (see Additional Info),Not Reported,Adsorption at higher temperatures,Higher temperatures,Not Applicable,
"Zn(BDC)(4,4ï¿?Bipy)0.5",methane,Yes,Selective adsorption based on molecular geometry,Size exclusion,Not Reported,Not Applicable,
"Zn(BDC)(4,40-Bipy)0.5",carbon dioxide,Yes,Not Reported,Size exclusion,"298 K, 1 bar",Not Applicable,
"Zn(BDC)(4,40-Bipy)0.5",methane,Yes,Not Reported,Size exclusion,"298 K, 1 bar",Not Applicable,
ZJUT-1,propyne,Yes,Not Reported,Multiple hydrogen bonds,"298 K, 1 bar",Not Applicable,
ZJUT-1,propylene,No,Not Reported,Size exclusion,"298 K, 1 bar",Not Applicable,
ZJNU-19,carbon dioxide,Yes,Not Reported,Chemical adsorption via N-oxide groups,"295 K, 1 bar",Not Applicable,
ZIF-L,carbon dioxide,Yes,Size exclusion at sub-nanometer scale,Size exclusion at sub-nanometer scale,"303 K, up to 6 bar",Not Applicable,
ZIF-90,ethane,Yes,No significant preferential adsorption between ethane and ethylene.,Comparable accessibility as ethylene,"298 K, 1 bar",Not Applicable,
ZIF-90,ethylene,Yes,No significant preferential adsorption between ethane and ethylene.,Comparable accessibility as ethane,"298 K, 1 bar",Not Applicable,
ZIF-8-F,xenon,Yes,Not Reported,Diffusion selectivity,"298 K, 1 bar",Not Applicable,
ZIF-8-F,krypton,Yes,Not Reported,Diffusion selectivity,"298 K, 1 bar",Not Applicable,
ZIF-8,ethane,Yes,Preferential adsorption of ethane over ethylene due to stronger host-guest interactions.,Preferential adsorption due to stronger van der Waals and CH-Ï€ interactions,"298 K, 1 bar",Not Applicable,
ZIF-8,ethylene,Yes,Preferential adsorption of ethane over ethylene due to stronger host-guest interactions.,Adsorption but weaker interaction compared to ethane,"298 K, 1 bar",Not Applicable,
ZIF-8,propane,Yes,Size exclusion at sub-nanometer scale,Size exclusion at sub-nanometer scale,Not Reported,Not Applicable,
ZIF-8,propylene,Yes,Size exclusion at sub-nanometer scale,Size exclusion at sub-nanometer scale,Not Reported,Not Applicable,
ZIF-8,3-methylpentane,No,Size exclusion at sub-nanometer scale,Size exclusion,"298 K, 1 bar",Not Applicable,
ZIF-8,cyclohexane,No,Size exclusion at sub-nanometer scale and selective adsorption via chemical interactions,Size exclusion,Not Reported,Not Applicable,
ZIF-8,benzene,Yes,Size exclusion at sub-nanometer scale and selective adsorption via chemical interactions,Ï€â€“Ï€ interactions,Not Reported,Not Applicable,
ZIF-8,toluene,No,Size exclusion at sub-nanometer scale,Size exclusion,300 Â°C,Not Applicable,
ZIF-8,propylene,Yes,Size exclusion at sub-nanometer scale based on kinetic diameter differences.,Kinetic sieving,"303 K, 1.0 bar",Not Applicable,
ZIF-8,propane,No,Size exclusion at sub-nanometer scale based on kinetic diameter differences.,Size exclusion,"303 K, 1.0 bar",Not Applicable,
ZIF-8,2-methylpentane,Yes,Kinetic separation based on differences in diffusion rates within the pores.,Kinetic sieving,"100Â°C, 150Â°C, 200Â°C",Not Applicable,
ZIF-8,3-methylpentane,Yes,Kinetic separation based on differences in diffusion rates within the pores.,Kinetic sieving,"100Â°C, 150Â°C, 200Â°C",Not Applicable,
ZIF-8,"2,3-dimethylbutane",Yes,Kinetic separation based on differences in diffusion rates within the pores.,Kinetic sieving,"100Â°C, 150Â°C, 200Â°C",Not Applicable,
ZIF-8,"2,2-dimethylbutane",Conditional (see Additional Info),Kinetic separation based on differences in diffusion rates within the pores.,Kinetic sieving,"100Â°C, 150Â°C, 200Â°C",Not Applicable,
ZIF-8,ethane,Yes,Preferential adsorption of ethane over ethylene due to stronger host-guest interactions.,Preferential adsorption due to stronger van der Waals and CH-Ï€ interactions,"298 K, 1 bar",Not Applicable,
ZIF-8,ethylene,Yes,Preferential adsorption of ethane over ethylene due to stronger host-guest interactions.,Adsorption but weaker interaction compared to ethane,"298 K, 1 bar",Not Applicable,
ZIF-8,carbon dioxide,Yes,Size exclusion at sub-nanometer scale,Size exclusion,Not Reported,Not Applicable,
ZIF-8,methane,Yes,Size exclusion at sub-nanometer scale,Size exclusion,Not Reported,Not Applicable,
ZIF-8,carbon dioxide,Yes,Not Reported,Electrochemical reduction facilitated by ligand active sites,"-1.1 V (vs. RHE), CO2-saturated 0.25 M K2SO4 solution, pH 4.2, room temperature, atmospheric pressure",Not Applicable,
ZIF-8,carbon dioxide,Yes,Size exclusion at sub-nanometer scale,Size exclusion,"298 K, up to 4 bar",Not Applicable,
ZIF-8,methane,Conditional (see Additional Info),Size exclusion at sub-nanometer scale,Gate-opening phenomenon,"298 K, up to 4 bar",Not Applicable,
ZIF-8,ethylene,Yes,Size exclusion at sub-nanometer scale,Size exclusion,"298 K, up to 4 bar",Not Applicable,
ZIF-8,ethane,Yes,Size exclusion at sub-nanometer scale,Size exclusion,"298 K, up to 4 bar",Not Applicable,
ZIF-8,benzene,Yes,Shape and size-dependent diffusion through flexible elliptical windows.,Size exclusion at sub-nanometer scale,"Room temperature, 1 bar",Not Applicable,
ZIF-8,cyclohexane,No,Shape and size-dependent diffusion through flexible elliptical windows.,Size exclusion at sub-nanometer scale,"Room temperature, 1 bar",Not Applicable,
ZIF-8,xylene,No,Size exclusion at sub-nanometer scale,molecular-sieving,Not Reported,Not Applicable,
ZIF-8,toluene,No,Molecular sieving effect due to effective pore size range of 4.0ï¿?.2 Ã….,Size exclusion,"25 Â°C, 15 % RH",Not Applicable,
ZIF-8,hexane,Yes,Size exclusion at sub-nanometer scale,Kinetic sieving,"398 K, 1 bar",Not Applicable,
ZIF-8,2-methylpentane,Conditional (see Additional Info),Size exclusion at sub-nanometer scale,Kinetic sieving,"398 K, 1 bar",Not Applicable,
ZIF-8,"2,2-dimethylbutane",No,Size exclusion at sub-nanometer scale,Kinetic sieving,"398 K, 1 bar",Not Applicable,
ZIF-8,2-methylpentane,Conditional (see Additional Info),Size exclusion at sub-nanometer scale,Size exclusion at sub-nanometer scale,"298 K, up to p/p0 ï¿?1",Not Applicable,
ZIF-8,"2,2-dimethylbutane",No,Size exclusion at sub-nanometer scale,Size exclusion at sub-nanometer scale,"298 K, up to p/p0 ï¿?1",Not Applicable,
ZIF-8,toluene,Yes,Size exclusion at sub-nanometer scale,Size exclusion,Not Reported,Not Applicable,
ZIF-8,carbon dioxide,Yes,Size exclusion at sub-nanometer scale,Size exclusion,"25 Â°C, 1 bar",Not Applicable,
ZIF-8,carbon dioxide,Yes,Size exclusion at sub-nanometer scale,Size exclusion at sub-nanometer scale,"303 K, up to 6 bar",Not Applicable,
ZIF-8,xenon,Yes,Not Reported,Diffusion selectivity,"298 K, 1 bar",Not Applicable,
ZIF-8,krypton,Yes,Not Reported,Diffusion selectivity,"298 K, 1 bar",Not Applicable,
ZIF-8,carbon dioxide,Yes,Size exclusion at sub-nanometer scale,Size exclusion,Not Reported,Not Applicable,
ZIF-8,carbon dioxide,Yes,Gate-opening allows adsorption of molecules up to 5.4 Ã… despite 3.4 Ã… crystallographic pore size,Gate-opening allows adsorption despite larger size than crystallographic pore aperture,Not Reported,Not Applicable,
ZIF-8,methane,Conditional (see Additional Info),Size exclusion at sub-nanometer scale,Size exclusion at sub-nanometer scale,Not Reported,Not Applicable,
ZIF-8,octane,Yes,Size exclusion at sub-nanometer scale,Gate opening effect,"398 K, pressures up to 100 kPa",Not Applicable,
ZIF-8,carbon dioxide,Yes,Gate opening and linker swinging at low temperatures,Gate opening and linker swinging,"1.8 to 300 K, up to 689 kPa CO2 pressure",Not Applicable,
ZIF-8,carbon dioxide,Yes,Size exclusion at sub-nanometer scale,Not Reported,35 Â°C,Not Applicable,
ZIF-8,oxygen,Yes,Size exclusion at sub-nanometer scale,Not Reported,35 Â°C,Not Applicable,
ZIF-8,methane,Yes,Size exclusion at sub-nanometer scale,Not Reported,35 Â°C,Not Applicable,
ZIF-8,ethylene,Yes,Size exclusion at sub-nanometer scale,Not Reported,35 Â°C,Not Applicable,
ZIF-8,ethane,Yes,Size exclusion at sub-nanometer scale,Not Reported,35 Â°C,Not Applicable,
ZIF-8,propylene,Yes,Size exclusion at sub-nanometer scale,Not Reported,35 Â°C,Not Applicable,
ZIF-8,propane,Yes,Size exclusion at sub-nanometer scale,Not Reported,35 Â°C,Not Applicable,
ZIF-8,1-butene,Yes,Size exclusion at sub-nanometer scale,Not Reported,35 Â°C,Not Applicable,
ZIF-8,isobutane,Yes,Size exclusion at sub-nanometer scale,Not Reported,35 Â°C,Not Applicable,
ZIF-8,2-methylpentane,Conditional (see Additional Info),Gate-opening effect due to flexibility of imidazole linkers,Kinetic sieving,"373 K, up to 100 kPa",Not Applicable,
ZIF-8,"2,3-dimethylbutane",Conditional (see Additional Info),Gate-opening effect due to flexibility of imidazole linkers,Kinetic sieving,"373 K, up to 100 kPa",Not Applicable,
ZIF-8,"2,2-dimethylbutane",No,Gate-opening effect due to flexibility of imidazole linkers,Size exclusion,"373 K, up to 100 kPa",Not Applicable,
ZIF-8,1-hexene,Yes,Size exclusion at sub-nanometer scale,Size exclusion,"Room temperature, vapor phase",Not Applicable,
ZIF-8,benzene,No,Size exclusion at sub-nanometer scale,Size exclusion,"Room temperature, vapor phase",Not Applicable,
ZIF-8,toluene,No,Size exclusion at sub-nanometer scale,Size exclusion,"Room temperature, vapor phase",Not Applicable,
ZIF-8,cyclohexane,No,Size exclusion at sub-nanometer scale,Size exclusion,"Room temperature, vapor phase",Not Applicable,
ZIF-8,carbon dioxide,Yes,Adsorption-based selectivity due to interactions with IL pairs.,Adsorption-based selectivity,"298.15 K, pressures ranging from 0.065 bar to higher values",Not Applicable,
ZIF-8,methane,Yes,Adsorption-based selectivity due to interactions with IL pairs.,Size exclusion,"298.15 K, pressures ranging from low to high",Not Applicable,
ZIF-8,carbon dioxide,Yes,Size exclusion at sub-nanometer scale,Size exclusion at sub-nanometer scale,"Fully flexible framework, conditions vary",Not Applicable,
ZIF-8,methane,Yes,Size exclusion at sub-nanometer scale,Size exclusion at sub-nanometer scale,"Fully flexible framework, conditions vary",Not Applicable,
ZIF-8,propylene,Conditional (see Additional Info),Size exclusion at sub-nanometer scale,Size exclusion at sub-nanometer scale,"Fully flexible framework, conditions vary",Not Applicable,
ZIF-8,propane,Conditional (see Additional Info),Size exclusion at sub-nanometer scale,Size exclusion at sub-nanometer scale,"Fully flexible framework, conditions vary",Not Applicable,
ZIF-7-90,carbon dioxide,Yes,Tunable pore size and gate-opening effect via mixed-linker synthesis,Size exclusion at sub-nanometer scale,"273 K, 1 bar",Not Applicable,
ZIF-7-8,carbon dioxide,Yes,Size exclusion at sub-nanometer scale,Size exclusion at sub-nanometer scale,"Fully flexible framework, conditions vary",Not Applicable,
ZIF-7-8,methane,No,Size exclusion at sub-nanometer scale,Size exclusion at sub-nanometer scale,"Fully flexible framework, conditions vary",Not Applicable,
ZIF-78,carbon dioxide,Yes,Smaller pore size leads to higher selectivity for CO2,Smaller pore size enhances CO2 adsorption,"298 K, 1 bar",Not Applicable,
ZIF-78,methane,No,Smaller pore size leads to higher selectivity for CO2,Size exclusion and weaker interactions,"298 K, 1 bar",Not Applicable,
ZIF-7,carbon dioxide,No,Kinetic sieving based on molecular size,Kinetic diameter larger than pore size,200 Â°C,Not Applicable,
ZIF-7,ethane,Yes,Guest-dependent gate-opening pressure leading to selective adsorption.,Gate-opening effect,298 K,12 kPa,
ZIF-7,ethylene,Yes,Guest-dependent gate-opening pressure leading to selective adsorption.,Gate-opening effect,298 K,41 kPa,
ZIF-7,carbon dioxide,Yes,Guest-dependent gate-opening pressure leading to selective adsorption.,Gate-opening effect,303 K,78 kPa,
ZIF-7,methane,Yes,Guest-dependent gate-opening pressure leading to selective adsorption.,Gate-opening effect,303 K,1245 kPa,
ZIF-7,nitrous oxide,Yes,Guest-dependent gate-opening pressure leading to selective adsorption.,Gate-opening effect,298 K,35 kPa,
ZIF-7,carbon monoxide,Yes,Guest-dependent gate-opening pressure leading to selective adsorption.,Gate-opening effect,Not Reported,Not Applicable,
ZIF-7,carbon dioxide,Yes,Not Reported,Electrochemical reduction facilitated by ligand active sites,"-1.1 V (vs. RHE), CO2-saturated 0.25 M K2SO4 solution, pH 4.2, room temperature, atmospheric pressure",Not Applicable,
ZIF-7,carbon dioxide,No,Size exclusion at sub-nanometer scale,Size exclusion,"30-75 Â°C, varying pressures",60 kPa at 30 Â°C,
ZIF-7,carbon dioxide,Conditional (see Additional Info),Size exclusion at sub-nanometer scale,Size exclusion at sub-nanometer scale,"233-293 K, pressures up to 120 kPa",Dependent on temperature (ptr decreases with decreasing temperature),
ZIF-7,ethylene,Conditional (see Additional Info),Dynamic molecular sieving via gate-opening,Gate-opening effect,Varied pressures,Dependent on gate-opening mechanism,
ZIF-7,ethane,No,Dynamic molecular sieving via gate-opening,Size exclusion,Varied pressures,Dependent on gate-opening mechanism,
ZIF-67,carbon dioxide,No,Size exclusion at sub-nanometer scale,Size exclusion,Not Reported,Not Applicable,
ZIF-67,propylene,Yes,Not Reported,Kinetic sieving,"30 Â°C, 3 bar",Not Applicable,
ZIF-67,propane,Yes,Not Reported,Diffusion-based separation,"30 Â°C, 3 bar",Not Applicable,
ZIF-67,carbon dioxide,Yes,Gate-opening allows adsorption of molecules up to similar size limit as ZIF-8,Gate-opening allows adsorption despite larger size than crystallographic pore aperture,Not Reported,Not Applicable,
ZIF-62,oxygen,Yes,Breathing effect and structural expansion upon gas adsorption,Size exclusion at sub-nanometer scale,"77 K, up to 1 bar",Not Applicable,
ZIF-62,methane,Yes,Breathing effect and structural expansion upon gas adsorption,Size exclusion at sub-nanometer scale,"298 K, up to 1 bar",Not Applicable,
ZIF-62,ethane,Yes,Breathing effect and structural expansion upon gas adsorption,Preferential adsorption of saturated hydrocarbons,"298 K, up to 1 bar",Not Applicable,
ZIF-62,ethylene,Yes,Breathing effect and structural expansion upon gas adsorption,Faster diffusion of unsaturated hydrocarbons,"298 K, up to 1 bar",Not Applicable,
ZIF-62,propane,Conditional (see Additional Info),Breathing effect and structural expansion upon gas adsorption,Size exclusion at sub-nanometer scale,"298 K, up to 1 bar",Not Applicable,
ZIF-62,propylene,Yes,Breathing effect and structural expansion upon gas adsorption,Size exclusion at sub-nanometer scale,"298 K, up to 1 bar",Not Applicable,
ZIF-62,2-methylpentane,Conditional (see Additional Info),Breathing effect and structural expansion upon gas adsorption,Size exclusion at sub-nanometer scale,"298 K, up to 1 bar",Not Applicable,
ZIF-62,"2,2-dimethylbutane",No,Breathing effect and structural expansion upon gas adsorption,Size exclusion at sub-nanometer scale,"298 K, up to 1 bar",Not Applicable,
ZIF-62,carbon dioxide,Yes,Size exclusion at sub-nanometer scale,Size exclusion,"298 K, 1 bar",Not Applicable,
ZIF-62,ethane,Yes,Size exclusion at sub-nanometer scale,Size exclusion,"298 K, 1 bar",Not Applicable,
ZIF-20,carbon dioxide,Yes,Not Reported,Dynamic window-widening process,"273 K, 760 torr",Not Applicable,
ZIF-20,methane,No,Not Reported,Size exclusion,"273 K, 760 torr",Not Applicable,
ZIF-108,carbon dioxide,Yes,Not Reported,Electrochemical reduction facilitated by ligand active sites,"-1.3 V (vs. RHE), CO2-saturated 0.25 M K2SO4 solution, pH 4.2, room temperature, atmospheric pressure",Not Applicable,
Y-fum-fcu-MOF and Eu-naph-fcu-MOF,carbon dioxide,Yes,Molecular sieving through constrained triangular pore-apertures,Selective adsorption and diffusion,"Varied, see source text for details",Not Applicable,
Y-fum-fcu-MOF and Eu-naph-fcu-MOF,methane,No,Molecular sieving through constrained triangular pore-apertures,Size exclusion at sub-nanometer scale,"Varied, see source text for details",Not Applicable,
Y-fum-fcu-MOF,isobutane,No,Molecular sieving based on rigid pore apertures and size exclusion,Total size exclusion,"293 K (adsorption isotherms); 298 K, 1 bar (mixed-gas breakthrough)",Not Applicable,
Y-fum-fcu-MOF,isobutane,No,Size exclusion at sub-nanometer scale,size exclusion,293 K,Not Applicable,
Y-dbai,propylene,Yes,Size exclusion at sub-nanometer scale due to pore window size and electrostatic interactions,molecular sieving,"298 K, 100 kPa",Not Applicable,
Y-dbai,propane,No,Size exclusion at sub-nanometer scale due to pore window size and electrostatic interactions,molecular sieving,"298 K, 100 kPa",Not Applicable,
Y-dbai,butadiene,Yes,Molecular sieving effect for i-C4H8 due to pore window size being smaller than its minimum cross-sectional size.,Thermodynamic-kinetic synergistic effect,"298 K, 1 bar",Not Applicable,
Y-dbai,1-butene,Yes,Molecular sieving effect for i-C4H8 due to pore window size being smaller than its minimum cross-sectional size.,Thermodynamic-kinetic synergistic effect,"298 K, 1 bar",Not Applicable,
Y-dbai,isobutene,No,Molecular sieving effect for i-C4H8 due to pore window size being smaller than its minimum cross-sectional size.,Size exclusion,"298 K, 1 bar",Not Applicable,
Y-abtc,propylene,Yes,Selective molecular exclusion based on kinetic diameter difference,Size exclusion,"298 K, 1 bar",Not Applicable,
Y-abtc,propane,No,Selective molecular exclusion based on kinetic diameter difference,Size exclusion,"298 K, 1 bar",Not Applicable,
Y-abtc,propylene,Yes,Size exclusion at sub-nanometer scale,Size exclusion,"298 K, 1 bar",Not Applicable,
Y-abtc,propane,No,Size exclusion at sub-nanometer scale,Size exclusion,"298 K, 1 bar",Not Applicable,
Y-abtc,propylene,Yes,Molecular sieving based on size exclusion,Molecular sieving,"298 K, 1 bar",Not Applicable,
Y-abtc,propane,No,Molecular sieving based on size exclusion,Size exclusion,"298 K, 1 bar",Not Applicable,
Y-abtc,propylene,Yes,Size exclusion for propane; molecular sieving for propylene,Size-compatible pore aperture,Not Reported,Not Applicable,
Y-abtc,propane,No,Size exclusion for propane; molecular sieving for propylene,Size exclusion,Not Reported,Not Applicable,
Y-abtc,propylene,Yes,Selective molecular exclusion for propane/propylene mixtures,Size exclusion,"298 K, 100 kPa",Not Applicable,
Y-abtc,propane,No,Selective molecular exclusion for propane/propylene mixtures,Size exclusion,"298 K, 100 kPa",Not Applicable,
