Repository: MontageBai/Data-driven-discovery-of-metal-organic-frameworks-for-sieving-separation-of-C5-quinary-mixture-

File: AdsorptionInformationCard/After Process JSON.csv (part 1 of 46)
Materials Name,Molecule Name,Can Pass SievingPore Size,Structure Type,Material Category,Sieving Mechanism,Molecular Size,Mechanism,File Name,Test Conditions,Threshold Pressure,Additional Info,,,,,,,,,
Î²-PCMOF-2,hydrogen,Yes,5.6â€?.9 Ã…,1D channels,MOFs,Not Reported,Not Reported,Size exclusion,10.1007-s41061-019-0259-y_1747623574768200_zhang2019.json,"150 Â°C, anhydrous",Not Applicable,Used as a gas separator membrane for H2/air applications.,,,,,,,,
Î²-CD@UiO-68-azo,hydrogen,Yes,1.41 nm,3D cages,MOF membrane,Size exclusion and adsorption-diffusion synergistic effect,0.29 nm,Size exclusion,10.1039-d0ta05610c_1747624343659732_10.1039@D0TA05610C.json,"1 bar, room temperature",Not Applicable,Permeability: 111500 Barrer for Î²-CD@UiO-68-azo membrane,,,,,,,,
Î²-CD@UiO-68-azo,carbon dioxide,Conditional (see Additional Info),1.41 nm,3D cages,MOF membrane,Size exclusion and adsorption-diffusion synergistic effect,0.33 nm,Adsorption-diffusion,10.1039-d0ta05610c_1747624343659732_10.1039@D0TA05610C.json,"1 bar, room temperature",Not Applicable,Permeability: 1434 Barrer for Î²-CD@UiO-68-azo membrane,,,,,,,,
Î²-CD@UiO-68-azo,nitrogen,Yes,1.41 nm,3D cages,MOF membrane,Size exclusion and adsorption-diffusion synergistic effect,0.36 nm,Size exclusion,10.1039-d0ta05610c_1747624343659732_10.1039@D0TA05610C.json,"1 bar, room temperature",Not Applicable,Permeability: 2241 Barrer for Î²-CD@UiO-68-azo membrane,,,,,,,,
Î²-CD@UiO-68-azo,methane,Yes,1.41 nm,3D cages,MOF membrane,Size exclusion and adsorption-diffusion synergistic effect,0.38 nm,Size exclusion,10.1039-d0ta05610c_1747624343659732_10.1039@D0TA05610C.json,"1 bar, room temperature",Not Applicable,Permeability: 4750 Barrer for Î²-CD@UiO-68-azo membrane,,,,,,,,
Î±-Mg3(O2CH)6,tetrahydrofuran,Yes,Not Reported,3D cages,MOFs,Size exclusion at sub-nanometer scale,Not Reported,Size exclusion,10.1021-ed3000099_1747623932716356_rood2013.json,Not Reported,Not Applicable,Uptake confirmed by 1H NMR spectroscopy.,,,,,,,,
Î±-Mg3(O2CH)6,acetone,Yes,Not Reported,3D cages,MOFs,Size exclusion at sub-nanometer scale,Not Reported,Size exclusion,10.1021-ed3000099_1747623932716356_rood2013.json,Not Reported,Not Applicable,Uptake confirmed by 1H NMR spectroscopy.,,,,,,,,
Î±-Mg3(O2CH)6,benzene,Yes,Not Reported,3D cages,MOFs,Size exclusion at sub-nanometer scale,Not Reported,Size exclusion,10.1021-ed3000099_1747623932716356_rood2013.json,Not Reported,Not Applicable,"Uptake confirmed by 1H NMR spectroscopy, but with lower preference compared to tetrahydrofuran and acetone.",,,,,,,,
Î±-Mg3(O2CH)6,cyclohexane,No,Not Reported,3D cages,MOFs,Size exclusion at sub-nanometer scale,Not Reported,Size exclusion,10.1021-ed3000099_1747623932716356_rood2013.json,Not Reported,Not Applicable,"Excluded due to size, as confirmed by 1H NMR spectroscopy.",,,,,,,,
Î±-magnesium formate (Î±-MgFm),methanol,Yes,Not Reported,3D cages,MOFs,Size exclusion at sub-nanometer scale,0.38 nm,Size exclusion,10.1021-acs.chemmater.0c03212_1747624290901234_10.1021@acs.chemmater.0c03212.json,"25 Â°C, methanol vapor concentration varied stepwise in the range 0âˆ?.8 P/P0",Not Applicable,Adsorption capacity slightly lower for thin films compared to bulk powder.,,,,,,,,
ZUL-500,acetylene,Yes,"3.4 Ã— 3.7 Ã… (along c axis), 3.4 Ã— 3.5 Ã… (along b axis), PLD: 3.42 Ã…, LCD: 4.11 Ã…, GCD: 4.11 Ã…",3D channels,MOFs,Dynamic exclusion based on affinity difference between C2H2 and CO2,3.3 Ã— 3.3 Ã— 5.7 Ã…Â³,Competitive adsorption,10.1016-j.cej.2023.144852.json,"298 K, 1 bar",Not Applicable,Dynamic exclusion of CO2 observed; C2H2 uptake capacity up to 5.42 mmol/g at 1 bar.,,,,,,,,
ZUL-500,carbon dioxide,Conditional (see Additional Info),"3.4 Ã— 3.7 Ã… (along c axis), 3.4 Ã— 3.5 Ã… (along b axis), PLD: 3.42 Ã…, LCD: 4.11 Ã…, GCD: 4.11 Ã…",3D channels,MOFs,Dynamic exclusion based on affinity difference between C2H2 and CO2,3.3 Ã— 3.3 Ã— 5.4 Ã…Â³,Competitive adsorption,10.1016-j.cej.2023.144852.json,"298 K, 1 bar",Not Applicable,Negligible CO2 uptake in mixture isotherms due to strong competitive adsorption by acetylene.,,,,,,,,
ZUL C6,n-hexane,Yes,"2.21â€?.35 Ã… (c-axis), 4.94Ã—5.76 Ã…Â² (ab-plane)",3D framework with intersecting 2D channels,MOFs,Size exclusion at sub-nanometer scale combined with gate-opening for larger molecules,4.5 Ã…,Size exclusion at sub-nanometer scale,10.1002-anie.202500519.json,"303 K, 1 bar",Not Applicable,Adsorption uptake reaches 145.3 mg/g at 10 kPa.,,,,,,,,
ZUL C6,3-methylpentane,Yes,"2.21â€?.35 Ã… (c-axis), 4.94Ã—5.76 Ã…Â² (ab-plane)",3D framework with intersecting 2D channels,MOFs,Size exclusion at sub-nanometer scale combined with gate-opening for larger molecules,5.0 Ã…,Size exclusion at sub-nanometer scale,10.1002-anie.202500519.json,"303 K, 1 bar",Not Applicable,Adsorption uptake reaches 146.2 mg/g at 10 kPa.,,,,,,,,
ZUL C6,"2,2-dimethylbutane",Conditional (see Additional Info),"2.21â€?.35 Ã… (c-axis), 4.94Ã—5.76 Ã…Â² (ab-plane)",3D framework with intersecting 2D channels,MOFs,Size exclusion at sub-nanometer scale combined with gate-opening for larger molecules,6.2 Ã…,Gate-opening effect,10.1002-anie.202500519.json,"303 K, 1 bar",16 kPa,Almost no adsorption below 10 kPa due to size exclusion; gate-opening observed at higher pressures.,,,,,,,,
ZU-96,butadiene,Yes,"0.32 nm (minimum), 0.47 nm (quasi-maximal)",1D channels,MOFs,Size exclusion and gate-opening effect based on flexible pore size tuning,0.431 nm,Size exclusion at sub-nanometer scale,10.1016_j.cjche.2021.09.001.json,"298 K, 100 kPa",Not Applicable,Adsorption uptake: 92.78 cmÂ³Â·cmâ�»Â?at 100 kPa and 298 K.,,,,,,,,
ZU-96,n-butene,Pressure-dependent,"0.32 nm (minimum), 0.47 nm (quasi-maximal)",1D channels,MOFs,Size exclusion and gate-opening effect based on flexible pore size tuning,0.446 nm,Gate-opening effect,10.1016_j.cjche.2021.09.001.json,"298 K, 100 kPa",30 kPa,Adsorption uptake: 47.98 cmÂ³Â·cmâ�»Â?at 100 kPa and 298 K.,,,,,,,,
ZU-96,iso-butene,No,"0.32 nm (minimum), 0.47 nm (quasi-maximal)",1D channels,MOFs,Size exclusion and gate-opening effect based on flexible pore size tuning,0.484 nm,Size exclusion at sub-nanometer scale,10.1016_j.cjche.2021.09.001.json,"298 K, 100 kPa",Not Applicable,Adsorption uptake: 4.45 cmÂ³Â·cmâ�»Â?at 100 kPa and 298 K.,,,,,,,,
ZU-901 MOF,ethylene,Yes,0.36 nm,Not Reported,MOFs,Size exclusion at sub-nanometer scale,4.16 Ã…,C-HÂ·Â·Â·O hydrogen bonding,10.1002-adma.202408416.json,"273 K, 101 kPa",Not Applicable,C2H4 diffuses within pores while C2H6 is excluded.,,,,,,,,
ZU-901 MOF,ethane,No,0.36 nm,Not Reported,MOFs,Size exclusion at sub-nanometer scale,4.44 Ã…,Size exclusion,10.1002-adma.202408416.json,"273 K, 101 kPa",Not Applicable,C2H6 is excluded based on its larger size compared to pore aperture.,,,,,,,,
ZU-66,carbon dioxide,Yes,"3.55 Ã… (minimum), 5.01 Ã… (maximum)",3D cages,MOFs,Size exclusion at sub-nanometer scale via temporarily fixed molecular rotors under ambient conditions,3.3 Ã…,Size exclusion at sub-nanometer scale,10.1021-acssuschemeng.8b04916_1747626043298282_10.1021@acssuschemeng.8b04916.json,"298 K, 1 bar",Not Applicable,High CO2 capacity of 4.56 mmol gâˆ?,,,,,,,,
ZU-66,methane,No,"3.55 Ã… (minimum), 5.01 Ã… (maximum)",3D cages,MOFs,Size exclusion at sub-nanometer scale via temporarily fixed molecular rotors under ambient conditions,3.8 Ã…,Size exclusion at sub-nanometer scale,10.1021-acssuschemeng.8b04916_1747626043298282_10.1021@acssuschemeng.8b04916.json,"298 K, 1 bar",Not Applicable,Negligible CH4 uptake of 0.21 mmol gâˆ?,,,,,,,,
ZU-66,nitrogen,No,"3.55 Ã… (minimum), 5.01 Ã… (maximum)",3D cages,MOFs,Size exclusion at sub-nanometer scale via temporarily fixed molecular rotors under ambient conditions,3.65 Ã…,Size exclusion at sub-nanometer scale,10.1021-acssuschemeng.8b04916_1747626043298282_10.1021@acssuschemeng.8b04916.json,"298 K, 1 bar",Not Applicable,Negligible N2 uptake of 0.08 mmol gâˆ?,,,,,,,,
ZU-62,trans-2-pentene,Yes,3.19 Ã… (Hâ€“H distance),3D interpenetrated structure with contracted aperture size,MOFs,Size exclusion at sub-nanometer scale,Not Reported,Size exclusion at sub-nanometer scale,10.1007-s12274-020-2831-8_1747626729996509_10.1007@s12274-020-2831-8.json,"298 K, 45 kPa",Not Applicable,Uptake capacity: slowly increasing adsorption curve,,,,,,,,
ZU-62,1-pentene,Yes,3.19 Ã… (Hâ€“H distance),3D interpenetrated structure with contracted aperture size,MOFs,Size exclusion at sub-nanometer scale,Not Reported,Size exclusion at sub-nanometer scale,10.1007-s12274-020-2831-8_1747626729996509_10.1007@s12274-020-2831-8.json,"298 K, 45 kPa",Not Applicable,Uptake capacity: slowly increasing adsorption curve,,,,,,,,
ZU-62,isoprene,No,3.19 Ã… (Hâ€“H distance),3D interpenetrated structure with contracted aperture size,MOFs,Size exclusion at sub-nanometer scale,Not Reported,Size exclusion at sub-nanometer scale,10.1007-s12274-020-2831-8_1747626729996509_10.1007@s12274-020-2831-8.json,"298 K, low pressure range (0â€? kPa)",Not Applicable,Exclusion effect due to larger molecular size,,,,,,,,
ZU-610a,acetylene,No,"3.2 Ã…, 4.1 Ã…",1D channels,Other,Kinetically controlled separation process based on molecular size difference.,3.3Ã—3.3Ã—5.7 Ã…Â³,Kinetic sieving,10.1002-anie.202208756.json,"298 K, 1 bar",Not Applicable,Excluded due to size.,,,,,,,,
ZU-610a,carbon dioxide,Yes,"3.2 Ã…, 4.1 Ã…",1D channels,Other,Kinetically controlled separation process based on molecular size difference.,3.2Ã—3.3Ã—5.4 Ã…Â³,Kinetic sieving,10.1002-anie.202208756.json,"298 K, 1 bar",Not Applicable,Freely enters the channel.,,,,,,,,
ZU-610,acetylene,Yes,"3.8 Ã…, 4.7 Ã…",1D channels,Other,Thermodynamically controlled separation process based on affinity differences.,3.3Ã—3.3Ã—5.7 Ã…Â³,Thermodynamically controlled adsorption,10.1002-anie.202208756.json,"298 K, 1 bar",Not Applicable,Preferential adsorption over CO2.,,,,,,,,
ZU-610,carbon dioxide,Yes,"3.8 Ã…, 4.7 Ã…",1D channels,Other,Thermodynamically controlled separation process based on affinity differences.,3.2Ã—3.3Ã—5.4 Ã…Â³,Thermodynamically controlled adsorption,10.1002-anie.202208756.json,"298 K, 1 bar",Not Applicable,Less preferential adsorption compared to acetylene.,,,,,,,,
ZU-609,"1,3-butadiene",Yes,"4.6 Ã… (shrunken mouth), 7.5 Ã… Ã— 8.1 Ã… Ã— 11.1 Ã… (channel)",1D channels,MOFs,Size-exclusion at the shrunken mouth of the channel,4.3 Ã…,Thermodynamic selectivity,10.1002-anie.202403345.json,"298 K, 1 bar",Not Applicable,High affinity due to C-HÂ·Â·Â·O-S interactions with sulfonate anions.,,,,,,,,
ZU-609,trans-2-butene,Yes,"4.6 Ã… (shrunken mouth), 7.5 Ã… Ã— 8.1 Ã… Ã— 11.1 Ã… (channel)",1D channels,MOFs,Size-exclusion at the shrunken mouth of the channel,4.3 Ã…,Thermodynamic selectivity,10.1002-anie.202403345.json,"298 K, 1 bar",Not Applicable,"Lower affinity compared to 1,3-butadiene.",,,,,,,,
ZU-609,cis-2-butene,No,"4.6 Ã… (shrunken mouth), 7.5 Ã… Ã— 8.1 Ã… Ã— 11.1 Ã… (channel)",1D channels,MOFs,Size-exclusion at the shrunken mouth of the channel,4.9 Ã…,Size exclusion,10.1002-anie.202403345.json,"298 K, 1 bar",Not Applicable,Excluded due to larger size than pore mouth.,,,,,,,,
ZU-609,isobutene,No,"4.6 Ã… (shrunken mouth), 7.5 Ã… Ã— 8.1 Ã… Ã— 11.1 Ã… (channel)",1D channels,MOFs,Size-exclusion at the shrunken mouth of the channel,4.8 Ã…,Size exclusion,10.1002-anie.202403345.json,"298 K, 1 bar",Not Applicable,Excluded due to larger size than pore mouth.,,,,,,,,
ZU-609,n-butane,No,"4.6 Ã… (shrunken mouth), 7.5 Ã… Ã— 8.1 Ã… Ã— 11.1 Ã… (channel)",1D channels,MOFs,Size-exclusion at the shrunken mouth of the channel,4.7 Ã…,Size exclusion,10.1002-anie.202403345.json,"298 K, 1 bar",Not Applicable,Excluded due to larger size than pore mouth.,,,,,,,,
ZU-609,isobutane,No,"4.6 Ã… (shrunken mouth), 7.5 Ã… Ã— 8.1 Ã… Ã— 11.1 Ã… (channel)",1D channels,MOFs,Size-exclusion at the shrunken mouth of the channel,5.3 Ã…,Size exclusion,10.1002-anie.202403345.json,"298 K, 1 bar",Not Applicable,Excluded due to larger size than pore mouth.,,,,,,,,
ZU-609,propylene,Yes,"7.5 Ã— 8.1 Ã— 11.1 Ã…3 (large channel), 4.2 Ã… Ã— 5.1 Ã… (sieving gate)",1D channels with local contraction,MOFs,Size/shape sieving based on cross-section size of the contraction falling between propylene and propane sizes.,4.1 Ã… Ã— 5.1 Ã…,Size exclusion,science.abn8418.json,"298 K, 1 bar",Not Applicable,Adsorption isotherm approaches linear type with moderate heat of adsorption (43 kJ molâˆ?). Dynamic C3H6 capacity is approximately 1.64 mmol gâˆ?.,,,,,,,,
ZU-609,propane,No,"7.5 Ã— 8.1 Ã— 11.1 Ã…3 (large channel), 4.2 Ã… Ã— 5.1 Ã… (sieving gate)",1D channels with local contraction,MOFs,Size/shape sieving based on cross-section size of the contraction falling between propylene and propane sizes.,5.1 Ã… Ã— 5.3 Ã…,Size exclusion,science.abn8418.json,"298 K, 1 bar",Not Applicable,"Propane breaks out immediately along with the inert gas He during breakthrough experiments, indicating sieving effect.",,,,,,,,
ZU-36-Ni,trans-2-butene,Yes,4.75 Ã… (quasi-maximum pore size),1D contracted pore channels,MOFs,Enhanced molecular exclusion via adaptive pore channels,4.31 Ã… (kinetic diameter),Size exclusion with optimal hostâ€“guest interactions,10.1016_j.eng.2021.10.013.json,"298 K, 1 bar",Not Applicable,Exhibits a stepped adsorption isotherm with a remarkable capacity of 2.45 mmolâˆ™gâˆ?.,,,,,,,,
ZU-36-Ni,cis-2-butene,No,4.75 Ã… (quasi-maximum pore size),1D contracted pore channels,MOFs,Enhanced molecular exclusion via adaptive pore channels,4.94 Ã… (kinetic diameter),Size exclusion due to contracted pore window,10.1016_j.eng.2021.10.013.json,"298 K, 1 bar",Not Applicable,"Negligible adsorption observed, leading to high purity separation (> 99.99%).",,,,,,,,
ZU-36-Fe,trans-2-butene,Yes,4.85 Ã… (quasi-maximum pore size),1D contracted pore channels,MOFs,Size exclusion and strong hostâ€“guest interactions for trans-C4H8,4.31 Ã… (kinetic diameter),Typical Langmuir-type adsorption isotherm,10.1016_j.eng.2021.10.013.json,"298 K, 1 bar",Not Applicable,Adsorption capacity of 1.81 mmolâˆ™gâˆ? at saturation.,,,,,,,,
ZU-36-Fe,cis-2-butene,No,4.85 Ã… (quasi-maximum pore size),1D contracted pore channels,MOFs,Size exclusion and strong hostâ€“guest interactions for trans-C4H8,4.94 Ã… (kinetic diameter),Size exclusion due to contracted pore window,10.1016_j.eng.2021.10.013.json,"298 K, 1 bar",Not Applicable,"Low uptake (0.5 mmolâˆ™gâˆ?) observed, contributing to separation but with lower efficiency compared to ZU-36-Ni.",,,,,,,,
ZU-36-Co,butane,Yes,3.82 Ã… to 5.25 Ã…,1D channels,MOFs,Size exclusion at sub-nanometer scale,4.7 Ã…,Size exclusion,10.1002-aic.16236_1747624409763936_zhang2020.json,"298 K, 1 bar",Not Applicable,Adsorption capacity: 2.20 mmol/g,,,,,,,,
ZU-36-Co,isobutane,No,3.82 Ã… to 5.25 Ã…,1D channels,MOFs,Size exclusion at sub-nanometer scale,5.3 Ã…,Size exclusion,10.1002-aic.16236_1747624409763936_zhang2020.json,"298 K, 1 bar",Not Applicable,Adsorption capacity: 0.12 mmol/g,,,,,,,,
ZU-36-Co,1-butene,Yes,3.82 Ã… to 5.25 Ã…,1D channels,MOFs,Size exclusion at sub-nanometer scale,4.5 Ã…,Size exclusion,10.1002-aic.16236_1747624409763936_zhang2020.json,"298 K, 1 bar",Not Applicable,Adsorption capacity: 2.35 mmol/g,,,,,,,,
ZU-36-Co,isobutene,No,3.82 Ã… to 5.25 Ã…,1D channels,MOFs,Size exclusion at sub-nanometer scale,4.85 Ã…,Size exclusion,10.1002-aic.16236_1747624409763936_zhang2020.json,"298 K, 1 bar",Not Applicable,Adsorption capacity: 0.17 mmol/g,,,,,,,,
ZU-36-Co,n-butane,Yes,3.82â€?.25 Ã… (tunable via F atom rotation),1D pore channels,MOFs,Tunable pore size exclusion,4.69 Ã…,size exclusion,10.1016_j.cej.2025.160992.json,"298 K, 1 bar",Not Applicable,High uptake capacity (2.20 mmol/g),,,,,,,,
ZU-36-Co,isobutane,No,3.82â€?.25 Ã… (tunable via F atom rotation),1D pore channels,MOFs,Tunable pore size exclusion,5.28 Ã…,size exclusion,10.1016_j.cej.2025.160992.json,"298 K, 1 bar",Not Applicable,Minimal adsorption (0.12 mmol/g),,,,,,,,
ZU-32,acetylene,Yes,Not Reported,1D channels,MOFs,Not Reported,3.3 Ã— 3.3 Ã— 5.7 Ã…Â³,Competitive adsorption,10.1016-j.cej.2023.144852.json,"298 K, 1 bar",Not Applicable,Lower C2H2 uptake compared to ZUL-500.,,,,,,,,
ZU-32,carbon dioxide,Yes,Not Reported,1D channels,MOFs,Not Reported,3.3 Ã— 3.3 Ã— 5.4 Ã…Â³,Competitive adsorption,10.1016-j.cej.2023.144852.json,"298 K, 1 bar",Not Applicable,"Higher CO2 uptake compared to ZUL-500, leading to lower selectivity.",,,,,,,,
ZU-301a,carbon dioxide,Yes,3.35 Ã— 6.96 Ã…,Regularly layered three-dimensional configuration,MOFs,Narrow pore size effectively blocks CH4 while allowing CO2 to pass through,3.3 Ã…,Electrostatic interactions and hydrogen bonding,10.1021-acs.iecr.4c03299.json,"298 K, 5 bar",Not Applicable,CO2 uptake capacity: 4.54 mmol/g at 298 K and 5 bar,,,,,,,,
ZU-301a,methane,No,3.35 Ã— 6.96 Ã…,Regularly layered three-dimensional configuration,MOFs,Narrow pore size effectively blocks CH4 while allowing CO2 to pass through,3.8 Ã…,Size exclusion,10.1021-acs.iecr.4c03299.json,"298 K, 5 bar",Not Applicable,Minimal adsorption of CH4,,,,,,,,
ZU-301,carbon dioxide,Yes,3.8 Ã…,Rigid one-dimensional channels,MOFs,Size exclusion at sub-nanometer scale,3.3 Ã…,Size exclusion,d3qm00705g.json,"0.15 bar, 298 K",Not Applicable,Multiple synergistic interactions with framework,,,,,,,,
ZU-301,nitrogen,No,3.8 Ã…,Rigid one-dimensional channels,MOFs,Size exclusion at sub-nanometer scale,3.64 Ã…,Size exclusion,d3qm00705g.json,"0.15 bar, 298 K",Not Applicable,Barrier for N2 and CH4 molecules,,,,,,,,
ZU-301,methane,No,3.8 Ã…,Rigid one-dimensional channels,MOFs,Size exclusion at sub-nanometer scale,3.76 Ã…,Size exclusion,d3qm00705g.json,"0.15 bar, 298 K",Not Applicable,Barrier for N2 and CH4 molecules,,,,,,,,
ZSM-5(CFA),carbon dioxide,Yes,1.02 nm,Microporous channels,Other,Rigid microporous channels favoring molecular sieving,Not Reported,Chemisorption,10.1016_j.molstruc.2025.141984.json,"273.15 K, 1 bar",Not Applicable,Adsorption capacity of 2.37 mmolÂ·gâˆ?,,,,,,,,
ZSM-5,endogenous peptides,No,5 Ã…,Not Reported,Other,Size exclusion at sub-nanometer scale,Not Reported,Size exclusion,10.1016-j.trac.2019.115658_1747626542037783_li2019.json,Not Reported,Not Applicable,The enrichment performance of ZSM-5 was not better than that of MCM-41.,,,,,,,,
ZSM-5,n-hexane,Yes,"5.1 Ã… Ã— 5.5 Ã…, 5.4 Ã… Ã— 5.6 Ã…",2D channels,Other,Size exclusion at sub-nanometer scale,Not Reported,Size exclusion,10.1016_j.seppur.2022.121219.json,303 K,Not Applicable,Significant adsorption capacity.,,,,,,,,
ZSM-5,3-methylpentane,Yes,"5.1 Ã… Ã— 5.5 Ã…, 5.4 Ã… Ã— 5.6 Ã…",2D channels,Other,Size exclusion at sub-nanometer scale,Not Reported,Size exclusion,10.1016_j.seppur.2022.121219.json,303 K,Not Applicable,Limited adsorption capacity.,,,,,,,,
ZSM-5,"2,2-dimethylbutane",No,"5.1 Ã… Ã— 5.5 Ã…, 5.4 Ã… Ã— 5.6 Ã…",2D channels,Other,Size exclusion at sub-nanometer scale,Not Reported,Size exclusion,10.1016_j.seppur.2022.121219.json,303 K,Not Applicable,Completely excluded due to pore size limitation.,,,,,,,,
ZSM-25-Na,deuterium,No,3.8 Ã… (effective pore diameter of 8 MR windows),3D cages,Other,Blocking effect of Na+ cations,Not Reported,Blocking effect of Na+ cations,10.1016_j.cej.2025.162769.json,"77 K, up to 100 kPa",Not Applicable,Negligible uptake (< 0.1 mmol/g) at 100 kPa and 77 K.,,,,,,,,
ZSM-25-Na,hydrogen,No,3.8 Ã… (effective pore diameter of 8 MR windows),3D cages,Other,Blocking effect of Na+ cations,Not Reported,Blocking effect of Na+ cations,10.1016_j.cej.2025.162769.json,"77 K, up to 100 kPa",Not Applicable,Negligible uptake (< 0.1 mmol/g) at 100 kPa and 77 K.,,,,,,,,
ZSM-25-K,deuterium,Yes,3.8 Ã… (effective pore diameter of 8 MR windows),3D cages,Other,Combined kinetic quantum sieving and chemical affinity quantum sieving,Not Reported,Kinetic quantum sieving and chemical affinity quantum sieving,10.1016_j.cej.2025.162769.json,"77 K, up to 100 kPa",Not Applicable,Adsorption capacity of 3.3 mmol/g at 100 kPa and 77 K.,,,,,,,,
ZSM-25-K,hydrogen,Yes,3.8 Ã… (effective pore diameter of 8 MR windows),3D cages,Other,Combined kinetic quantum sieving and chemical affinity quantum sieving,Not Reported,Kinetic quantum sieving and chemical affinity quantum sieving,10.1016_j.cej.2025.162769.json,"77 K, up to 100 kPa",Not Applicable,Adsorption capacity of 2.5 mmol/g at 100 kPa and 77 K.,,,,,,,,
ZrSQUF,nitrogen,Yes,"2.4 Ã… (window size, considering Van der Waals radii), 5.6 Ã… (octahedral cages), 4.7 Ã… (tetrahedral cages)",3D cages,MOFs,Defect-induced modulation of pore windows through incorporation of formate modulator; potential tilting of cluster-bound formates acting as trapdoors to increase window size.,3.64 Ã…,Kinetic sieving,10.1039-c4cc03764b_1747623604945375_bueken2014.json,"77 K, 1 bar",Not Applicable,N2 physisorption showed a type I isotherm with micropore uptake of 40.4 cmÂ³Â·gâ�»Â?,,,,,,,,
ZrSQUF,hydrogen,Yes,"2.4 Ã… (window size, considering Van der Waals radii), 5.6 Ã… (octahedral cages), 4.7 Ã… (tetrahedral cages)",3D cages,MOFs,Defect-induced modulation of pore windows through incorporation of formate modulator; potential tilting of cluster-bound formates acting as trapdoors to increase window size.,2.82 Ã…,Kinetic sieving,10.1039-c4cc03764b_1747623604945375_bueken2014.json,"77 K, 1 bar",Not Applicable,"H2 adsorption capacity was 50.5 cmÂ³Â·gâ�»Â?at 1 bar and 77 K, showing type I isotherm indicative of micropore filling.",,,,,,,,
ZrSQUA,nitrogen,No,"2.4 Ã… (window size, considering Van der Waals radii), 5.6 Ã… (octahedral cages), 4.7 Ã… (tetrahedral cages)",3D cages,MOFs,Defect-induced modulation of pore windows through incorporation of acetate modulator.,3.64 Ã…,Size exclusion,10.1039-c4cc03764b_1747623604945375_bueken2014.json,"77 K, 1 bar",Not Applicable,"N2 physisorption revealed a type II isotherm, indicative of non-porous or macroporous behavior.",,,,,,,,
ZrSQUA,hydrogen,Yes,"2.4 Ã… (window size, considering Van der Waals radii), 5.6 Ã… (octahedral cages), 4.7 Ã… (tetrahedral cages)",3D cages,MOFs,Defect-induced modulation of pore windows through incorporation of acetate modulator.,2.82 Ã…,Kinetic sieving,10.1039-c4cc03764b_1747623604945375_bueken2014.json,"77 K, 1 bar",Not Applicable,"H2 adsorption capacity was 35.6 cmÂ³Â·gâ�»Â?at 1 bar and 77 K, showing type I isotherm indicative of micropore filling.",,,,,,,,
Zr-SA-MOF@CS,methanol,Conditional (see Additional Info),2.4 Ã…,Not Reported,MOF composite,Size exclusion with gate flexibility,3.8 Ã…,Gate flexibility and molecular rotation,10.1021-acs.iecr.4c03122.json,"50 Â°C, feed concentration: 10 wt % methanol",Not Applicable,"Despite the pore size being smaller than the kinetic diameter of methanol, the membrane allows methanol transport due to gate flexibility and molecular rotation.",,,,,,,,
Zr-SA-MOF@CS,dimethyl carbonate,No,2.4 Ã…,Not Reported,MOF composite,Size exclusion with gate flexibility,4.7-6.3 Ã…,Size exclusion at sub-nanometer scale,10.1021-acs.iecr.4c03122.json,"50 Â°C, feed concentration: 10 wt % methanol",Not Applicable,The separation factor is higher than that of Zr-fum-MOF@CS due to smaller pore size.,,,,,,,,
Zr-PZDC-MOF@CS,methanol,Yes,5.6 Ã…,Not Reported,MOF composite,Size exclusion at sub-nanometer scale,3.8 Ã…,Size exclusion at sub-nanometer scale,10.1021-acs.iecr.4c03122.json,"50 Â°C, feed concentration: 10 wt % methanol",Not Applicable,The separation factor is lower than that of Zr-fum-MOF@CS due to larger pore size.,,,,,,,,
Zr-PZDC-MOF@CS,dimethyl carbonate,Conditional (see Additional Info),5.6 Ã…,Not Reported,MOF composite,Size exclusion at sub-nanometer scale,4.7-6.3 Ã…,Size exclusion at sub-nanometer scale,10.1021-acs.iecr.4c03122.json,"50 Â°C, feed concentration: 10 wt % methanol",Not Applicable,The membrane allows some dimethyl carbonate transport due to larger pore size compared to Zr-fum-MOF@CS.,,,,,,,,
Zr-MOF[BDC-(OH)2],hydrogen,Yes,5.2 Ã… (maximum aperture size),12-connected face-centered cubic,MOF membrane,Size exclusion at sub-nanometer scale,2.8 Ã…,Size exclusion,s41563-023-01541-0.json,"25 Â°C, 1 bar",Not Applicable,High H2/CO2 selectivity observed,,,,,,,,
Zr-MOF[BDC-(OH)2],carbon dioxide,No,5.2 Ã… (maximum aperture size),12-connected face-centered cubic,MOF membrane,Size exclusion at sub-nanometer scale,3.3 Ã…,Size exclusion,s41563-023-01541-0.json,"25 Â°C, 1 bar",Not Applicable,Blocked by the lattice window due to its larger size compared to hydrogen,,,,,,,,
Zr-MOF(fumarate),hydrogen,Yes,4.5 Ã… (maximum aperture size),12-connected face-centered cubic,MOF membrane,Size exclusion at sub-nanometer scale,2.8 Ã…,Size exclusion,s41563-023-01541-0.json,"25 Â°C, 1 bar",Not Applicable,High H2/CO2 selectivity of 69.2 after defect elimination,,,,,,,,
Zr-MOF(fumarate),carbon dioxide,No,4.5 Ã… (maximum aperture size),12-connected face-centered cubic,MOF membrane,Size exclusion at sub-nanometer scale,3.3 Ã…,Size exclusion,s41563-023-01541-0.json,"25 Â°C, 1 bar",Not Applicable,Blocked by the lattice window due to its larger size compared to hydrogen,,,,,,,,
Zr-MOF(fumarate),water,Yes,4.5 Ã… (maximum aperture size),12-connected face-centered cubic,MOF membrane,Size exclusion at sub-nanometer scale,2.76 Ã…,Size exclusion,s41563-023-01541-0.json,25 Â°C,Not Applicable,Freely passes through the lattice while rejecting hydrated ions,,,,,,,,
Zr-MOF(fumarate),methanol,Yes,4.5 Ã… (maximum aperture size),12-connected face-centered cubic,MOF membrane,Size exclusion at sub-nanometer scale,3.8 Ã…,Size exclusion,s41563-023-01541-0.json,50 Â°C,Not Applicable,Permeates selectively over DMC in azeotropic mixtures,,,,,,,,
Zr-MOF(fumarate),dimethyl carbonate,No,4.5 Ã… (maximum aperture size),12-connected face-centered cubic,MOF membrane,Size exclusion at sub-nanometer scale,4.7â€?.3 Ã…,Size exclusion,s41563-023-01541-0.json,50 Â°C,Not Applicable,Blocked by the lattice window due to its larger size compared to methanol,,,,,,,,
Zr-MOF(BDC),hydrogen,Yes,5.1 Ã… (maximum aperture size),12-connected face-centered cubic,MOF membrane,Size exclusion at sub-nanometer scale,2.8 Ã…,Size exclusion,s41563-023-01541-0.json,"25 Â°C, 1 bar",Not Applicable,High H2/CO2 selectivity observed,,,,,,,,
Zr-MOF(BDC),carbon dioxide,No,5.1 Ã… (maximum aperture size),12-connected face-centered cubic,MOF membrane,Size exclusion at sub-nanometer scale,3.3 Ã…,Size exclusion,s41563-023-01541-0.json,"25 Â°C, 1 bar",Not Applicable,Blocked by the lattice window due to its larger size compared to hydrogen,,,,,,,,
Zr-MOF(BDC),water,Yes,5.1 Ã… (maximum aperture size),12-connected face-centered cubic,MOF membrane,Size exclusion at sub-nanometer scale,2.76 Ã…,Size exclusion,s41563-023-01541-0.json,25 Â°C,Not Applicable,Freely passes through the lattice while rejecting hydrated ions,,,,,,,,
Zr-mes-FA,n-hexane,Yes,"3.02 Ã… (PLD), 5.29 Ã… (LCD)",1D channels,MOFs,Size exclusion at sub-nanometer scale,0.43 nm,Size exclusion,d4sc05749j.json,"303 K to 423 K, 10 kPa",Not Applicable,Adsorption capacity reduced at higher temperatures,,,,,,,,
Zr-mes-FA,2-methylpentane,No,"3.02 Ã… (PLD), 5.29 Ã… (LCD)",1D channels,MOFs,Size exclusion at sub-nanometer scale,0.50 nm,Size exclusion,d4sc05749j.json,"303 K to 423 K, 10 kPa",Not Applicable,Negligible adsorption at all temperatures,,,,,,,,
Zr-mes-FA,3-methylpentane,No,"3.02 Ã… (PLD), 5.29 Ã… (LCD)",1D channels,MOFs,Size exclusion at sub-nanometer scale,0.50 nm,Size exclusion,d4sc05749j.json,"303 K to 423 K, 10 kPa",Not Applicable,Negligible adsorption at all temperatures,,,,,,,,
Zr-mes-FA,"2,3-dimethylbutane",No,"3.02 Ã… (PLD), 5.29 Ã… (LCD)",1D channels,MOFs,Size exclusion at sub-nanometer scale,0.56 nm,Size exclusion,d4sc05749j.json,"303 K to 423 K, 10 kPa",Not Applicable,Completely excluded at all temperatures,,,,,,,,
Zr-mes-FA,"2,2-dimethylbutane",No,"3.02 Ã… (PLD), 5.29 Ã… (LCD)",1D channels,MOFs,Size exclusion at sub-nanometer scale,0.56 nm,Size exclusion,d4sc05749j.json,"303 K to 423 K, 10 kPa",Not Applicable,Completely excluded at all temperatures,,,,,,,,
Zr-Me-fcu-MOF,acetone,Yes,"0.56 nm (smallest possible aperture), 0.85 nm (largest possible aperture)",fcu topology with tetrahedral and octahedral cages,MOF composite,Nonselective interfacial voids enable solute molecules of different sizes to pass through.,Not Reported,Size exclusion at sub-nanometer scale,10.1002-adma.202314206.json,"Annealed membrane, cross-flow nanofiltration at 30 bar",Not Applicable,Acetone permeance through MMe was 18.3 Â± 0.5 L mâˆ? hâˆ? barâˆ?.,,,,,,,,
Zr-Me-fcu-MOF,polystyrene standards,Conditional (see Additional Info),"0.56 nm (smallest possible aperture), 0.85 nm (largest possible aperture)",fcu topology with tetrahedral and octahedral cages,MOF composite,Nonselective interfacial voids enable solute molecules of different sizes to pass through.,Not Reported,Size exclusion at sub-nanometer scale,10.1002-adma.202314206.json,"Annealed membrane, cross-flow nanofiltration at 30 bar",Not Applicable,"Lower rejection values across the range, highest solute rejection â‰?5%.",,,,,,,,
Zr-IMAC@MCM-48,proteins,No,2.5 nm,Not Reported,Other,Size exclusion at sub-nanometer scale combined with Zr4+-based specific enrichment,Not Reported,Size exclusion,10.1021-acs.analchem.3c02150.json,"Room temperature, serum samples",Not Applicable,Proteins are excluded due to size exclusion nature of mesopores.,,,,,,,,
Zr-IMAC@MCM-48,endogenous phosphopeptides,Yes,2.5 nm,Not Reported,Other,Size exclusion at sub-nanometer scale combined with Zr4+-based specific enrichment,MW range: 1200-5000 Da,Specific chelation with Zr4+,10.1021-acs.analchem.3c02150.json,"Room temperature, serum samples",Not Applicable,Endogenous phosphopeptides are enriched via specific Zr4+-phosphate interaction.,,,,,,,,
Zr-fum-MOF@PVA,methanol,Yes,4.5 Ã…,Not Reported,MOF composite,Size exclusion at sub-nanometer scale,3.8 Ã…,Size exclusion at sub-nanometer scale,10.1021-acs.iecr.4c03122.json,"50 Â°C, feed concentration: 10 wt % methanol",Not Applicable,The membrane shows improved methanol permeability compared to pristine PVA.,,,,,,,,
Zr-fum-MOF@PVA,dimethyl carbonate,No,4.5 Ã…,Not Reported,MOF composite,Size exclusion at sub-nanometer scale,4.7-6.3 Ã…,Size exclusion at sub-nanometer scale,10.1021-acs.iecr.4c03122.json,"50 Â°C, feed concentration: 10 wt % methanol",Not Applicable,The separation factor is significantly higher than that of pristine PVA.,,,,,,,,
Zr-fum-MOF@CS,methanol,Yes,4.5 Ã…,Not Reported,MOF composite,Size exclusion at sub-nanometer scale,3.8 Ã…,Size exclusion at sub-nanometer scale,10.1021-acs.iecr.4c03122.json,"50 Â°C, feed concentration: 10 wt % methanol",Not Applicable,The separation factor is 331.1 with a total flux of 284.6 gÂ·mâ�»Â²Â·hâ�»Â?,,,,,,,,
Zr-fum-MOF@CS,dimethyl carbonate,No,4.5 Ã…,Not Reported,MOF composite,Size exclusion at sub-nanometer scale,4.7-6.3 Ã…,Size exclusion at sub-nanometer scale,10.1021-acs.iecr.4c03122.json,"50 Â°C, feed concentration: 10 wt % methanol",Not Applicable,The separation factor is 331.1 with a total flux of 284.6 gÂ·mâ�»Â²Â·hâ�»Â?,,,,,,,,
Zr-fum-fcu-MOF,carbon dioxide,Yes,3.3 Ã… < d < 4.6 Ã… (aperture size),fcu topology with triangular pore-apertures,MOF membrane,Conformation-controlled molecular sieving effect,3.3 Ã…,Size exclusion,10.1002-adma.201807513_1747623554800878_10.1002@adma.201807513.json,Not Reported,Not Applicable,Passes through the aperture with little hindrance.,,,,,,,,
Zr-fum-fcu-MOF,methane,Yes,3.3 Ã… < d < 4.6 Ã… (aperture size),fcu topology with triangular pore-apertures,MOF membrane,Conformation-controlled molecular sieving effect,3.8 Ã…,Size exclusion,10.1002-adma.201807513_1747623554800878_10.1002@adma.201807513.json,Not Reported,Not Applicable,Passes through the aperture with little hindrance.,,,,,,,,
Zr-fum-fcu-MOF,ethylene,Yes,3.3 Ã… < d < 4.6 Ã… (aperture size),fcu topology with triangular pore-apertures,MOF membrane,Conformation-controlled molecular sieving effect,4.2 Ã…,Size exclusion,10.1002-adma.201807513_1747623554800878_10.1002@adma.201807513.json,Not Reported,Not Applicable,Passes through the aperture with little hindrance.,,,,,,,,
Zr-fum-fcu-MOF,ethane,Yes,3.3 Ã… < d < 4.6 Ã… (aperture size),fcu topology with triangular pore-apertures,MOF membrane,Conformation-controlled molecular sieving effect,4.4 Ã…,Size exclusion,10.1002-adma.201807513_1747623554800878_10.1002@adma.201807513.json,Not Reported,Not Applicable,Passes through the aperture with little hindrance.,,,,,,,,
Zr-fum-fcu-MOF,propylene,Yes,3.3 Ã… < d < 4.6 Ã… (aperture size),fcu topology with triangular pore-apertures,MOF membrane,Conformation-controlled molecular sieving effect,4.6 Ã…,Conformation-controlled molecular sieving,10.1002-adma.201807513_1747623554800878_10.1002@adma.201807513.json,"35 Â°C, 106 kPa",Not Applicable,Both 'staggered' and 'eclipsed' conformations can pass through the aperture.,,,,,,,,
Zr-fum-fcu-MOF,propane,Conditional (see Additional Info),3.3 Ã… < d < 4.6 Ã… (aperture size),fcu topology with triangular pore-apertures,MOF membrane,Conformation-controlled molecular sieving effect,4.92 Ã…,Conformation-controlled molecular sieving,10.1002-adma.201807513_1747623554800878_10.1002@adma.201807513.json,"35 Â°C, 106 kPa",Not Applicable,Only 'eclipsed-D' conformation can pass through the aperture.,,,,,,,,
Zr-fum-fcu-MOF,n-butane,Yes,3.3 Ã… < d < 4.6 Ã… (aperture size),fcu topology with triangular pore-apertures,MOF membrane,Conformation-controlled molecular sieving effect,4.9 Ã…,Conformation-controlled molecular sieving,10.1002-adma.201807513_1747623554800878_10.1002@adma.201807513.json,Not Reported,Not Applicable,Aligns methyl groups with methylene bridge to pass through the aperture.,,,,,,,,
Zr-fum-fcu-MOF,isobutane,No,3.3 Ã… < d < 4.6 Ã… (aperture size),fcu topology with triangular pore-apertures,MOF membrane,Conformation-controlled molecular sieving effect,5.0 Ã…,Size exclusion,10.1002-adma.201807513_1747623554800878_10.1002@adma.201807513.json,Not Reported,Not Applicable,Fully blocked due to lack of allowable conformations.,,,,,,,,
Zr-fum-fcu-MOF,n-butane,Yes,"Varies with defect control (e.g., Zr-fum-100: narrow aperture, Zr-fum-200: wider aperture)",fcu-net with tetrahedral and octahedral cages,MOFs,Defect-controlled molecular sieving,4.69 Ã…,size exclusion,10.1016_j.cej.2025.160992.json,293 K,Not Applicable,adsorbed effectively,,,,,,,,
Zr-fum-fcu-MOF,isobutane,Conditional (see Additional Info),"Varies with defect control (e.g., Zr-fum-100: narrow aperture, Zr-fum-200: wider aperture)",fcu-net with tetrahedral and octahedral cages,MOFs,Defect-controlled molecular sieving,5.28 Ã…,size exclusion,10.1016_j.cej.2025.160992.json,293 K,Not Applicable,excluded in Zr-fum-100 but partially adsorbed in Zr-fum-200 and Zr-fum-20,,,,,,,,
Zr-fum-fcu-MOF,propylene,Yes,Contracted triangular apertures (exact size not reported),3D cages,MOF membrane,Conformation-controlled molecular sieving through contracted triangular pore apertures.,0.46 nm,Conformation-controlled sieving,s41560-021-00881-y.json,"25 Â°C, 1-7 atm",Not Applicable,Double-eclipsed conformers of propylene pass with less hindrance.,,,,,,,,
Zr-fum-fcu-MOF,propane,No,Contracted triangular apertures (exact size not reported),3D cages,MOF membrane,Conformation-controlled molecular sieving through contracted triangular pore apertures.,0.43 nm,Size exclusion,s41560-021-00881-y.json,"25 Â°C, 1-7 atm",Not Applicable,Staggered conformers of propane are fully excluded.,,,,,,,,
Zr-fum-fcu-MOF,n-butane,Yes,Contracted triangular apertures (exact size not reported),3D cages,MOF membrane,Conformation-controlled molecular sieving through contracted triangular pore apertures.,Not Reported,Size exclusion,s41560-021-00881-y.json,Not Reported,Not Applicable,n-butane permeance is extremely low due to narrow aperture.,,,,,,,,
Zr-fum-fcu-MOF,isobutane,No,Contracted triangular apertures (exact size not reported),3D cages,MOF membrane,Conformation-controlled molecular sieving through contracted triangular pore apertures.,Not Reported,Size exclusion,s41560-021-00881-y.json,Not Reported,Not Applicable,Isobutane is fully excluded due to size.,,,,,,,,
Zr-fum-fcu MOF,methane,No,Not Reported,Not Reported,MOFs,Size exclusion at sub-nanometer scale,Not Reported,Size exclusion,10.1002-adfm.202306202.json,Not Reported,Not Applicable,Methane diffusion is effectively blocked by incorporating mesaconic acid linkers.,,,,,,,,
Zr-fum-FA,n-hexane,Yes,"3.74 Ã… (PLD), 5.49 Ã… (LCD)",1D channels,MOFs,Size exclusion at sub-nanometer scale and kinetic sieving at higher temperatures,0.43 nm,Size exclusion,d4sc05749j.json,"303 K to 423 K, 10 kPa",Not Applicable,Strong adsorption at all tested temperatures,,,,,,,,
Zr-fum-FA,2-methylpentane,Temperature-dependent,"3.74 Ã… (PLD), 5.49 Ã… (LCD)",1D channels,MOFs,Size exclusion at sub-nanometer scale and kinetic sieving at higher temperatures,0.50 nm,Kinetic sieving,d4sc05749j.json,"303 K to 423 K, 10 kPa",Not Applicable,Adsorption enhanced at higher temperatures,,,,,,,,
Zr-fum-FA,3-methylpentane,Temperature-dependent,"3.74 Ã… (PLD), 5.49 Ã… (LCD)",1D channels,MOFs,Size exclusion at sub-nanometer scale and kinetic sieving at higher temperatures,0.50 nm,Kinetic sieving,d4sc05749j.json,"303 K to 423 K, 10 kPa",Not Applicable,Adsorption enhanced at higher temperatures,,,,,,,,
Zr-fum-FA,"2,3-dimethylbutane",No,"3.74 Ã… (PLD), 5.49 Ã… (LCD)",1D channels,MOFs,Size exclusion at sub-nanometer scale and kinetic sieving at higher temperatures,0.56 nm,Size exclusion,d4sc05749j.json,"303 K to 423 K, 10 kPa",Not Applicable,Completely excluded at all temperatures,,,,,,,,
Zr-fum-FA,"2,2-dimethylbutane",No,"3.74 Ã… (PLD), 5.49 Ã… (LCD)",1D channels,MOFs,Size exclusion at sub-nanometer scale and kinetic sieving at higher temperatures,0.56 nm,Size exclusion,d4sc05749j.json,"303 K to 423 K, 10 kPa",Not Applicable,Completely excluded at all temperatures,,,,,,,,
Zr-fumarate-MOF,propane,Yes,Not Reported,3D cages,MOFs,Size exclusion at sub-nanometer scale,0.43 nm,Thermodynamic selectivity,10.1021-acs.chemmater.9b02322_1747626569989434_iacomi2019.json,"298 K, 1 bar",Not Applicable,Propane is preferentially adsorbed over propylene in defective structures.,,,,,,,,
Zr-fumarate-MOF,propylene,Yes,Not Reported,3D cages,MOFs,Size exclusion at sub-nanometer scale,0.40 nm,Thermodynamic selectivity,10.1021-acs.chemmater.9b02322_1747626569989434_iacomi2019.json,"298 K, 1 bar",Not Applicable,Propylene is less preferentially adsorbed compared to propane in defective structures.,,,,,,,,
Zr-fumarate-mesaconate,nitrogen,Yes,Not Reported,Not Reported,MOF membrane,Asymmetric pore windows for molecular sieving,0.364 nm,Asymmetric pore window allows linear molecules,d3cs00131h.json,Not Reported,Not Applicable,Record-high N2/CH4 separation achieved,,,,,,,,
Zr-fumarate-mesaconate,methane,No,Not Reported,Not Reported,MOF membrane,Asymmetric pore windows for molecular sieving,0.38 nm,Asymmetric pore window rejects tetrahedral molecules,d3cs00131h.json,Not Reported,Not Applicable,Record-high N2/CH4 separation achieved,,,,,,,,
Zr-fumarate MOF membrane,hydrogen,Yes,5.1 Ã… (aperture size),3D cages,MOF membrane,Framework diversity and designability of pore architecture,0.289 nm,Size exclusion at sub-nanometer scale,s41563-023-01551-y.json,Not Reported,Not Applicable,"Ideal H2/CO2 selectivity of 69.2, mixed H2/CO2 selectivity of 60.1.",,,,,,,,
Zr-fumarate MOF membrane,carbon dioxide,Conditional (see Additional Info),5.1 Ã… (aperture size),3D cages,MOF membrane,Framework diversity and designability of pore architecture,0.33 nm,Size exclusion at sub-nanometer scale,s41563-023-01551-y.json,Not Reported,Not Applicable,Higher H2/CO2 selectivity than Knudsen diffusion selectivity indicates absence of intercrystalline defects.,,,,,,,,
Zr-fumarate MOF membrane,water,Yes,5.1 Ã… (aperture size),3D cages,MOF membrane,Framework diversity and designability of pore architecture,Not Reported,Size exclusion at sub-nanometer scale,s41563-023-01551-y.json,Forward osmosis and reverse osmosis modes,Not Applicable,"Water/NaCl selectivity up to 9,000.",,,,,,,,
