Repository: MontageBai/Data-driven-discovery-of-metal-organic-frameworks-for-sieving-separation-of-C5-quinary-mixture-

File: AdsorptionInformationCard/After Process JSON.csv (part 2 of 46)
Materials Name,Molecule Name,Can Pass SievingPore Size,Structure Type,Material Category,Sieving Mechanism,Molecular Size,Mechanism,File Name,Test Conditions,Threshold Pressure,Additional Info,,,,,,,,,
Zr-fumarate MOF membrane,methanol,Yes,5.1 Ã… (aperture size),3D cages,MOF membrane,Framework diversity and designability of pore architecture,Not Reported,Size exclusion at sub-nanometer scale,s41563-023-01551-y.json,50 Â°C,Not Applicable,Methanol/dimethyl carbonate selectivity with >99.5 wt% methanol purity.,,,,,,,,
Zr-fumarate (Zr-fum) MOF,xenon,Yes,Not Reported,Not Reported,MOF membrane,Not Reported,4.0 Ã…,Size exclusion,10.1016-j.cej.2024.157949.json,Not Reported,Not Applicable,Enhanced xenon adsorption and separation.,,,,,,,,
Zr-fumarate,propene,Yes,Not Reported,Not Reported,MOF membrane,Size exclusion at sub-nanometer scale,0.43 nm,Size exclusion at sub-nanometer scale,d3cs00131h.json,Not Reported,Not Applicable,High propene/propane selectivity achieved,,,,,,,,
Zr-fumarate,propane,No,Not Reported,Not Reported,MOF membrane,Size exclusion at sub-nanometer scale,0.43 nm,Size exclusion at sub-nanometer scale,d3cs00131h.json,Not Reported,Not Applicable,High propene/propane selectivity achieved,,,,,,,,
Zr-fum67-mes33-fcu MOF,nitrogen,Yes,Not Reported,Not Reported,MOF membrane,Not Reported,3.64 Ã…,Size exclusion,10.1016-j.cej.2024.157949.json,10 bar,Not Applicable,Linear N2 molecules selectively pass while larger methane molecules are blocked.,,,,,,,,
Zr-fum67-mes33-fcu MOF,methane,No,Not Reported,Not Reported,MOF membrane,Not Reported,3.8 Ã…,Size exclusion,10.1016-j.cej.2024.157949.json,10 bar,Not Applicable,Asymmetric pore windows restrict passage of methane.,,,,,,,,
Zr-fum-200,n-butane,Yes,4.7 Ã… (widened due to defects),3D cages,MOFs,Defect-induced kinetic control,4.3 Ã…,Kinetic sieving,10.1021-acs.langmuir.8b03085_1747624061164340_c4982ebcfb8a9beec5afd9539b1b2938.json,"293 K, 1 bar",Not Applicable,Fast adsorption kinetics observed.,,,,,,,,
Zr-fum-200,iso-butane,Conditional (see Additional Info),4.7 Ã… (widened due to defects),3D cages,MOFs,Defect-induced kinetic control,5 Ã…,Kinetic sieving,10.1021-acs.langmuir.8b03085_1747624061164340_c4982ebcfb8a9beec5afd9539b1b2938.json,"293 K, 1 bar",Not Applicable,Slow diffusion observed due to widened aperture from defects.,,,,,,,,
Zr-fum-20,n-butane,Yes,4.7 Ã… (widened due to defects),3D cages,MOFs,Thermodynamically driven separation,4.3 Ã…,Thermodynamic equilibrium,10.1021-acs.langmuir.8b03085_1747624061164340_c4982ebcfb8a9beec5afd9539b1b2938.json,"293 K, 1 bar",Not Applicable,Retention time ~13.7 minutes in breakthrough tests.,,,,,,,,
Zr-fum-20,iso-butane,Yes,4.7 Ã… (widened due to defects),3D cages,MOFs,Thermodynamically driven separation,5 Ã…,Thermodynamic equilibrium,10.1021-acs.langmuir.8b03085_1747624061164340_c4982ebcfb8a9beec5afd9539b1b2938.json,"293 K, 1 bar",Not Applicable,Retention time ~7.8 minutes in breakthrough tests.,,,,,,,,
Zr-fum-100,n-butane,Yes,4.7 Ã…,3D cages,MOFs,Size exclusion at sub-nanometer scale,4.3 Ã…,Size exclusion,10.1021-acs.langmuir.8b03085_1747624061164340_c4982ebcfb8a9beec5afd9539b1b2938.json,"293 K, 1 bar",Not Applicable,Fast adsorption kinetics observed.,,,,,,,,
Zr-fum-100,iso-butane,No,4.7 Ã…,3D cages,MOFs,Size exclusion at sub-nanometer scale,5 Ã…,Size exclusion,10.1021-acs.langmuir.8b03085_1747624061164340_c4982ebcfb8a9beec5afd9539b1b2938.json,"293 K, 1 bar",Not Applicable,Negligible uptake observed in breakthrough experiments.,,,,,,,,
ZrFA-D-Cu(I),acetylene,Yes,Comparable to ZrFA-D with Cu(I) sites,1D channels with defects and Cu(I) sites,MOFs,Size exclusion with Cu(I)-enhanced interactions,3.3 Ã…,Size exclusion with strong Ïƒ-Ï€ coordination to Cu(I),10.1002-anie.202505978.json,"298 K, 1 bar",Not Applicable,Adsorption capacity: 2.03 mmol/g at 273 K; 1.52 mmol/g at 298 K,,,,,,,,
ZrFA-D-Cu(I),ethylene,No,Comparable to ZrFA-D with Cu(I) sites,1D channels with defects and Cu(I) sites,MOFs,Size exclusion with Cu(I)-enhanced interactions,4.163 Ã…,Size exclusion,10.1002-anie.202505978.json,"298 K, 1 bar",Not Applicable,Adsorption capacity: 1.01 mmol/g at 273 K; 0.501 mmol/g at 298 K,,,,,,,,
ZrFA-D-Cu(I),carbon dioxide,Yes,Comparable to ZrFA-D with Cu(I) sites,1D channels with defects and Cu(I) sites,MOFs,Size exclusion with Cu(I)-enhanced interactions,3.3 Ã…,Size exclusion with Cu(I)-O interaction,10.1002-anie.202505978.json,"298 K, 1 bar",Not Applicable,Adsorption capacity: 1.33 mmol/g at 273 K; 0.809 mmol/g at 298 K,,,,,,,,
ZrFA-D,acetylene,Yes,Larger than ZrFA due to defects,1D channels with defects,MOFs,Size exclusion with defect-enhanced interactions,3.3 Ã…,Size exclusion with enhanced affinity due to defects,10.1002-anie.202505978.json,"298 K, 1 bar",Not Applicable,Adsorption capacity: 1.74 mmol/g at 273 K; 1.33 mmol/g at 298 K,,,,,,,,
ZrFA-D,ethylene,No,Larger than ZrFA due to defects,1D channels with defects,MOFs,Size exclusion with defect-enhanced interactions,4.163 Ã…,Size exclusion,10.1002-anie.202505978.json,"298 K, 1 bar",Not Applicable,Adsorption capacity: 0.829 mmol/g at 273 K; 0.513 mmol/g at 298 K,,,,,,,,
ZrFA-D,carbon dioxide,Yes,Larger than ZrFA due to defects,1D channels with defects,MOFs,Size exclusion with defect-enhanced interactions,3.3 Ã…,Size exclusion with enhanced affinity due to defects,10.1002-anie.202505978.json,"298 K, 1 bar",Not Applicable,Adsorption capacity: 1.25 mmol/g at 273 K; 0.795 mmol/g at 298 K,,,,,,,,
Zr-FA,carbon dioxide,Yes,3.4 Ã…,1D channels,MOFs,Size-discriminative molecular sieving,3.30 Ã…,Size exclusion,d3ce00085k.json,"298 K, 1 bar",Not Applicable,CO2 uptake: 72.4 cmÂ³ cmâ�»Â? Isosteric heat of adsorption (Qst): 35.6 kJ molâ�»Â?,,,,,,,,
Zr-FA,nitrogen,No,3.4 Ã…,1D channels,MOFs,Size-discriminative molecular sieving,3.64 Ã…,Size exclusion,d3ce00085k.json,"298 K, 1 bar",Not Applicable,N2 uptake: 0.486 cmÂ³ cmâ�»Â?,,,,,,,,
Zr-FA,methane,No,3.4 Ã…,1D channels,MOFs,Size-discriminative molecular sieving,3.76 Ã…,Size exclusion,d3ce00085k.json,"298 K, 1 bar",Not Applicable,CH4 uptake: 0.516 cmÂ³ cmâ�»Â?,,,,,,,,
ZrFA,acetylene,Yes,"3.33 Ã… (pore aperture), 5.04 Ã… (maximum pore void)",1D channels,MOFs,Size exclusion based on molecular dimensions,3.3 Ã…,Size exclusion,10.1002-anie.202505978.json,"298 K, 1 bar",Not Applicable,Adsorption capacity: 1.14 mmol/g at 273 K; 0.782 mmol/g at 298 K,,,,,,,,
ZrFA,ethylene,No,"3.33 Ã… (pore aperture), 5.04 Ã… (maximum pore void)",1D channels,MOFs,Size exclusion based on molecular dimensions,4.163 Ã…,Size exclusion,10.1002-anie.202505978.json,"298 K, 1 bar",Not Applicable,Adsorption capacity: 0.626 mmol/g at 273 K; 0.346 mmol/g at 298 K,,,,,,,,
ZrFA,carbon dioxide,Yes,"3.33 Ã… (pore aperture), 5.04 Ã… (maximum pore void)",1D channels,MOFs,Size exclusion based on molecular dimensions,3.3 Ã…,Size exclusion,10.1002-anie.202505978.json,"298 K, 1 bar",Not Applicable,Adsorption capacity: 1.08 mmol/g at 273 K; 0.679 mmol/g at 298 K,,,,,,,,
Zr-BTNDC,water,Yes,6 Ã… (channels),3D network,MOFs,Oxidized and acidified ligands increase hydrophilicity and proton hopping sites.,Not Reported,Size exclusion at sub-nanometer scale,10.1039-d0qi00883d_1747625532046580_chen2020.json,Not Reported,Not Applicable,Post-synthetic oxidation and acidification improve proton conductivity.,,,,,,,,
Zr-BTB/PSS,lithium,Yes,"5.5 Ã… (intralayer), 6.6 Ã… (interlayer spacing)",2D nanosheets with ordered angstrom-size pores,MOF membrane,Partial dehydration followed by differential affinity between partially dehydrated cations and sulfonate groups,7.64 Ã… (hydrated diameter),Partial dehydration and affinity to sulfonate groups,10.1021-acs.nanolett.3c04773.json,"0.1 M concentration gradient, water as solvent, room temperature",Not Applicable,High permeability due to hopping sites provided by sulfonate groups,,,,,,,,
Zr-BTB/PSS,sodium,Yes,"5.5 Ã… (intralayer), 6.6 Ã… (interlayer spacing)",2D nanosheets with ordered angstrom-size pores,MOF membrane,Partial dehydration followed by differential affinity between partially dehydrated cations and sulfonate groups,7.16 Ã… (hydrated diameter),Partial dehydration and lower affinity to sulfonate groups,10.1021-acs.nanolett.3c04773.json,"0.1 M concentration gradient, water as solvent, room temperature",Not Applicable,Lower selectivity compared to lithium,,,,,,,,
Zr-BTB/PSS,potassium,Yes,"5.5 Ã… (intralayer), 6.6 Ã… (interlayer spacing)",2D nanosheets with ordered angstrom-size pores,MOF membrane,Partial dehydration followed by differential affinity between partially dehydrated cations and sulfonate groups,6.62 Ã… (hydrated diameter),Partial dehydration and even lower affinity to sulfonate groups,10.1021-acs.nanolett.3c04773.json,"0.1 M concentration gradient, water as solvent, room temperature",Not Applicable,Lowest selectivity among monovalent cations,,,,,,,,
Zr-BTB/PSS,magnesium,Yes,"5.5 Ã… (intralayer), 6.6 Ã… (interlayer spacing)",2D nanosheets with ordered angstrom-size pores,MOF membrane,Partial dehydration followed by differential affinity between partially dehydrated cations and sulfonate groups,8.56 Ã… (hydrated diameter),Size exclusion and very low affinity to sulfonate groups,10.1021-acs.nanolett.3c04773.json,"0.1 M concentration gradient, water as solvent, room temperature",Not Applicable,Lowest permeation rate among tested ions,,,,,,,,
Zr-BPYDC,propane,Yes,Not Reported,Not Reported,MOFs,Preferential adsorption of C3H8,4.3â€?.118 Ã… (kinetic diameter),Preferential adsorption via specific sites,10.1016_j.fuel.2024.131314.json,"Room temperature, ambient pressure",Not Applicable,Higher adsorption capacity for C3H8 compared to C3H6,,,,,,,,
Zr-BPYDC,propylene,No,Not Reported,Not Reported,MOFs,Preferential adsorption of C3H8,4.678 Ã… (kinetic diameter),Preferential adsorption of C3H8,10.1016_j.fuel.2024.131314.json,"Room temperature, ambient pressure",Not Applicable,Lower uptake for C3H6 relative to C3H8,,,,,,,,
Zr-bptc,n-hexane,Yes,4.5 Ã…,Cage-like large pores connected through narrow apertures,MOFs,Size-exclusion based separation where linear alkanes are adsorbed while branched isomers are excluded.,4.5 Ã…,Size exclusion,10.1002-anie.202300722.json,150Â°C,Not Applicable,Substantial retention due to size match with pore aperture.,,,,,,,,
Zr-bptc,3-methylpentane,No,4.5 Ã…,Cage-like large pores connected through narrow apertures,MOFs,Size-exclusion based separation where linear alkanes are adsorbed while branched isomers are excluded.,5.0â€?.5 Ã…,Size exclusion,10.1002-anie.202300722.json,150Â°C,Not Applicable,Excluded due to larger size compared to pore aperture.,,,,,,,,
Zr-bptc,"2,3-dimethylbutane",No,4.5 Ã…,Cage-like large pores connected through narrow apertures,MOFs,Size-exclusion based separation where linear alkanes are adsorbed while branched isomers are excluded.,5.6 Ã…,Size exclusion,10.1002-anie.202300722.json,150Â°C,Not Applicable,Completely excluded due to size mismatch.,,,,,,,,
Zr-bptc,hexane,Yes,"4.5 Ã… (tetrahedral windows), 12 Ã… (cages)",Cage-like pores,MOFs,Selective molecular exclusion of branched alkanes,0.43 nm,Molecular sieving,10.1021-acs.accounts.8b00658_1747624989257736_10.1021@acs.accounts.8b00658.json,"150 Â°C, 1 bar",Not Applicable,Linear alkanes are selectively adsorbed while branched isomers are excluded.,,,,,,,,
Zr-bptc,3-methylpentane,No,"4.5 Ã… (tetrahedral windows), 12 Ã… (cages)",Cage-like pores,MOFs,Selective molecular exclusion of branched alkanes,0.50 nm,Molecular sieving,10.1021-acs.accounts.8b00658_1747624989257736_10.1021@acs.accounts.8b00658.json,"150 Â°C, 1 bar",Not Applicable,Monobranched isomers are fully excluded due to size restrictions.,,,,,,,,
Zr-bptc,"2,2-dimethylbutane",No,"4.5 Ã… (tetrahedral windows), 12 Ã… (cages)",Cage-like pores,MOFs,Selective molecular exclusion of branched alkanes,0.60 nm,Molecular sieving,10.1021-acs.accounts.8b00658_1747624989257736_10.1021@acs.accounts.8b00658.json,"150 Â°C, 1 bar",Not Applicable,Dibranched isomers are fully excluded due to size restrictions.,,,,,,,,
Zr-BI-fcu-MOF,acetone,Yes,"0.48 nm (smallest possible aperture), 0.85 nm (largest possible aperture)",fcu topology with tetrahedral and octahedral cages,MOF composite,Molecular transport occurs through ordered porous structure of the MOFs.,Not Reported,Size exclusion at sub-nanometer scale,10.1002-adma.202314206.json,"Annealed membrane, cross-flow nanofiltration at 30 bar",Not Applicable,Acetone permeance through MBI was 7.07 Â± 0.41 L mâˆ? hâˆ? barâˆ?.,,,,,,,,
Zr-BI-fcu-MOF,polystyrene standards,Conditional (see Additional Info),"0.48 nm (smallest possible aperture), 0.85 nm (largest possible aperture)",fcu topology with tetrahedral and octahedral cages,MOF composite,Molecular transport occurs through ordered porous structure of the MOFs.,Not Reported,Size exclusion at sub-nanometer scale,10.1002-adma.202314206.json,"Annealed membrane, cross-flow nanofiltration at 30 bar",Not Applicable,MWCO values of 201 Â± 19 g molâˆ? observed.,,,,,,,,
ZrAC@UiO-66-(COOH)2@CuBDC@MgAC,carbon dioxide,Yes,"5.2 Ã… (CuBDC), 6.8 Ã… (UiO-66-(COOH)2)",3D cages,MOF composite,Size exclusion at sub-nanometer scale,0.33 nm,Size exclusion and affinity-based separation,s41598-024-80813-4.json,"5 bar, 323 K",Not Applicable,ZrAC addition enhances polymer-composite interfacial interaction.,,,,,,,,
ZrAC@UiO-66-(COOH)2@CuBDC@MgAC,nitrogen,No,"5.2 Ã… (CuBDC), 6.8 Ã… (UiO-66-(COOH)2)",3D cages,MOF composite,Size exclusion at sub-nanometer scale,0.36 nm,Size exclusion,s41598-024-80813-4.json,"5 bar, 323 K",Not Applicable,ZrAC balances MOF-MOF and polymer-composite interphases.,,,,,,,,
ZrAC@MIL-121@CuBDC@MgAC,carbon dioxide,Yes,"5.2 Ã… (CuBDC), 8.7Ã—5.7 Ã… (MIL-121)",3D cages,MOF composite,Not Reported,0.33 nm,Affinity-based separation,s41598-024-80813-4.json,"5 bar, 323 K",Not Applicable,ZrAC addition improves CO2 selectivity by modifying interphases.,,,,,,,,
ZrAC@MIL-121@CuBDC@MgAC,nitrogen,No,"5.2 Ã… (CuBDC), 8.7Ã—5.7 Ã… (MIL-121)",3D cages,MOF composite,Not Reported,0.36 nm,Size exclusion,s41598-024-80813-4.json,"5 bar, 323 K",Not Applicable,Amorphization induced by ZrAC enhances selective gas transport.,,,,,,,,
Zr-abtc,n-hexane,Yes,7 Ã… Ã— 7 Ã…,1D channels,MOFs,Thermodynamic separation based on adsorption strength,Not Reported,Thermodynamically-driven adsorption,10.1016_j.seppur.2022.121219.json,303 K,Not Applicable,Highest adsorption capacity among the tested materials.,,,,,,,,
Zr-abtc,3-methylpentane,Yes,7 Ã… Ã— 7 Ã…,1D channels,MOFs,Thermodynamic separation based on adsorption strength,Not Reported,Thermodynamically-driven adsorption,10.1016_j.seppur.2022.121219.json,303 K,Not Applicable,"Adsorption capacity lower than n-hexane but higher than 2,2-dimethylbutane.",,,,,,,,
Zr-abtc,"2,2-dimethylbutane",Yes,7 Ã… Ã— 7 Ã…,1D channels,MOFs,Thermodynamic separation based on adsorption strength,Not Reported,Thermodynamically-driven adsorption,10.1016_j.seppur.2022.121219.json,303 K,Not Applicable,Lowest adsorption capacity among the hexane isomers.,,,,,,,,
Zr6O4(OH)4(bptc)3,hexane,Yes,~4.5 Ã…,Cubic cage-like pores,MOFs,Not Reported,0.43 nm,Van der Waals interactions,10.1007-s41061-019-0257-0_1747623508585127_pei2019.json,"150 Â°C, 110 torr",Not Applicable,Highest uptake capacity for linear hexane,,,,,,,,
Zr6O4(OH)4(bptc)3,"2,3-dimethylbutane",No,~4.5 Ã…,Cubic cage-like pores,MOFs,Not Reported,0.51 nm,Size exclusion,10.1007-s41061-019-0257-0_1747623508585127_pei2019.json,"150 Â°C, 110 torr",Not Applicable,Nearly no uptake for branched isomers,,,,,,,,
ZNU-5,acetylene,Yes,"3.3 Ã… (PLD), 6.0 Ã… (LCD)",2D channels,MOFs,Gate opening based molecular sieving,0.33 nm,Gate opening based molecular sieving,s12274-022-4996-9.json,"298 K, 1 bar",5 kPa,Uptake of 128.6 cmÂ³/g at 1.0 bar and 298 K,,,,,,,,
ZNU-5,carbon dioxide,No,"3.3 Ã… (PLD), 6.0 Ã… (LCD)",2D channels,MOFs,Gate opening based molecular sieving,0.33 nm,Size exclusion,s12274-022-4996-9.json,"298 K, 1 bar",Not Applicable,Excluded from adsorption,,,,,,,,
ZNU-5,ethylene,No,"3.3 Ã… (PLD), 6.0 Ã… (LCD)",2D channels,MOFs,Gate opening based molecular sieving,0.42 nm,Size exclusion,s12274-022-4996-9.json,"298 K, 1 bar",Not Applicable,Excluded from adsorption,,,,,,,,
ZNU-5,methane,No,"3.3 Ã… (PLD), 6.0 Ã… (LCD)",2D channels,MOFs,Gate opening based molecular sieving,0.38 nm,Size exclusion,s12274-022-4996-9.json,"298 K, 1 bar",Not Applicable,Excluded from adsorption,,,,,,,,
ZNU-3,acetylene,Yes,"3.27 âˆ?4.19 Ã… (as-synthesized), 3.09â€?.24 Ã… (DFT optimized)",1D channels,MOFs,Selective gate opening for C2H2 adsorption over other C1 and C2 gases under ambient temperature.,3.3 Ã…,Gate opening and selective gate opening for C2H2,10.1016_j.cej.2022.135745.json,"298 K, 1 bar",Not Applicable,C2H2 uptake capacity is 81.0 cmÂ³/g at 1 bar and 298 K.,,,,,,,,
ZNU-3,carbon dioxide,No,"3.27 âˆ?4.19 Ã… (as-synthesized), 3.09â€?.24 Ã… (DFT optimized)",1D channels,MOFs,Selective gate opening for C2H2 adsorption over other C1 and C2 gases under ambient temperature.,3.3 Ã…,Gate opening pressure much higher for CO2 than C2H2,10.1016_j.cej.2022.135745.json,"298 K, 1 bar",Not Applicable,CO2 uptake capacity is only 5.4 cmÂ³/g at 1 bar and 298 K.,,,,,,,,
ZNU-3,ethylene,No,"3.27 âˆ?4.19 Ã… (as-synthesized), 3.09â€?.24 Ã… (DFT optimized)",1D channels,MOFs,Selective gate opening for C2H2 adsorption over other C1 and C2 gases under ambient temperature.,Not Reported,Size exclusion due to smaller pore aperture,10.1016_j.cej.2022.135745.json,"298 K, 1 bar",Not Applicable,C2H4 uptake capacity is only 5.3 cmÂ³/g at 1 bar and 298 K.,,,,,,,,
ZNU-3,ethane,No,"3.27 âˆ?4.19 Ã… (as-synthesized), 3.09â€?.24 Ã… (DFT optimized)",1D channels,MOFs,Selective gate opening for C2H2 adsorption over other C1 and C2 gases under ambient temperature.,Not Reported,Size exclusion due to smaller pore aperture,10.1016_j.cej.2022.135745.json,"298 K, 1 bar",Not Applicable,C2H6 uptake capacity is only 1.0 cmÂ³/g at 1 bar and 298 K.,,,,,,,,
ZNU-3,methane,No,"3.27 âˆ?4.19 Ã… (as-synthesized), 3.09â€?.24 Ã… (DFT optimized)",1D channels,MOFs,Selective gate opening for C2H2 adsorption over other C1 and C2 gases under ambient temperature.,Not Reported,Size exclusion due to smaller pore aperture,10.1016_j.cej.2022.135745.json,"298 K, 1 bar",Not Applicable,CH4 uptake capacity is only 1.1 cmÂ³/g at 1 bar and 298 K.,,,,,,,,
ZNU-3,nitrogen,No,"3.27 âˆ?4.19 Ã… (as-synthesized), 3.09â€?.24 Ã… (DFT optimized)",1D channels,MOFs,Selective gate opening for C2H2 adsorption over other C1 and C2 gases under ambient temperature.,Not Reported,Size exclusion due to smaller pore aperture,10.1016_j.cej.2022.135745.json,"298 K, 1 bar",Not Applicable,N2 uptake capacity is only 1.1 cmÂ³/g at 1 bar and 298 K.,,,,,,,,
Zn-tcpt,n-hexane,Yes,4.9 Ã…,3D hms-type network with large hexagonal channels,MOFs,Size-exclusion based separation,0.43 nm,Size exclusion,10.1002-anie.202211359.json,303 K,Not Applicable,Adsorption uptake: 280 mg/g,,,,,,,,
Zn-tcpt,3-methylpentane,Yes,4.9 Ã…,3D hms-type network with large hexagonal channels,MOFs,Size-exclusion based separation,0.50 nm,Size exclusion,10.1002-anie.202211359.json,303 K,Not Applicable,Adsorption uptake: 184 mg/g,,,,,,,,
Zn-tcpt,"2,2-dimethylbutane",No,4.9 Ã…,3D hms-type network with large hexagonal channels,MOFs,Size-exclusion based separation,0.57 nm,Size exclusion,10.1002-anie.202211359.json,303 K,Not Applicable,Negligible adsorption uptake,,,,,,,,
Zn-TCPP,lithium,Yes,1.39 nm,2D nanosheets,MOF composite,Size exclusion at sub-nanometer scale and electrostatic interaction,0.764 nm (hydrated ion diameter),Size exclusion and electrostatic attraction,10.1016_j.seppur.2022.121309.json,"pH = 3 âˆ?10, 0.1 M LiCl/MgCl2, 0.01 M KCl, 3.0 V, 25 cm2 membrane area",Not Applicable,Li+ permeation enhanced due to negative charge density and larger pore size than hydrated Li+ diameter.,,,,,,,,
Zn-TCPP,magnesium,No,1.39 nm,2D nanosheets,MOF composite,Size exclusion at sub-nanometer scale and electrostatic interaction,Not Reported,Pore size-sieving effect,10.1016_j.seppur.2022.121309.json,"pH = 3 âˆ?10, 0.1 M LiCl/MgCl2, 0.01 M KCl, 3.0 V, 25 cm2 membrane area",Not Applicable,Mg2+ was trapped outside the dense layer due to its larger size compared to Li+.,,,,,,,,
Zn-TCP(Fe),methyl red,No,"1.20 nm (dominant pore size), 0.97 nm (interlayer spacing)",2D nanosheets with periodic porous framework,MOF membrane,Physical size sieving and electrostatic repulsion,0.8 x 1.1 nm,Size exclusion,10.1021-acsami.7b08383_1747625240076090_ang2017.json,"0.01 bar, 298 K",Not Applicable,Rejection rate > 90%,,,,,,,,
Zn-TCP(Fe),methylene blue,Yes,"1.20 nm (dominant pore size), 0.97 nm (interlayer spacing)",2D nanosheets with periodic porous framework,MOF membrane,Physical size sieving and electrostatic repulsion,1.4 x 0.9 nm,Electrostatic attraction,10.1021-acsami.7b08383_1747625240076090_ang2017.json,"0.01 bar, 298 K",Not Applicable,Rejection rate < 50% due to positive charge slipping through negatively charged membrane,,,,,,,,
Zn-TCP(Fe),methyl orange,No,"1.20 nm (dominant pore size), 0.97 nm (interlayer spacing)",2D nanosheets with periodic porous framework,MOF membrane,Physical size sieving and electrostatic repulsion,1.0 x 1.2 nm,Size exclusion,10.1021-acsami.7b08383_1747625240076090_ang2017.json,"0.01 bar, 298 K",Not Applicable,Rejection rate > 90%,,,,,,,,
Zn-TCP(Fe),brilliant blue G,No,"1.20 nm (dominant pore size), 0.97 nm (interlayer spacing)",2D nanosheets with periodic porous framework,MOF membrane,Physical size sieving and electrostatic repulsion,1.6 x 1.9 nm,Size exclusion,10.1021-acsami.7b08383_1747625240076090_ang2017.json,"0.01 bar, 298 K",Not Applicable,Rejection rate > 90%,,,,,,,,
Zn-SDBA-bpy,acetylene,Yes,"3.7 Ã— 7.2 Ã— 7.9 Ã…3 (interlayer cavities), 2.2 Ã— 2.2 Ã…2 (ultramicroporous window aperture)",3D framework with interpenetrated layers,MOFs,Selective gate-opening for acetylene due to strong C2H2-host interactions and framework flexibility,3.32 Ã— 3.34 Ã— 5.7 Ã…3,Gate-opening effect induced by strong host-guest interactions,10.1016_j.seppur.2024.129468.json,"298 K, 1 bar",0.01 bar,Exhibits significant uptake at low pressure (20.7 cmÂ³ gâ�»Â?at 0.1 bar),,,,,,,,
Zn-SDBA-bpy,carbon dioxide,No,"3.7 Ã— 7.2 Ã— 7.9 Ã…3 (interlayer cavities), 2.2 Ã— 2.2 Ã…2 (ultramicroporous window aperture)",3D framework with interpenetrated layers,MOFs,Selective gate-opening for acetylene due to strong C2H2-host interactions and framework flexibility,3.18 Ã— 3.33 Ã— 5.36 Ã…3,Size exclusion and unfavorable electrostatic interactions,10.1016_j.seppur.2024.129468.json,"298 K, 1 bar",Not Applicable,Negligible uptake (3.4 cmÂ³ gâ�»Â?at 1 bar),,,,,,,,
Zn-PMDI,carbon dioxide,Not Reported,14.2 Ã…,1D channels,MOFs,Not Reported,0.33 nm,Not Reported,10.1021-acsnano.3c06621.json,Not Reported,Not Applicable,Not Reported,,,,,,,,
Zn-PDI,carbon dioxide,Not Reported,19.2 Ã…,1D channels,MOFs,Not Reported,0.33 nm,Not Reported,10.1021-acsnano.3c06621.json,Not Reported,Not Applicable,Not Reported,,,,,,,,
Zn-ox-mtz,carbon dioxide,Yes,"3.5 Ã… (window size), 4.8 Ã… (cage dimension)",1D channels with interconnected hexahedral cages,MOFs,Size exclusion at sub-nanometer scale,3.3 Ã…,Size exclusion at sub-nanometer scale,10.1016-j.seppur.2024.127099.json,"298 K, various pressures",Not Applicable,CO2 is tightly trapped by multiple C=Oâ‹…â‹…â‹…H-C hydrogen bonding and O=Câ‹…â‹…â‹…O forces in the cavity.,,,,,,,,
Zn-ox-mtz,nitrogen,No,"3.5 Ã… (window size), 4.8 Ã… (cage dimension)",1D channels with interconnected hexahedral cages,MOFs,Size exclusion at sub-nanometer scale,3.64 Ã…,Size exclusion at sub-nanometer scale,10.1016-j.seppur.2024.127099.json,"298 K, various pressures",Not Applicable,N2 displays an overlarge energy barrier to cross the contract pore windows.,,,,,,,,
Zn-ox-mtz,methane,No,"3.5 Ã… (window size), 4.8 Ã… (cage dimension)",1D channels with interconnected hexahedral cages,MOFs,Size exclusion at sub-nanometer scale,3.8 Ã…,Size exclusion at sub-nanometer scale,10.1016-j.seppur.2024.127099.json,"298 K, various pressures",Not Applicable,CH4 displays an overlarge energy barrier to cross the contract pore windows.,,,,,,,,
ZnO@ZIF-CoZn,acetone,Yes,5 nm (shell thickness),Core-sheath nanowire arrays,MOF composite,Hydrophobic molecular sieving through ZIF-CoZn,0.46 nm,Kinetic sieving,10.1007-s40820-020-0407-5_1747626238744947_10.1007@s40820-020-0407-5.json,"260Â°C, dry air",Not Applicable,The hydrophobic channels of ZIF-CoZn enhance selectivity by excluding humidity interference.,,,,,,,,
ZnO@ZIF-8 NRAs,hydrogen,Yes,"3.4 Ã… (nominal), ~4 Ã… (effective)",SOD zeolite-type,MOF composite,Size exclusion at sub-nanometer scale,2.89 Ã…,Size exclusion,10.1016-j.snb.2017.12.024_1747626289801836_zhou2018.json,"250 K, various concentrations up to 200 ppm",Not Applicable,Response similar to uncoated ZnO NRAs,,,,,,,,
ZnO@ZIF-8 NRAs,ammonia,Yes,"3.4 Ã… (nominal), ~4 Ã… (effective)",SOD zeolite-type,MOF composite,Size exclusion at sub-nanometer scale,2.90 Ã…,Size exclusion,10.1016-j.snb.2017.12.024_1747626289801836_zhou2018.json,"250 K, various concentrations up to 200 ppm",Not Applicable,Response similar to uncoated ZnO NRAs,,,,,,,,
ZnO@ZIF-8 NRAs,ethanol,No,"3.4 Ã… (nominal), ~4 Ã… (effective)",SOD zeolite-type,MOF composite,Size exclusion at sub-nanometer scale,4.53 Ã…,Size exclusion,10.1016-j.snb.2017.12.024_1747626289801836_zhou2018.json,"250 K, various concentrations up to 200 ppm",Not Applicable,Significantly reduced response compared to uncoated ZnO NRAs,,,,,,,,
ZnO@ZIF-8 NRAs,acetone,No,"3.4 Ã… (nominal), ~4 Ã… (effective)",SOD zeolite-type,MOF composite,Size exclusion at sub-nanometer scale,4.60 Ã…,Size exclusion,10.1016-j.snb.2017.12.024_1747626289801836_zhou2018.json,"250 K, various concentrations up to 50 ppm",Not Applicable,Significantly reduced response compared to uncoated ZnO NRAs,,,,,,,,
ZnO@ZIF-8 NRAs,benzene,No,"3.4 Ã… (nominal), ~4 Ã… (effective)",SOD zeolite-type,MOF composite,Size exclusion at sub-nanometer scale,5.85 Ã…,Size exclusion,10.1016-j.snb.2017.12.024_1747626289801836_zhou2018.json,"250 K, various concentrations up to 200 ppm",Not Applicable,No response observed,,,,,,,,
ZnO@ZIF-8 core-shell nanorods film,hydrogen,Yes,3.4 Ã… (micropores),1D channels,MOF composite,Size exclusion at sub-nanometer scale,2.9 Ã…,Kinetic sieving,10.1002-chem.201700320_1747626309711348_wu2017.json,"200 Â°C, 50 ppm H2",Not Applicable,Enhanced sensitivity due to thin ZIF-8 shell (~110 nm) and increased oxygen vacancies.,,,,,,,,
ZnO@ZIF-8 core-shell nanorods film,carbon monoxide,No,3.4 Ã… (micropores),1D channels,MOF composite,Size exclusion at sub-nanometer scale,3.7 Ã…,Size exclusion,10.1002-chem.201700320_1747626309711348_wu2017.json,"200 Â°C, 50 ppm CO",Not Applicable,Suppressed framework mobility of ZIF-8 due to fine-grain confinement (<140 nm).,,,,,,,,
ZnO@ZIF-8,formaldehyde,Yes,Not Reported,Core-sheath nanorods,MOF composite,Molecular sieving via ZIF-8 coating,Not Reported,Size exclusion at sub-nanometer scale,10.1007-s40820-020-0407-5_1747626238744947_10.1007@s40820-020-0407-5.json,"100 ppm, 300Â°C",Not Applicable,The MOF layer enhances selectivity by sieving out interfering molecules like humidity.,,,,,,,,
ZnO@ZIF-71âŠƒAg,hydrogen,Yes,"4.8 Ã… (original ZIF-71 pore size), reduced with Ag NP loading",Core-shell nanorod arrays,MOF composite,"Encapsulation of Ag nanoparticles alters the pore characteristics, enabling selective gas adsorption.",2.89 Ã…,Weak sieving effect due to small molecular size,10.1039-c9cc04437j_1747624084321882_10.1039@c9cc04437j.json,150 â„? gas sensing test,Not Applicable,Response to hydrogen increases with Ag NP loading.,,,,,,,,
ZnO@ZIF-71âŠƒAg,acetone,No,"4.8 Ã… (original ZIF-71 pore size), reduced with Ag NP loading",Core-shell nanorod arrays,MOF composite,"Encapsulation of Ag nanoparticles alters the pore characteristics, enabling selective gas adsorption.",4.60 Ã…,Prevented from passing due to larger molecular size,10.1039-c9cc04437j_1747624084321882_10.1039@c9cc04437j.json,150 â„? gas sensing test,Not Applicable,Response to acetone decreases with Ag NP loading.,,,,,,,,
ZnO@ZIF-71âŠƒAg,ammonia,Yes,"4.8 Ã… (original ZIF-71 pore size), reduced with Ag NP loading",Core-shell nanorod arrays,MOF composite,"Encapsulation of Ag nanoparticles alters the pore characteristics, enabling selective gas adsorption.",2.90 Ã…,Minimal impact on sieving observed,10.1039-c9cc04437j_1747624084321882_10.1039@c9cc04437j.json,Gas-sensing performance test,Not Applicable,Response to ammonia remains almost unchanged with Ag NP loading.,,,,,,,,
ZnO@ZIF-71âŠƒAg,hydrogen sulfide,No,"4.8 Ã… (original ZIF-71 pore size), reduced with Ag NP loading",Core-shell nanorod arrays,MOF composite,"Encapsulation of Ag nanoparticles alters the pore characteristics, enabling selective gas adsorption.",3.6 Ã…,Reduced response indicates prevention of passage,10.1039-c9cc04437j_1747624084321882_10.1039@c9cc04437j.json,Gas-sensing performance test,Not Applicable,Response to hydrogen sulfide decreases greatly with Ag NP loading.,,,,,,,,
ZnO@ZIF-71 NRAs,hydrogen,Yes,"4.8 Ã… (nominal), 4.8-5.4 Ã… (effective)",RHO zeolite-type,MOF composite,Size exclusion at sub-nanometer scale,2.89 Ã…,Size exclusion,10.1016-j.snb.2017.12.024_1747626289801836_zhou2018.json,"250 K, various concentrations up to 200 ppm",Not Applicable,Response similar to uncoated ZnO NRAs,,,,,,,,
ZnO@ZIF-71 NRAs,ammonia,Yes,"4.8 Ã… (nominal), 4.8-5.4 Ã… (effective)",RHO zeolite-type,MOF composite,Size exclusion at sub-nanometer scale,2.90 Ã…,Size exclusion,10.1016-j.snb.2017.12.024_1747626289801836_zhou2018.json,"250 K, various concentrations up to 200 ppm",Not Applicable,Response similar to uncoated ZnO NRAs,,,,,,,,
ZnO@ZIF-71 NRAs,ethanol,Yes,"4.8 Ã… (nominal), 4.8-5.4 Ã… (effective)",RHO zeolite-type,MOF composite,Size exclusion at sub-nanometer scale,4.53 Ã…,Pre-concentration effect,10.1016-j.snb.2017.12.024_1747626289801836_zhou2018.json,"250 K, various concentrations up to 200 ppm",Not Applicable,Enhanced response compared to uncoated ZnO NRAs,,,,,,,,
ZnO@ZIF-71 NRAs,acetone,Yes,"4.8 Ã… (nominal), 4.8-5.4 Ã… (effective)",RHO zeolite-type,MOF composite,Size exclusion at sub-nanometer scale,4.60 Ã…,Pre-concentration effect,10.1016-j.snb.2017.12.024_1747626289801836_zhou2018.json,"250 K, various concentrations up to 50 ppm",Not Applicable,Enhanced response compared to uncoated ZnO NRAs,,,,,,,,
ZnO@ZIF-71 NRAs,benzene,No,"4.8 Ã… (nominal), 4.8-5.4 Ã… (effective)",RHO zeolite-type,MOF composite,Size exclusion at sub-nanometer scale,5.85 Ã…,Size exclusion,10.1016-j.snb.2017.12.024_1747626289801836_zhou2018.json,"250 K, various concentrations up to 200 ppm",Not Applicable,No response observed,,,,,,,,
Zn-NDI,carbon dioxide,Not Reported,14.8 Ã…,1D channels,MOFs,Not Reported,0.33 nm,Not Reported,10.1021-acsnano.3c06621.json,Not Reported,Not Applicable,Not Reported,,,,,,,,
Zn-MOFs,ascorbic acid,Yes,2.8 nm (mean pore size),mesoporous,MOFs,Size exclusion at sub-nanometer scale,Not Reported,Size exclusion at sub-nanometer scale,10.1016_j.snb.2022.132264.json,Not Reported,Not Applicable,The Zn-MOFs layer allows ascorbic acid to pass through while blocking macromolecular substances such as enzymes.,,,,,,,,
Zn-MOFs,enzymes,No,2.8 nm (mean pore size),mesoporous,MOFs,Size exclusion at sub-nanometer scale,Not Reported,Size exclusion at sub-nanometer scale,10.1016_j.snb.2022.132264.json,Not Reported,Not Applicable,Macromolecular substances such as enzymes are blocked by the Zn-MOFs layer due to their larger size.,,,,,,,,
Zn-MOF-74,lithium bis(trifluoromethanesulfonyl)imide,Conditional (see Additional Info),10 Ã… (pore aperture),1D channels,MOFs,Open metal sites facilitate the dissociation of lithium salt and immobilize TFSIâˆ?anions.,7.9 Ã… (TFSIâˆ?anion),Size exclusion at sub-nanometer scale,10.1002-adma.202211841.json,"30 Â°C, 1 m LiTFSI in DME",Not Applicable,"TFSIâˆ?anions are immobilized by open Zn2+ sites, leading to selective sieving and high Li+ transference number.",,,,,,,,
Zn-MOF-74,"1,2-dimethoxyethane",Yes,10 Ã… (pore aperture),1D channels,MOFs,Open metal sites facilitate the dissociation of lithium salt and immobilize TFSIâˆ?anions.,<5.0 Ã…,Vehicle-type mechanism,10.1002-adma.202211841.json,"30 Â°C, 1 m LiTFSI in DME",Not Applicable,DME facilitates the solvation and mobility of Li+ ions through vehicle-type conduction.,,,,,,,,
ZnMOF,hydrogen,Yes,7.63 Ã… (PLD),1D channels,MOF membrane,Size exclusion at sub-nanometer scale,0.289 nm,Size exclusion,10.1016-j.seppur.2023.123115.json,"298 K, 1 bar",Not Applicable,Improved selectivity after PEG insertion,,,,,,,,
ZnMOF,carbon dioxide,Conditional (see Additional Info),7.63 Ã… (PLD),1D channels,MOF membrane,Size exclusion at sub-nanometer scale,0.33 nm,Size exclusion,10.1016-j.seppur.2023.123115.json,"298 K, 1 bar",Not Applicable,"Reduced permeance after PEG insertion, indicating improved sieving effect",,,,,,,,
ZnMOF,methane,Yes,7.63 Ã… (PLD),1D channels,MOF membrane,Size exclusion at sub-nanometer scale,0.38 nm,Size exclusion,10.1016-j.seppur.2023.123115.json,"298 K, 1 bar",Not Applicable,Weak interaction with PEG results in less effective inhibition of CH4 permeation,,,,,,,,
Zn-MMOF,lead,No,0.22 nm,Not Reported,MOF composite,Not Reported,Not Reported,Electrostatic interaction with dithizone,10.1039-c8ta05052j_1747625528255460_samantaray2018.json,"50 ppm and 100 ppm lead solutions, 0.69 MPa",Not Applicable,Selective localization of Pb ions in the Zn-MMOF interlayer,,,,,,,,
Zn-MMOF,arsenic,No,0.22 nm,Not Reported,MOF composite,Not Reported,Not Reported,Affinity towards ferrite,10.1039-c8ta05052j_1747625528255460_samantaray2018.json,"50 ppm and 100 ppm arsenic solutions, 0.69 MPa",Not Applicable,Arsenic localized specifically in the interlayer containing Fe3O4,,,,,,,,
Zn-Me2BPZ,hexane,Yes,"4.9 Ã— 4.9 Ã… (PLD), Not Reported (LCD)",1D channels,MOFs,Constricted diffusion of C6 isomers inside the pore structure,0.43 nm,Size exclusion,10.1007-s12274-020-2812-y_1747625703484281_10.1007@s12274-020-2812-y.json,443â€?73 K,Not Applicable,Highest retention time due to suitable accommodation in the 1D channels,,,,,,,,
Zn-Me2BPZ,2-methylpentane,Yes,"4.9 Ã— 4.9 Ã… (PLD), Not Reported (LCD)",1D channels,MOFs,Constricted diffusion of C6 isomers inside the pore structure,0.50 nm,Size exclusion,10.1007-s12274-020-2812-y_1747625703484281_10.1007@s12274-020-2812-y.json,443â€?73 K,Not Applicable,Partition coefficient Î±HEX/alkane = 2.42 at 463 K,,,,,,,,
Zn-Me2BPZ,3-methylpentane,Yes,"4.9 Ã— 4.9 Ã… (PLD), Not Reported (LCD)",1D channels,MOFs,Constricted diffusion of C6 isomers inside the pore structure,0.56 nm,Size exclusion,10.1007-s12274-020-2812-y_1747625703484281_10.1007@s12274-020-2812-y.json,443â€?73 K,Not Applicable,Partition coefficient Î±HEX/alkane = 3.28 at 463 K,,,,,,,,
Zn-Me2BPZ,"2,2-dimethylbutane",Yes,"4.9 Ã— 4.9 Ã… (PLD), Not Reported (LCD)",1D channels,MOFs,Constricted diffusion of C6 isomers inside the pore structure,0.62 nm,Size exclusion,10.1007-s12274-020-2812-y_1747625703484281_10.1007@s12274-020-2812-y.json,443â€?73 K,Not Applicable,Partition coefficient Î±HEX/alkane = 9.48 at 463 K,,,,,,,,
Zn-Me2BPZ,"2,3-dimethylbutane",Yes,"4.9 Ã— 4.9 Ã… (PLD), Not Reported (LCD)",1D channels,MOFs,Constricted diffusion of C6 isomers inside the pore structure,0.62 nm,Size exclusion,10.1007-s12274-020-2812-y_1747625703484281_10.1007@s12274-020-2812-y.json,443â€?73 K,Not Applicable,Partition coefficient Î±HEX/alkane = 5.27 at 463 K,,,,,,,,
ZnII-CA-LMOF,arginine,Yes,1.84 nm,3D cages,MOFs,Non-covalent interactions leading to host-guest stabilization in a confined zone.,Not Reported,Turn-on fluorescence response,10.1016_j.jphotochem.2023.115152.json,"Aqueous medium, 10^-3 M concentration",Not Applicable,Detection limit of 19 nM (3.3 ppb) with a response time of ~90 seconds.,,,,,,,,
ZnII-CA-LMOF,lysine,No,1.84 nm,3D cages,MOFs,Non-covalent interactions leading to host-guest stabilization in a confined zone.,Not Reported,Restricted PET and non-covalent interactions,10.1016_j.jphotochem.2023.115152.json,"Aqueous medium, 10^-3 M concentration",Not Applicable,Selective detection of arginine over lysine through fluorescence turn-on phenomenon.,,,,,,,,
Zn-FBIFs,amyloid-beta peptide,Yes,"10 nm, 13 nm (mesopores)",Not Reported,MOFs,Size exclusion at mesoporous scale (10â€?3 nm),4.3 kDa,Competitive binding to Zn2+ after entering the pores,10.1016-j.cej.2023.144124.json,"37 Â°C, undiluted serum",Not Applicable,"The material exhibits strong hydrophobicity and size-exclusion effects, allowing selective enrichment of amyloid-beta peptides.",,,,,,,,
Zn-FBIFs,human serum albumin,No,"10 nm, 13 nm (mesopores)",Not Reported,MOFs,Size exclusion at mesoporous scale (10â€?3 nm),66 kDa,Excluded due to size,10.1016-j.cej.2023.144124.json,"37 Â°C, undiluted serum",Not Applicable,Human serum albumin cannot enter the pores due to its larger size compared to amyloid-beta peptides.,,,,,,,,
Zn-FBIFs,bovine serum albumin,No,"10 nm, 13 nm (mesopores)",Not Reported,MOFs,Size exclusion at mesoporous scale (10â€?3 nm),66 kDa,Excluded due to size,10.1016-j.cej.2023.144124.json,"37 Â°C, undiluted serum",Not Applicable,Bovine serum albumin is excluded from the pores due to its size.,,,,,,,,
Zn-FBIFs,transferrin,No,"10 nm, 13 nm (mesopores)",Not Reported,MOFs,Size exclusion at mesoporous scale (10â€?3 nm),77 kDa,Excluded due to size,10.1016-j.cej.2023.144124.json,"37 Â°C, undiluted serum",Not Applicable,Transferrin cannot enter the pores due to its larger molecular size.,,,,,,,,
Zn-Co-GOM,potassium,Yes,Not Reported,2D channels,MOF composite,Size exclusion at sub-nanometer scale,0.66 nm,Size exclusion,10.1021-acs.nanolett.4c04040.json,"pH = 4, room temperature",Not Applicable,Highest permeability due to lower activation energy (7.8209 kcal molâˆ?),,,,,,,,
Zn-Co-GOM,sodium,Yes,Not Reported,2D channels,MOF composite,Size exclusion at sub-nanometer scale,0.72 nm,Size exclusion,10.1021-acs.nanolett.4c04040.json,"pH = 4, room temperature",Not Applicable,Activation energy: 8.6745 kcal molâˆ?,,,,,,,,
Zn-Co-GOM,lithium,Yes,Not Reported,2D channels,MOF composite,Size exclusion at sub-nanometer scale,0.76 nm,Size exclusion,10.1021-acs.nanolett.4c04040.json,"pH = 4, room temperature",Not Applicable,Activation energy: 8.9524 kcal molâˆ?,,,,,,,,
Zn-Co-GOM,magnesium,No,Not Reported,2D channels,MOF composite,Size exclusion at sub-nanometer scale,0.86 nm,Size exclusion,10.1021-acs.nanolett.4c04040.json,"pH = 4, room temperature",Not Applicable,Lowest permeability due to highest activation energy (9.1509 kcal molâˆ?),,,,,,,,
ZnCl2(BPU),chloride,Yes,Not Reported,1D chains,MOFs,Size exclusion and coordinating ability,Not Reported,Coordination to metal node and hydrogen bonding,10.1021-ic060958g_1747625866203725_custelcean2006.json,"298 K, aqueous solution",Not Applicable,Chloride is preferred in the initial metastable phase due to its higher charge density.,,,,,,,,
ZnCl2(BPU),bromide,Yes,Not Reported,1D chains,MOFs,Size exclusion and coordinating ability,Not Reported,Coordination to metal node and hydrogen bonding,10.1021-ic060958g_1747625866203725_custelcean2006.json,"298 K, aqueous solution",Not Applicable,Bromide replaces chloride over time due to more efficient packing in the stable phase.,,,,,,,,
ZnCl2(BPU),iodide,Yes,Not Reported,1D chains,MOFs,Size exclusion and coordinating ability,Not Reported,Coordination to metal node and hydrogen bonding,10.1021-ic060958g_1747625866203725_custelcean2006.json,"298 K, aqueous solution",Not Applicable,Iodide is less preferred but still included in the solid solution.,,,,,,,,
ZnCl2(BPU),nitrate,No,Not Reported,1D chains,MOFs,Size exclusion and coordinating ability,Not Reported,Exclusion due to size and coordinating ability,10.1021-ic060958g_1747625866203725_custelcean2006.json,"298 K, aqueous solution",Not Applicable,Nitrate does not form MOFs under these conditions.,,,,,,,,
ZnCl2(BPU),sulfate,No,Not Reported,1D chains,MOFs,Size exclusion and coordinating ability,Not Reported,Exclusion due to size,10.1021-ic060958g_1747625866203725_custelcean2006.json,"298 K, aqueous solution",Not Applicable,Sulfate is excluded due to its larger size compared to halides.,,,,,,,,
