Repository: MontageBai/Data-driven-discovery-of-metal-organic-frameworks-for-sieving-separation-of-C5-quinary-mixture-

File: AdsorptionInformationCard/After Process JSON.csv (part 3 of 46)
Materials Name,Molecule Name,Can Pass SievingPore Size,Structure Type,Material Category,Sieving Mechanism,Molecular Size,Mechanism,File Name,Test Conditions,Threshold Pressure,Additional Info,,,,,,,,,
ZnCl2(BPU),perchlorate,No,Not Reported,1D chains,MOFs,Size exclusion and coordinating ability,Not Reported,Exclusion due to coordinating ability,10.1021-ic060958g_1747625866203725_custelcean2006.json,"298 K, aqueous solution",Not Applicable,Perchlorate forms soluble complexes instead of MOFs.,,,,,,,,
Zn-bzc-CF3,perfluoropropane,No,5.13Ã—4.84 Ã…2,3D cages,MOFs,Size-exclusive C3F6/C3F8 separation,5.23Ã—5.73Ã—7.6 Ã…3,Size exclusion,10.1002-anie.202401770.json,"298 K, 1 bar",Not Applicable,Negligible adsorption capacity for C3F8.,,,,,,,,
Zn-bzc-CF3,hexafluoropropylene,Yes,5.13Ã—4.84 Ã…2,3D cages,MOFs,Size-exclusive C3F6/C3F8 separation,4.84Ã—5.07Ã—7.3 Ã…3,Size exclusion,10.1002-anie.202401770.json,"298 K, 1 bar",Not Applicable,High adsorption capacity and forms multi-point interactions with the framework.,,,,,,,,
Zn-bzc-2CH3,n-butane,Yes,Narrow aperture slightly larger than n-C4H10 but smaller than i-C4H10,Cage-like structure,MOFs,Molecular sieving based on precisely tuned pore windows,4.69 Ã…,size exclusion,10.1016_j.cej.2025.160992.json,"298 K, 1 bar",Not Applicable,Type-I adsorption isotherm observed,,,,,,,,
Zn-bzc-2CH3,isobutane,No,Narrow aperture slightly larger than n-C4H10 but smaller than i-C4H10,Cage-like structure,MOFs,Molecular sieving based on precisely tuned pore windows,5.28 Ã…,size exclusion,10.1016_j.cej.2025.160992.json,"298 K, 1 bar",Not Applicable,No observable adsorption,,,,,,,,
Zn-BTM,1-butene,Yes,3.6 Ã…,Flexible quasi-discrete pores,MOFs,Not Reported,0.43 nm,Inverse selective adsorption,10.1007-s41061-019-0257-0_1747623508585127_pei2019.json,"298 K, 1 bar",Not Applicable,Higher uptake capacity for 1-butene compared to butadiene,,,,,,,,
Zn-BTM,butadiene,No,3.6 Ã…,Flexible quasi-discrete pores,MOFs,Not Reported,0.49 nm,Size exclusion,10.1007-s41061-019-0257-0_1747623508585127_pei2019.json,"298 K, 1 bar",Not Applicable,Weaker adsorption due to large bending energy penalty,,,,,,,,
ZnBr2(BPU),chloride,Yes,Not Reported,1D chains,MOFs,Size exclusion and coordinating ability,Not Reported,Coordination to metal node and hydrogen bonding,10.1021-ic060958g_1747625866203725_custelcean2006.json,"298 K, aqueous solution",Not Applicable,Chloride is included in the solid solution but less preferred than bromide.,,,,,,,,
ZnBr2(BPU),bromide,Yes,Not Reported,1D chains,MOFs,Size exclusion and coordinating ability,Not Reported,Coordination to metal node and hydrogen bonding,10.1021-ic060958g_1747625866203725_custelcean2006.json,"298 K, aqueous solution",Not Applicable,Bromide is the major component in the stable phase.,,,,,,,,
ZnBr2(BPU),iodide,Yes,Not Reported,1D chains,MOFs,Size exclusion and coordinating ability,Not Reported,Coordination to metal node and hydrogen bonding,10.1021-ic060958g_1747625866203725_custelcean2006.json,"298 K, aqueous solution",Not Applicable,Iodide is included in the solid solution but less preferred than bromide.,,,,,,,,
ZnBr2(BPU),nitrate,No,Not Reported,1D chains,MOFs,Size exclusion and coordinating ability,Not Reported,Exclusion due to size and coordinating ability,10.1021-ic060958g_1747625866203725_custelcean2006.json,"298 K, aqueous solution",Not Applicable,Nitrate does not form MOFs under these conditions.,,,,,,,,
ZnBr2(BPU),sulfate,No,Not Reported,1D chains,MOFs,Size exclusion and coordinating ability,Not Reported,Exclusion due to size,10.1021-ic060958g_1747625866203725_custelcean2006.json,"298 K, aqueous solution",Not Applicable,Sulfate is excluded due to its larger size compared to halides.,,,,,,,,
ZnBr2(BPU),perchlorate,No,Not Reported,1D chains,MOFs,Size exclusion and coordinating ability,Not Reported,Exclusion due to coordinating ability,10.1021-ic060958g_1747625866203725_custelcean2006.json,"298 K, aqueous solution",Not Applicable,Perchlorate forms soluble complexes instead of MOFs.,,,,,,,,
Zn-BPZ(NH2)2,hexane,Yes,"5.4 Ã— 5.4 Ã… (PLD), Not Reported (LCD)",1D channels,MOFs,Constricted diffusion of C6 isomers inside the pore structure,0.43 nm,Size exclusion,10.1007-s12274-020-2812-y_1747625703484281_10.1007@s12274-020-2812-y.json,443â€?73 K,Not Applicable,Highest retention time due to suitable accommodation in the 1D channels,,,,,,,,
Zn-BPZ(NH2)2,2-methylpentane,Yes,"5.4 Ã— 5.4 Ã… (PLD), Not Reported (LCD)",1D channels,MOFs,Constricted diffusion of C6 isomers inside the pore structure,0.50 nm,Size exclusion,10.1007-s12274-020-2812-y_1747625703484281_10.1007@s12274-020-2812-y.json,443â€?73 K,Not Applicable,Partition coefficient Î±HEX/alkane = 3.42 at 463 K,,,,,,,,
Zn-BPZ(NH2)2,3-methylpentane,Yes,"5.4 Ã— 5.4 Ã… (PLD), Not Reported (LCD)",1D channels,MOFs,Constricted diffusion of C6 isomers inside the pore structure,0.56 nm,Size exclusion,10.1007-s12274-020-2812-y_1747625703484281_10.1007@s12274-020-2812-y.json,443â€?73 K,Not Applicable,Partition coefficient Î±HEX/alkane = 4.77 at 463 K,,,,,,,,
Zn-BPZ(NH2)2,"2,2-dimethylbutane",Yes,"5.4 Ã— 5.4 Ã… (PLD), Not Reported (LCD)",1D channels,MOFs,Constricted diffusion of C6 isomers inside the pore structure,0.62 nm,Size exclusion,10.1007-s12274-020-2812-y_1747625703484281_10.1007@s12274-020-2812-y.json,443â€?73 K,Not Applicable,Partition coefficient Î±HEX/alkane = 10.76 at 463 K,,,,,,,,
Zn-BPZ(NH2)2,"2,3-dimethylbutane",Yes,"5.4 Ã— 5.4 Ã… (PLD), Not Reported (LCD)",1D channels,MOFs,Constricted diffusion of C6 isomers inside the pore structure,0.62 nm,Size exclusion,10.1007-s12274-020-2812-y_1747625703484281_10.1007@s12274-020-2812-y.json,443â€?73 K,Not Applicable,Partition coefficient Î±HEX/alkane = 8.12 at 463 K,,,,,,,,
Zn-BPZ,hexane,No,"5.7 Ã— 5.7 Ã… (PLD), Not Reported (LCD)",1D channels,MOFs,Non-constricted diffusion of all hexane isomers,0.43 nm,Not Reported,10.1007-s12274-020-2812-y_1747625703484281_10.1007@s12274-020-2812-y.json,373â€?73 K,Not Applicable,Irreversibly trapped within the pores,,,,,,,,
Zn-BPZ,2-methylpentane,No,"5.7 Ã— 5.7 Ã… (PLD), Not Reported (LCD)",1D channels,MOFs,Non-constricted diffusion of all hexane isomers,0.50 nm,Not Reported,10.1007-s12274-020-2812-y_1747625703484281_10.1007@s12274-020-2812-y.json,373â€?73 K,Not Applicable,Irreversibly trapped within the pores,,,,,,,,
Zn-BPZ,3-methylpentane,No,"5.7 Ã— 5.7 Ã… (PLD), Not Reported (LCD)",1D channels,MOFs,Non-constricted diffusion of all hexane isomers,0.56 nm,Not Reported,10.1007-s12274-020-2812-y_1747625703484281_10.1007@s12274-020-2812-y.json,373â€?73 K,Not Applicable,Irreversibly trapped within the pores,,,,,,,,
Zn-BPZ,"2,2-dimethylbutane",No,"5.7 Ã— 5.7 Ã… (PLD), Not Reported (LCD)",1D channels,MOFs,Non-constricted diffusion of all hexane isomers,0.62 nm,Not Reported,10.1007-s12274-020-2812-y_1747625703484281_10.1007@s12274-020-2812-y.json,373â€?73 K,Not Applicable,Irreversibly trapped within the pores,,,,,,,,
Zn-BPZ,"2,3-dimethylbutane",No,"5.7 Ã— 5.7 Ã… (PLD), Not Reported (LCD)",1D channels,MOFs,Non-constricted diffusion of all hexane isomers,0.62 nm,Not Reported,10.1007-s12274-020-2812-y_1747625703484281_10.1007@s12274-020-2812-y.json,373â€?73 K,Not Applicable,Irreversibly trapped within the pores,,,,,,,,
Zn-BDC-NH2,hydrogen,Yes,Not Reported,Not Reported,MOF membrane,Not Reported,Not Reported,Not Reported,10.1002-smll.202407021.json,50 Â°C,Not Applicable,"Maximum responses to 1, 5, and 10 ppm H2 were 1.87, 2.30, and 2.93, respectively.",,,,,,,,
Zn-BDC,benzene,Yes,5.3 Ã…,2D layered,MOFs,Temperature-dependent molecular sieving based on interlayer expansion,6.628 Ã— 7.337 Ã— 3.277 Ã…Â³,Temperature-dependent molecular sieving,10.1021-acsmaterialslett.4c02402.json,"25 Â°C, 45 Â°C, 60 Â°C","1 kPa at 25 Â°C, 2 kPa at 45 Â°C, 4 kPa at 60 Â°C","Uptake capacities: 2.15 mmol/g at 25 Â°C, 2.01 mmol/g at 45 Â°C, 1.95 mmol/g at 60 Â°C",,,,,,,,
Zn-BDC,cyclohexene,Conditional (see Additional Info),5.3 Ã…,2D layered,MOFs,Temperature-dependent molecular sieving based on interlayer expansion,6.973 Ã— 6.560 Ã— 5.020 Ã…Â³,Temperature-dependent molecular sieving,10.1021-acsmaterialslett.4c02402.json,"25 Â°C, 45 Â°C, 60 Â°C","2 kPa at 25 Â°C, 9 kPa at 45 Â°C","Uptake capacities: 2.04 mmol/g at 25 Â°C, 1.55 mmol/g at 45 Â°C, negligible at 60 Â°C",,,,,,,,
Zn-BDC,cyclohexane,No,5.3 Ã…,2D layered,MOFs,Temperature-dependent molecular sieving based on interlayer expansion,7.168 Ã— 6.580 Ã— 4.982 Ã…Â³,Size exclusion,10.1021-acsmaterialslett.4c02402.json,"25 Â°C, 45 Â°C, 60 Â°C",Not Applicable,Negligible uptake at all temperatures tested,,,,,,,,
Zn-based MOF,methane,Yes,Not Reported,Not Reported,MOFs,Not Reported,Not Reported,Kinetic separation,10.1016-j.jece.2020.104790_1747624050838190_ghazvini2020.json,Not Reported,Not Applicable,CH4 adsorbed faster than CO2.,,,,,,,,
Zn-based MOF,carbon dioxide,Conditional (see Additional Info),Not Reported,Not Reported,MOFs,Not Reported,Not Reported,Kinetic separation,10.1016-j.jece.2020.104790_1747624050838190_ghazvini2020.json,Not Reported,Not Applicable,CO2 adsorbs slower than CH4.,,,,,,,,
ZnAtzPO4,ethylene,Yes,3.8 Ã…,Microporous framework,MOFs,Equilibrium-kinetic combined selectivity for C2H4 over C2H6.,4.163 Ã…,Size exclusion,d3qm00430a.json,"298 K, 1 bar",Not Applicable,Faster diffusion rate compared to ethane.,,,,,,,,
ZnAtzPO4,ethane,No,3.8 Ã…,Microporous framework,MOFs,Equilibrium-kinetic combined selectivity for C2H4 over C2H6.,4.443 Ã…,Size exclusion,d3qm00430a.json,"298 K, 1 bar",Not Applicable,Slower diffusion rate compared to ethylene.,,,,,,,,
ZnATZoxH2O,carbon dioxide,Yes,"3.6 Ã… (PLD), 3.5 Ã— 2.8 Ã…Â² (LCD)",3D cages,MOFs,Size exclusion at sub-nanometer scale,3.3 Ã…,Size exclusion at sub-nanometer scale,10.1016-j.cej.2024.155338.json,"298 K, 1 bar",Not Applicable,CO2 uptake of 61.9 cmÂ³ gâ�»Â?at 298 K and 1 bar.,,,,,,,,
ZnATZoxH2O,methane,No,"3.6 Ã… (PLD), 3.5 Ã— 2.8 Ã…Â² (LCD)",3D cages,MOFs,Size exclusion at sub-nanometer scale,3.758 Ã…,Size exclusion at sub-nanometer scale,10.1016-j.cej.2024.155338.json,"298 K, 1 bar",Not Applicable,CH4 uptake of 17.2 cmÂ³ gâ�»Â?at 298 K and 1 bar.,,,,,,,,
ZnATZoxH2O,nitrogen,No,"3.6 Ã… (PLD), 3.5 Ã— 2.8 Ã…Â² (LCD)",3D cages,MOFs,Size exclusion at sub-nanometer scale,3.76 Ã…,Size exclusion at sub-nanometer scale,10.1016-j.cej.2024.155338.json,"298 K, 1 bar",Not Applicable,N2 uptake of 3.1 cmÂ³ gâ�»Â?at 298 K and 1 bar.,,,,,,,,
ZnATZoxH2O,oxygen,No,"3.6 Ã… (PLD), 3.5 Ã— 2.8 Ã…Â² (LCD)",3D cages,MOFs,Size exclusion at sub-nanometer scale,3.46 Ã…,Size exclusion at sub-nanometer scale,10.1016-j.cej.2024.155338.json,"298 K, 1 bar",Not Applicable,O2 uptake of 6.0 cmÂ³ gâ�»Â?at 298 K and 1 bar.,,,,,,,,
Zn-ATZ-IP(OH)-a,propylene,Yes,2.7 Ã… (pore window),3D net with 1D square channels,MOFs,Hydrogen bonds define rigid pore windows that admit propylene while excluding propane,4.16 Ã— 4.65 Ã— 6.5 Ã…Â³,Size exclusion at sub-nanometer scale,10.1021-acs.chemmater.4c02251.json,"298 K, gas mixture C3H6/C3H8 = 1:1",Not Applicable,Adsorption capacity of ~45 cmÂ³ cmâ�»Â?at 298 K,,,,,,,,
Zn-ATZ-IP(OH)-a,propane,No,2.7 Ã… (pore window),3D net with 1D square channels,MOFs,Hydrogen bonds define rigid pore windows that admit propylene while excluding propane,4.2 Ã— 4.8 Ã— 6.8 Ã…Â³,Size exclusion at sub-nanometer scale,10.1021-acs.chemmater.4c02251.json,"298 K, gas mixture C3H6/C3H8 = 1:1",Not Applicable,Adsorption capacity of ~3 cmÂ³ cmâ�»Â?at 298 K,,,,,,,,
Zn-aminotriazolato-oxalate (Zn-Atz),carbon dioxide,Yes,Not Reported,Not Reported,MOFs,Not Reported,Not Reported,Equilibrium separation,10.1016-j.jece.2020.104790_1747624050838190_ghazvini2020.json,"298 K, 0.1 to 50 bar",Not Applicable,Significant difference in adsorption capacities between CO2 and other gases.,,,,,,,,
Zn-aminotriazolato-oxalate (Zn-Atz),hydrogen,No,Not Reported,Not Reported,MOFs,Not Reported,Not Reported,Equilibrium separation,10.1016-j.jece.2020.104790_1747624050838190_ghazvini2020.json,"298 K, 0.1 to 50 bar",Not Applicable,Low affinity towards H2 compared to CO2.,,,,,,,,
Zn-adtb,n-hexane,Yes,6.5 Ã… (1D channel cross-sectional diameter),3D extended network with 1D channels,MOFs,Size exclusion at sub-nanometer scale,Not Reported,Size exclusion,10.1021-acsami.1c08678_1747624246932952_velasco2021.json,"30 Â°C, partial pressure up to 50 Torr",Not Applicable,Adsorption rate reaches equilibrium rapidly (~9 min). Uptake amount: ~120 mg/g at 30 Â°C.,,,,,,,,
Zn-adtb,3-methylpentane,Conditional (see Additional Info),6.5 Ã… (1D channel cross-sectional diameter),3D extended network with 1D channels,MOFs,Size exclusion at sub-nanometer scale,Not Reported,Kinetic separation,10.1021-acsami.1c08678_1747624246932952_velasco2021.json,"30â€?0 Â°C, partial pressure up to 50 Torr",Not Applicable,Uptake increases from 10 to 25 mg/g as temperature rises. Diffusion barrier: 0.45 eV.,,,,,,,,
Zn-adtb,"2,3-dimethylbutane",No,6.5 Ã… (1D channel cross-sectional diameter),3D extended network with 1D channels,MOFs,Size exclusion at sub-nanometer scale,Not Reported,Molecular sieving,10.1021-acsami.1c08678_1747624246932952_velasco2021.json,"30 Â°C, partial pressure up to 50 Torr",Not Applicable,Negligible uptake (~5 mg/g). Too large to pass through pore aperture.,,,,,,,,
Zn-Ade-TCPE,benzene,Yes,5.9 Ã…,3D framework with hierarchical cavities,MOFs,Narrow slit-like pore aperture and strong host-guest interactions enable selective adsorption of benzene over cyclohexane.,"0.34 nm (thickness), ~0.67 nm (width)",Size exclusion at sub-nanometer scale,10.1021-jacs.4c13208.json,"298 K, low pressure (~10 Pa to ~12 kPa)",Not Applicable,"High uptake even at low pressures, e.g., 2.49 mmol/g at 8.2 Pa.",,,,,,,,
Zn-Ade-TCPE,cyclohexane,No,5.9 Ã…,3D framework with hierarchical cavities,MOFs,Narrow slit-like pore aperture and strong host-guest interactions enable selective adsorption of benzene over cyclohexane.,"0.51 nm (thickness in chair conformation), ~0.67 nm (width)",Size exclusion at sub-nanometer scale,10.1021-jacs.4c13208.json,"298 K, low pressure (~10 Pa to ~12 kPa)",Not Applicable,"Negligible uptake, e.g., 0.23 mmol/g at 12.4 kPa.",,,,,,,,
Zn9(tba)9(dabco)3,"2,2-dimethylbutane",Yes,"11.9 Ã… (triangular-like channels), 7.3 Ã… (quadrilateral-like channels)",3D network with triangular-like and quadrilateral-like channels,MOFs,Synergetic contributory of sieving effect and diffusion.,Not Reported,Sieving effect and diffusion,10.1007-s12274-020-2714-z_1747625084001894_10.1007@s12274-020-2714-z.json,"298 K, gas phase",Not Applicable,Elutes first in the breakthrough experiment at 298 K.,,,,,,,,
Zn9(tba)9(dabco)3,"2,3-dimethylbutane",Yes,"11.9 Ã… (triangular-like channels), 7.3 Ã… (quadrilateral-like channels)",3D network with triangular-like and quadrilateral-like channels,MOFs,Synergetic contributory of sieving effect and diffusion.,Not Reported,Sieving effect and diffusion,10.1007-s12274-020-2714-z_1747625084001894_10.1007@s12274-020-2714-z.json,"298 K, gas phase",Not Applicable,Elutes second in the breakthrough experiment at 298 K.,,,,,,,,
Zn9(tba)9(dabco)3,3-methylpentane,Yes,"11.9 Ã… (triangular-like channels), 7.3 Ã… (quadrilateral-like channels)",3D network with triangular-like and quadrilateral-like channels,MOFs,Synergetic contributory of sieving effect and diffusion.,Not Reported,Sieving effect and diffusion,10.1007-s12274-020-2714-z_1747625084001894_10.1007@s12274-020-2714-z.json,"298 K, gas phase",Not Applicable,Elutes third in the breakthrough experiment at 298 K.,,,,,,,,
Zn9(tba)9(dabco)3,n-hexane,Temperature-dependent,"11.9 Ã… (triangular-like channels), 7.3 Ã… (quadrilateral-like channels)",3D network with triangular-like and quadrilateral-like channels,MOFs,Synergetic contributory of sieving effect and diffusion.,Not Reported,Sieving effect and diffusion,10.1007-s12274-020-2714-z_1747625084001894_10.1007@s12274-020-2714-z.json,"298 K to 423 K, gas phase",Not Applicable,Elutes last at lower temperatures but first at higher temperatures (373 K and 423 K).,,,,,,,,
Zn82Co18-ZIF,propene,Yes,Not Reported,Not Reported,MOF membrane,Size exclusion at sub-nanometer scale,0.43 nm,Size exclusion at sub-nanometer scale,d3cs00131h.json,Not Reported,Not Applicable,Improved C3H6/C3H8 separation performance,,,,,,,,
Zn82Co18-ZIF,propane,No,Not Reported,Not Reported,MOF membrane,Size exclusion at sub-nanometer scale,0.43 nm,Size exclusion at sub-nanometer scale,d3cs00131h.json,Not Reported,Not Applicable,Improved C3H6/C3H8 separation performance,,,,,,,,
Zn4O(NTB)2,n-hexane,Yes,"5.5 Ã— 5.8 Ã…Â² (junction), elongated cavities",3D interconnected elongated-shape cavities,MOFs,Size exclusion at sub-nanometer scale via narrow junctions (5.5 Ã— 5.8 Ã…Â²),4.2 Ã— 4.6 Ã…Â²,Shape-matching with elongated cavity,10.1002-smll.202412724.json,298 K,Not Applicable,"High adsorption capacity of 2.72 mmol gâ�»Â?at 16 kPa, diffusion time constant: 7.84 Ã— 10â�»Â?sâ�»Â?",,,,,,,,
Zn4O(NTB)2,3-methylpentane,Yes,"5.5 Ã— 5.8 Ã…Â² (junction), elongated cavities",3D interconnected elongated-shape cavities,MOFs,Size exclusion at sub-nanometer scale via narrow junctions (5.5 Ã— 5.8 Ã…Â²),5.4 Ã— 5.7 Ã…Â²,Shape-matching with elongated cavity,10.1002-smll.202412724.json,298 K,Not Applicable,"High adsorption capacity of 2.59 mmol gâ�»Â?at 16 kPa, diffusion time constant: 7.63 Ã— 10â�»â�´ sâ�»Â?",,,,,,,,
Zn4O(NTB)2,"2,2-dimethylbutane",No,"5.5 Ã— 5.8 Ã…Â² (junction), elongated cavities",3D interconnected elongated-shape cavities,MOFs,Size exclusion at sub-nanometer scale via narrow junctions (5.5 Ã— 5.8 Ã…Â²),6.1 Ã— 6.2 Ã…Â²,Excluded by molecular sieving due to junction size,10.1002-smll.202412724.json,298 K,Not Applicable,"Negligible adsorption, diffusion time constant: 8.40 Ã— 10â�»â�¶ sâ�»Â?",,,,,,,,
Zn4(bim)4 (ZIF-7),hydrogen,Yes,0.21 nm (calculated from crystal structure),2D nanosheets,MOF membrane,Size exclusion with ligand flexibility,0.29 nm,Flexibility of ligands allows passage,10.1016-j.inoche.2023.110722.json,Not Reported,Not Applicable,H2 molecules can pass through the aperture due to the flexibility of bim ligands.,,,,,,,,
Zn4(bim)4 (ZIF-7),carbon dioxide,No,0.21 nm (calculated from crystal structure),2D nanosheets,MOF membrane,Size exclusion with ligand flexibility,0.33 nm,Blocked by rigid aperture,10.1016-j.inoche.2023.110722.json,Not Reported,Not Applicable,CO2 molecules are blocked and can only transit through defects or gaps between layers.,,,,,,,,
Zn3(OH)2(pzdc)(atz),propylene,Yes,4.8 Ã…,Not Reported,MOFs,Not Reported,4.0 Ã…,Size exclusion,d2ta09326j.json,Not Reported,Not Applicable,Not Reported,,,,,,,,
Zn3(OH)2(pzdc)(atz),propane,No,4.8 Ã…,Not Reported,MOFs,Not Reported,4.4 Ã…,Size exclusion,d2ta09326j.json,Not Reported,Not Applicable,Not Reported,,,,,,,,
Zn3(NH2BDC)3DABCO,carbon dioxide,Yes,"3.47 Ã… (aperture), 4.90 Ã… (width) in DMSO; 3.29 Ã… (aperture), 4.80 Ã… (width) in MeOH",3D cages,MOFs,Size exclusion at sub-nanometer scale,3.3 Ã…,Size exclusion,10.1021-acs.inorgchem.2c00608.json,"273 K, 1 bar",Not Applicable,"The pore aperture is larger than CO2 but smaller than N2 and CH4, allowing only CO2 to enter.",,,,,,,,
Zn3(NH2BDC)3DABCO,nitrogen,No,"3.47 Ã… (aperture), 4.90 Ã… (width) in DMSO; 3.29 Ã… (aperture), 4.80 Ã… (width) in MeOH",3D cages,MOFs,Size exclusion at sub-nanometer scale,3.64 Ã…,Size exclusion,10.1021-acs.inorgchem.2c00608.json,"77 K, 1 bar",Not Applicable,The pore aperture is too small for N2 to enter.,,,,,,,,
Zn3(NH2BDC)3DABCO,methane,No,"3.47 Ã… (aperture), 4.90 Ã… (width) in DMSO; 3.29 Ã… (aperture), 4.80 Ã… (width) in MeOH",3D cages,MOFs,Size exclusion at sub-nanometer scale,3.8 Ã…,Size exclusion,10.1021-acs.inorgchem.2c00608.json,"273 K, 1 bar",Not Applicable,The pore aperture is too small for CH4 to enter.,,,,,,,,
Zn3(BDC)3[Cu(Pyen)],hydrogen,Yes,Curved pores: 5.6 Ã— 12.0 Ã…Â² along c-axis; Irregular ultramicropores along b-axis,Three-dimensional framework,MOF composite,Kinetic quantum sieving,Not Reported,Strong interaction with open Cu2+ sites,10.1021-ar100023y_1747624479755355_chen2010.json,Variable temperature,Not Applicable,Hydrogen adsorption enthalpy: 12.29 Â± 0.53 kJ/mol at zero coverage.,,,,,,,,
Zn3(BDC)3[Cu(Pyen)],deuterium,Yes,Curved pores: 5.6 Ã— 12.0 Ã…Â² along c-axis; Irregular ultramicropores along b-axis,Three-dimensional framework,MOF composite,Kinetic quantum sieving,Not Reported,Quantum kinetic sieving,10.1021-ar100023y_1747624479755355_chen2010.json,Variable temperature,Not Applicable,Rate constants faster for D2; lower activation energy.,,,,,,,,
Zn3(BDC)3[Cu(Pyen)],hydrogen,Yes,"5.6 Ã— 12.0 Ã… (c axis), <0.6 nm (b axis)",3D microporous framework,MOFs,Size exclusion at sub-nanometer scale,0.24â€?.31 nm,Quantum molecular sieving,10.1021-ja710144k_1747626450587350_chen2008.json,77.3 K and 87.3 K,Not Applicable,Higher quantum molecular sieving observed due to higher zero-point energy of H2.,,,,,,,,
Zn3(BDC)3[Cu(Pyen)],deuterium,Yes,"5.6 Ã— 12.0 Ã… (c axis), <0.6 nm (b axis)",3D microporous framework,MOFs,Size exclusion at sub-nanometer scale,0.24â€?.31 nm,Quantum molecular sieving,10.1021-ja710144k_1747626450587350_chen2008.json,77.3 K and 87.3 K,Not Applicable,Faster adsorption kinetics for D2 compared to H2 due to lower zero-point energy.,,,,,,,,
Zn3(bdc)3[Cu(Pyen)],hydrogen,Yes,"5.6 x 12.0 Ã… (large pores), ultramicropores (irregular)",3D structure containing approximately a 2D array of pores,MOFs,Quantum molecular sieving based on differences in zero-point energy,2.89 Ã…,Quantum sieving,10.1039-b802426j_1747624711144236_li2009.json,Variable temperature,Not Applicable,H2 adsorption occurs on open CuII centers in ultramicropores.,,,,,,,,
Zn3(bdc)3[Cu(Pyen)],deuterium,Yes,"5.6 x 12.0 Ã… (large pores), ultramicropores (irregular)",3D structure containing approximately a 2D array of pores,MOFs,Quantum molecular sieving based on differences in zero-point energy,Not Reported,Quantum sieving,10.1039-b802426j_1747624711144236_li2009.json,Variable temperature,Not Applicable,D2 adsorption rate constants larger and activation energies slightly lower than H2.,,,,,,,,
Zn3,carbon dioxide,Yes,"3.3 Ã… (PLD), 4.8 Ã… wide donut-shaped pore aperture",3D cages,MOF composite,Size exclusion at sub-nanometer scale,3.30 Ã…,Size exclusion at sub-nanometer scale,10.1021-acsaem.2c04132.json,"19-21 Â°C, 1 bar",Not Applicable,Enhanced permeability observed in Pebax-based MMMs,,,,,,,,
Zn3,nitrogen,No,"3.3 Ã… (PLD), 4.8 Ã… wide donut-shaped pore aperture",3D cages,MOF composite,Size exclusion at sub-nanometer scale,3.64 Ã…,Size exclusion at sub-nanometer scale,10.1021-acsaem.2c04132.json,"19-21 Â°C, 1 bar",Not Applicable,Slower diffusion compared to carbon dioxide,,,,,,,,
Zn2Cd(NH2BDC)3DABCO,carbon dioxide,Yes,"4.08 Ã… (aperture), 5.03 Ã… (width) in DMSO; 3.09 Ã… (aperture), 5.05 Ã… (width) in MeOH",3D cages,MOFs,Size exclusion at sub-nanometer scale,3.3 Ã…,Size exclusion,10.1021-acs.inorgchem.2c00608.json,"273 K, 1 bar",Not Applicable,The pore aperture allows CO2 to enter.,,,,,,,,
Zn2Cd(NH2BDC)3DABCO,nitrogen,Yes,"4.08 Ã… (aperture), 5.03 Ã… (width) in DMSO; 3.09 Ã… (aperture), 5.05 Ã… (width) in MeOH",3D cages,MOFs,Size exclusion at sub-nanometer scale,3.64 Ã…,Size exclusion,10.1021-acs.inorgchem.2c00608.json,"77 K, 1 bar",Not Applicable,The slightly larger pore aperture compared to Zn3 allows N2 to enter.,,,,,,,,
Zn2Cd(NH2BDC)3DABCO,methane,Yes,"4.08 Ã… (aperture), 5.03 Ã… (width) in DMSO; 3.09 Ã… (aperture), 5.05 Ã… (width) in MeOH",3D cages,MOFs,Size exclusion at sub-nanometer scale,3.8 Ã…,Size exclusion,10.1021-acs.inorgchem.2c00608.json,"273 K, 1 bar",Not Applicable,The slightly larger pore aperture compared to Zn3 allows CH4 to enter.,,,,,,,,
Zn2Cd,carbon dioxide,Yes,Slightly larger than 3.3 Ã… (exact value not reported),3D cages,MOF composite,Kinetic sieving based on faster diffusion of thinner gases,3.30 Ã…,Faster diffusion due to smaller kinetic diameter,10.1021-acsaem.2c04132.json,"19-21 Â°C, 1 bar",Not Applicable,Enhanced permeability observed in both Pebax- and PVDF-based MMMs,,,,,,,,
Zn2Cd,nitrogen,Yes,Slightly larger than 3.3 Ã… (exact value not reported),3D cages,MOF composite,Kinetic sieving based on faster diffusion of thinner gases,3.64 Ã…,Slower diffusion due to larger kinetic diameter,10.1021-acsaem.2c04132.json,"19-21 Â°C, 1 bar",Not Applicable,Nitrogen gas can enter the pores but with slower kinetics than CO2,,,,,,,,
Zn2(sdc)2(bpe),ethane,Yes,4.8 Ã…,Not Reported,MOFs,Size exclusion at sub-nanometer scale,4.079 Ã…,Size exclusion,10.1002-adma.202002603_1747625653440374_10.1002@adma.202002603.json,"298 K, 100 kPa",Not Applicable,Adsorbed but not specified amount.,,,,,,,,
Zn2(sdc)2(bpe),ethylene,Yes,4.8 Ã…,Not Reported,MOFs,Size exclusion at sub-nanometer scale,4.18 Ã…,Size exclusion,10.1002-adma.202002603_1747625653440374_10.1002@adma.202002603.json,"298 K, 100 kPa",Not Applicable,Adsorbed but not specified amount.,,,,,,,,
Zn2(sdc)2(bpe),propane,No,4.8 Ã…,Not Reported,MOFs,Size exclusion at sub-nanometer scale,6.61 Ã…,Size exclusion,10.1002-adma.202002603_1747625653440374_10.1002@adma.202002603.json,"298 K, 100 kPa",Not Applicable,Completely excluded.,,,,,,,,
Zn2(sdc)2(bpe),acetylene,Yes,4.8 Ã…,1D channels,MOFs,Size exclusion at sub-nanometer scale,Not Reported,Size exclusion at sub-nanometer scale,10.1002-cplu.201600259_1747625055550531_wang2016.json,"298 K, 1 bar",Not Applicable,Uptake: 19.1 cc/g,,,,,,,,
Zn2(sdc)2(bpe),ethylene,Yes,4.8 Ã…,1D channels,MOFs,Size exclusion at sub-nanometer scale,Not Reported,Size exclusion at sub-nanometer scale,10.1002-cplu.201600259_1747625055550531_wang2016.json,"298 K, 1 bar",Not Applicable,Uptake: 15.1 cc/g,,,,,,,,
Zn2(sdc)2(bpe),ethane,Yes,4.8 Ã…,1D channels,MOFs,Size exclusion at sub-nanometer scale,Not Reported,Size exclusion at sub-nanometer scale,10.1002-cplu.201600259_1747625055550531_wang2016.json,"298 K, 1 bar",Not Applicable,Uptake: 13.4 cc/g,,,,,,,,
Zn2(sdc)2(bpe),propylene,No,4.8 Ã…,1D channels,MOFs,Size exclusion at sub-nanometer scale,Not Reported,Size exclusion at sub-nanometer scale,10.1002-cplu.201600259_1747625055550531_wang2016.json,"298 K, 1 bar",Not Applicable,Uptake: 0.52 cc/g,,,,,,,,
Zn2(sdc)2(bpe),propane,No,4.8 Ã…,1D channels,MOFs,Size exclusion at sub-nanometer scale,Not Reported,Size exclusion at sub-nanometer scale,10.1002-cplu.201600259_1747625055550531_wang2016.json,"298 K, 1 bar",Not Applicable,Uptake: 0.33 cc/g,,,,,,,,
Zn2(sdc)2(bpe),butane,No,4.8 Ã…,1D channels,MOFs,Size exclusion at sub-nanometer scale,Not Reported,Size exclusion at sub-nanometer scale,10.1002-cplu.201600259_1747625055550531_wang2016.json,"298 K, 1 bar",Not Applicable,Uptake: 0.29 cc/g,,,,,,,,
Zn2(NDC)2dabco,hydrogen,Yes,4.4 Ã…,3D microporous structure,MOFs,Kinetic quantum sieving facilitated by mobile ligands acting as a gate.,2.9 Ã… (hard core diameter),Kinetic quantum sieving,10.1016-j.seppur.2023.126025.json,"20 K, 20 kPa",Not Applicable,Adsorption capacity lower than deuterium.,,,,,,,,
Zn2(NDC)2dabco,deuterium,Yes,4.4 Ã…,3D microporous structure,MOFs,Kinetic quantum sieving facilitated by mobile ligands acting as a gate.,2.9 Ã… (hard core diameter),Kinetic quantum sieving,10.1016-j.seppur.2023.126025.json,"20 K, 20 kPa",Not Applicable,Higher adsorption capacity and preferential adsorption compared to hydrogen.,,,,,,,,
Zn2(bpy)(btec),acetylene,Yes,3.6 Ã… Ã— 3.8 Ã… Ã— 6.6 Ã…,Interlayer cavities,MOFs,Size exclusion at sub-nanometer scale,3.3 Ã… Ã— 3.3 Ã… Ã— 5.7 Ã…,Size exclusion at sub-nanometer scale,10.1002-aic.17152_1747623881467287_chen2021.json,"298 K, 1 bar",Not Applicable,C2H2 uptake: 93.5 cmÂ³/cmÂ³,,,,,,,,
Zn2(bpy)(btec),ethylene,No,3.6 Ã… Ã— 3.8 Ã… Ã— 6.6 Ã…,Interlayer cavities,MOFs,Size exclusion at sub-nanometer scale,3.3 Ã… Ã— 4.2 Ã… Ã— 4.8 Ã…,Size exclusion at sub-nanometer scale,10.1002-aic.17152_1747623881467287_chen2021.json,"298 K, 1 bar",Not Applicable,C2H4 uptake: 9.1 cmÂ³/cmÂ³,,,,,,,,
Zn2(bpy)(btec),carbon dioxide,No,3.6 Ã… Ã— 3.8 Ã… Ã— 6.6 Ã…,Interlayer cavities,MOFs,Size exclusion at sub-nanometer scale,3.2 Ã… Ã— 3.3 Ã… Ã— 5.4 Ã…,Size exclusion at sub-nanometer scale,10.1002-aic.17152_1747623881467287_chen2021.json,"298 K, 1 bar",Not Applicable,CO2 uptake: 28.9 cmÂ³/cmÂ³,,,,,,,,
Zn2(bpy)(btec),methane,No,3.6 Ã… Ã— 3.8 Ã… Ã— 6.6 Ã…,Interlayer cavities,MOFs,Size exclusion at sub-nanometer scale,Not Reported,Size exclusion at sub-nanometer scale,10.1002-aic.17152_1747623881467287_chen2021.json,"298 K, 1 bar",Not Applicable,CH4 uptake below 10 cmÂ³/cmÂ³,,,,,,,,
Zn2(bpy)(btec),ethane,No,3.6 Ã… Ã— 3.8 Ã… Ã— 6.6 Ã…,Interlayer cavities,MOFs,Size exclusion at sub-nanometer scale,Not Reported,Size exclusion at sub-nanometer scale,10.1002-aic.17152_1747623881467287_chen2021.json,"298 K, 1 bar",Not Applicable,C2H6 uptake below 10 cmÂ³/cmÂ³,,,,,,,,
Zn2(bpy)(btec),propyne,No,3.6 Ã… Ã— 3.8 Ã… Ã— 6.6 Ã…,Interlayer cavities,MOFs,Size exclusion at sub-nanometer scale,Not Reported,Size exclusion at sub-nanometer scale,10.1002-aic.17152_1747623881467287_chen2021.json,"298 K, 1 bar",Not Applicable,C3H4 uptake below 10 cmÂ³/cmÂ³,,,,,,,,
Zn2(bpy)(btec),propylene,No,3.6 Ã… Ã— 3.8 Ã… Ã— 6.6 Ã…,Interlayer cavities,MOFs,Size exclusion at sub-nanometer scale,Not Reported,Size exclusion at sub-nanometer scale,10.1002-aic.17152_1747623881467287_chen2021.json,"298 K, 1 bar",Not Applicable,C3H6 uptake below 10 cmÂ³/cmÂ³,,,,,,,,
Zn2(bpy)(btec),propane,No,3.6 Ã… Ã— 3.8 Ã… Ã— 6.6 Ã…,Interlayer cavities,MOFs,Size exclusion at sub-nanometer scale,Not Reported,Size exclusion at sub-nanometer scale,10.1002-aic.17152_1747623881467287_chen2021.json,"298 K, 1 bar",Not Applicable,C3H8 uptake below 10 cmÂ³/cmÂ³,,,,,,,,
Zn2(bpy)(btec),hydrogen,No,3.6 Ã… Ã— 3.8 Ã… Ã— 6.6 Ã…,Interlayer cavities,MOFs,Size exclusion at sub-nanometer scale,Not Reported,Size exclusion at sub-nanometer scale,10.1002-aic.17152_1747623881467287_chen2021.json,"298 K, 1 bar",Not Applicable,H2 uptake below 10 cmÂ³/cmÂ³,,,,,,,,
Zn2(bpy)(btec),nitrogen,No,3.6 Ã… Ã— 3.8 Ã… Ã— 6.6 Ã…,Interlayer cavities,MOFs,Size exclusion at sub-nanometer scale,Not Reported,Size exclusion at sub-nanometer scale,10.1002-aic.17152_1747623881467287_chen2021.json,"298 K, 1 bar",Not Applicable,N2 uptake below 10 cmÂ³/cmÂ³,,,,,,,,
Zn2(bpy)(btec),oxygen,No,3.6 Ã… Ã— 3.8 Ã… Ã— 6.6 Ã…,Interlayer cavities,MOFs,Size exclusion at sub-nanometer scale,Not Reported,Size exclusion at sub-nanometer scale,10.1002-aic.17152_1747623881467287_chen2021.json,"298 K, 1 bar",Not Applicable,O2 uptake below 10 cmÂ³/cmÂ³,,,,,,,,
Zn2(Bim)4 SSCM,hydrogen,Yes,0.30 nm (interlayer galleries),2D lamellar,MOF composite,Size exclusion at sub-nanometer scale,0.289 nm,Size exclusion,10.1002-anie.202117577.json,"298 K, equimolar H2/CO2 feedstock",Not Applicable,"H2 permeance: 1313 GPU, ideal selectivity H2/CO2: 783",,,,,,,,
Zn2(Bim)4 SSCM,carbon dioxide,No,0.30 nm (interlayer galleries),2D lamellar,MOF composite,Size exclusion at sub-nanometer scale,0.33 nm,Size exclusion,10.1002-anie.202117577.json,"298 K, equimolar H2/CO2 feedstock",Not Applicable,CO2 permeance significantly lower than H2,,,,,,,,
Zn2(Bim)4 SSCM,methane,No,0.30 nm (interlayer galleries),2D lamellar,MOF composite,Size exclusion at sub-nanometer scale,Not Reported,Size exclusion,10.1002-anie.202117577.json,Single gas permeation test,Not Applicable,Ideal selectivity H2/CH4: 362,,,,,,,,
Zn2(Bim)4 SSCM,propane,No,0.30 nm (interlayer galleries),2D lamellar,MOF composite,Size exclusion at sub-nanometer scale,Not Reported,Size exclusion,10.1002-anie.202117577.json,Single gas permeation test,Not Applicable,"Permeance: 0.026 GPU, Ideal selectivity H2/C3H8: 62,311",,,,,,,,
Zn2(bim)4 nanosheets-based membrane,hydrogen,Yes,2.1 Ã… (effective size may vary due to structural flexibility),Not Reported,MOF membrane,Not Reported,2.9 Ã…,Kinetic quantum molecular sieving,10.1016-j.enchem.2019.100006_1747625887250858_li2019.json,Not Reported,Not Applicable,Hydrogen diffuses faster than CO2 due to its smaller size.,,,,,,,,
Zn2(bim)4 nanosheets-based membrane,carbon dioxide,No,2.1 Ã… (effective size may vary due to structural flexibility),Not Reported,MOF membrane,Not Reported,3.3 Ã…,Size exclusion,10.1016-j.enchem.2019.100006_1747625887250858_li2019.json,Not Reported,Not Applicable,CO2 is excluded due to its larger size relative to the pore aperture.,,,,,,,,
Zn2(bim)4 nanosheets,dopamine,Yes,Not Reported,Not Reported,MOF membrane,Not Reported,Not Reported,Ionization efficiency,10.1007-s00216-019-01876-1_1747626069899115_10.1007@s00216-019-01876-1.json,Not Reported,Not Applicable,Provided clean background MS spectra and good reproducibility in positive and negative ion modes.,,,,,,,,
Zn2(Bim)4 nanosheets,carbon dioxide,Yes,Not Reported,2D nanosheets,MOF membrane,Size exclusion at sub-nanometer scale with limitations due to interlayer transport,3.3 Ã…,Size exclusion at sub-nanometer scale,10.1016_j.jece.2025.116087.json,"0.1 MPa, 30Â°C",Not Applicable,Zn2(Bim)4 nanosheets contributed to gas separation performance but were less effective than the continuous ZIF-8 layer.,,,,,,,,
Zn2(Bim)4 nanosheets,nitrogen,Conditional (see Additional Info),Not Reported,2D nanosheets,MOF membrane,Size exclusion at sub-nanometer scale with limitations due to interlayer transport,3.6 Ã…,Size exclusion at sub-nanometer scale,10.1016_j.jece.2025.116087.json,"0.1 MPa, 30Â°C",Not Applicable,"Gas molecules could transfer between the layers rather than within the pores of MOFs, reducing sieving efficiency.",,,,,,,,
Zn2(Bim)4 nanosheets,methane,Conditional (see Additional Info),Not Reported,2D nanosheets,MOF membrane,Size exclusion at sub-nanometer scale with limitations due to interlayer transport,3.8 Ã…,Size exclusion at sub-nanometer scale,10.1016_j.jece.2025.116087.json,"0.1 MPa, 30Â°C",Not Applicable,"Gas molecules could transfer between the layers rather than within the pores of MOFs, reducing sieving efficiency.",,,,,,,,
Zn2(Bim)4 nanosheet membrane,hydrogen,Yes,0.21 nm (in-plane four-membered-ring apertures),2D nanosheets,MOF membrane,Size exclusion at sub-nanometer scale,0.289 nm,molecular sieving through in-plane apertures,10.1021-acs.accounts.2c00434.json,120 Â°C coating temperature,Not Applicable,H2 permeation activated while CO2 permeation remained constant,,,,,,,,
Zn2(Bim)4 nanosheet membrane,carbon dioxide,No,0.21 nm (in-plane four-membered-ring apertures),2D nanosheets,MOF membrane,Size exclusion at sub-nanometer scale,0.33 nm,Knudsen diffusion through interlayer galleries,10.1021-acs.accounts.2c00434.json,Room temperature,Not Applicable,CO2 permeation maintained at a constant level,,,,,,,,
Zn2(bim)4 molecular sieve membrane,hydrogen,Yes,Not Reported,2D nanosheets,MOF membrane,Intrinsic micropores in nanosheets,Not Reported,Molecular sieving,10.1039-d0qi00307g_1747626692092104_10.1039@d0qi00307g.json,Not Reported,Not Applicable,H2 permeance as high as 9.04 Ã— 10^-7 mol m^-2 s^-1 Pa^-1,,,,,,,,
Zn2(bim)4 molecular sieve membrane,carbon dioxide,No,Not Reported,2D nanosheets,MOF membrane,Intrinsic micropores in nanosheets,Not Reported,Size exclusion,10.1039-d0qi00307g_1747626692092104_10.1039@d0qi00307g.json,Not Reported,Not Applicable,H2/CO2 selectivity up to 291,,,,,,,,
Zn2(bim)4,hydrogen,Yes,"2.1 Ã… (static aperture), effective size >2.9 Ã… (under flexibility)",2D nanosheets,MOF membrane,Rotation of benzimidazole linkers enables selective H2 transport.,0.29 nm,Gate-opening effect,10.1016-j.coche.2018.03.008_1747624433416758_jin2018.json,Not Reported,Not Applicable,High H2 permeance observed due to flexible benzimidazole linker rotation.,,,,,,,,
Zn2(bim)4,carbon dioxide,No,"2.1 Ã… (static aperture), effective size >2.9 Ã… (under flexibility)",2D nanosheets,MOF membrane,Rotation of benzimidazole linkers enables selective H2 transport.,0.33 nm,Size exclusion,10.1016-j.coche.2018.03.008_1747624433416758_jin2018.json,Not Reported,Not Applicable,CO2 excluded due to size larger than effective pore aperture.,,,,,,,,
Zn2(Bim)4,hydrogen,Yes,Not Reported,2D nanosheets,MOF membrane,Size exclusion at sub-nanometer scale,0.289 nm,Size exclusion,10.1016-j.gee.2020.09.015_1747626387275811_dai2020.json,Not Reported,Not Applicable,"H2 permeance: 9.07 Ã—10-7 mol m-2 s-1 Pa-1, Î±(H2/CO2): 291",,,,,,,,
Zn2(Bim)4,carbon dioxide,No,Not Reported,2D nanosheets,MOF membrane,Size exclusion at sub-nanometer scale,0.33 nm,Size exclusion,10.1016-j.gee.2020.09.015_1747626387275811_dai2020.json,Not Reported,Not Applicable,Î±(H2/CO2): 291,,,,,,,,
Zn2(bim)4,hydrogen,Yes,0.21 nm,2D nanosheets,MOF membrane,Size exclusion at sub-nanometer scale,Not Reported,Size exclusion,10.1039-c7ta01142c_1747624171375442_kang2017.json,"25Â°C, equimolar H2/CO2 feed containing ~4 mol% steam at 150Â°C",Not Applicable,Maintained selectivity for H2 with good thermal stability over 120 h of continuous testing.,,,,,,,,
Zn2(bim)4,carbon dioxide,No,0.21 nm,2D nanosheets,MOF membrane,Size exclusion at sub-nanometer scale,0.33 nm,Size exclusion,10.1039-c7ta01142c_1747624171375442_kang2017.json,"25Â°C, equimolar H2/CO2 feed containing ~4 mol% steam at 150Â°C",Not Applicable,High selectivity for H2 over CO2 while maintaining high permeance.,,,,,,,,
Zn2(bim)4,hydrogen,Yes,0.21 nm (four-membered ring aperture),2D layers,MOF membrane,Size exclusion at sub-nanometer scale,0.29 nm,Size exclusion,10.1126-science.1254227_1747623527944257_peng2014.json,"Room temperature, 1 atm",Not Applicable,Activated diffusion observed for H2.,,,,,,,,
Zn2(bim)4,carbon dioxide,No,0.21 nm (four-membered ring aperture),2D layers,MOF membrane,Size exclusion at sub-nanometer scale,0.33 nm,Size exclusion,10.1126-science.1254227_1747623527944257_peng2014.json,"Room temperature, 1 atm",Not Applicable,Non-zero CO2 permeance attributed to non-size-selective mass transport through defects or boundaries.,,,,,,,,
Zn2(bim)4,nitrogen,No,0.21 nm (four-membered ring aperture),2D layers,MOF membrane,Size exclusion at sub-nanometer scale,0.36 nm,Size exclusion,10.1126-science.1254227_1747623527944257_peng2014.json,"Room temperature, 1 atm",Not Applicable,Not explicitly mentioned in text but inferred from size cutoff.,,,,,,,,
Zn2(bim)4,methane,No,0.21 nm (four-membered ring aperture),2D layers,MOF membrane,Size exclusion at sub-nanometer scale,0.38 nm,Size exclusion,10.1126-science.1254227_1747623527944257_peng2014.json,"Room temperature, 1 atm",Not Applicable,Not explicitly mentioned in text but inferred from size cutoff.,,,,,,,,
Zn2(bim)4,ethane,No,0.21 nm (four-membered ring aperture),2D layers,MOF membrane,Size exclusion at sub-nanometer scale,0.44 nm,Size exclusion,10.1126-science.1254227_1747623527944257_peng2014.json,"Room temperature, 1 atm",Not Applicable,Not explicitly mentioned in text but inferred from size cutoff.,,,,,,,,
Zn2(Bim)3 ultrathin MOF membrane,hydrogen,Yes,Not Reported,2D nanoflakes,MOF membrane,Intrinsic micropores and tortuous interlayer channels,Not Reported,Molecular sieving,10.1039-d0qi00307g_1747626692092104_10.1039@d0qi00307g.json,Not Reported,Not Applicable,H2 permeance up to 8 Ã— 10^-7 mol m^-2 s^-1 Pa^-1,,,,,,,,
Zn2(Bim)3 ultrathin MOF membrane,carbon dioxide,No,Not Reported,2D nanoflakes,MOF membrane,Intrinsic micropores and tortuous interlayer channels,Not Reported,Size exclusion,10.1039-d0qi00307g_1747626692092104_10.1039@d0qi00307g.json,Not Reported,Not Applicable,Separation coefficient as high as 166,,,,,,,,
Zn2(Bim)3 nanosheets,hydrogen,Yes,0.29 nm (crystallographic aperture size),2D nanosheets,MOF membrane,Size exclusion based on the crystallographic pore size of 0.29 nm.,0.289 nm,Size exclusion,10.1002-anie.201703959_1747625167742852_yang2017.json,"Elevated temperatures, equimolar H2/CO2 mixtures",Not Applicable,H2 permeance: up to 8 Ã— 10^-7 mol m^-2 s^-1 Pa^-1 at elevated temperatures.,,,,,,,,
Zn2(Bim)3 nanosheets,carbon dioxide,No,0.29 nm (crystallographic aperture size),2D nanosheets,MOF membrane,Size exclusion based on the crystallographic pore size of 0.29 nm.,0.33 nm,Size exclusion,10.1002-anie.201703959_1747625167742852_yang2017.json,"Elevated temperatures, equimolar H2/CO2 mixtures",Not Applicable,"CO2 permeance significantly lower than H2, especially at higher temperatures.",,,,,,,,
