Repository: MontageBai/Data-driven-discovery-of-metal-organic-frameworks-for-sieving-separation-of-C5-quinary-mixture-

File: AdsorptionInformationCard/After Process JSON.csv (part 4 of 46)
Materials Name,Molecule Name,Can Pass SievingPore Size,Structure Type,Material Category,Sieving Mechanism,Molecular Size,Mechanism,File Name,Test Conditions,Threshold Pressure,Additional Info,,,,,,,,,
Zn2(benzimidazole)4 (Zn2(bIm)4),hydrogen,Yes,0.21 nm,2D layers oriented perpendicular to the c axis,MOF membrane,Size exclusion at sub-nanometer scale,0.29 nm,molecular-sieving,10.1007-s12274-017-1803-0_1747623927741414_li2017.json,"30 Â°C, 0.1 MPa",Not Applicable,Permeance: 2.04 Ã— 10^-7 molÂ·m^-2Â·s^-1Â·Pa^-1,,,,,,,,
Zn2(benzimidazole)4 (Zn2(bIm)4),carbon dioxide,No,0.21 nm,2D layers oriented perpendicular to the c axis,MOF membrane,Size exclusion at sub-nanometer scale,0.33 nm,size exclusion,10.1007-s12274-017-1803-0_1747623927741414_li2017.json,"30 Â°C, 0.1 MPa",Not Applicable,Selectivity for H2/CO2: 53,,,,,,,,
Zn2(benzimidazole)4 (Zn2(bIm)4),nitrogen,No,0.21 nm,2D layers oriented perpendicular to the c axis,MOF membrane,Size exclusion at sub-nanometer scale,0.364 nm,size exclusion,10.1007-s12274-017-1803-0_1747623927741414_li2017.json,"30 Â°C, 0.1 MPa",Not Applicable,Selectivity for H2/N2: 67,,,,,,,,
Zn2(benzimidazole)4 (Zn2(bIm)4),methane,No,0.21 nm,2D layers oriented perpendicular to the c axis,MOF membrane,Size exclusion at sub-nanometer scale,0.38 nm,size exclusion,10.1007-s12274-017-1803-0_1747623927741414_li2017.json,"30 Â°C, 0.1 MPa",Not Applicable,Selectivity for H2/CH4: 90,,,,,,,,
Zn2(benzimidazolate)4 (Zn2(bim)4),hydrogen,Yes,0.21 nm (crystallographic aperture size),2D nanosheets with in-plane apertures and interlayer galleries,MOF membrane,"Synergistic effect of molecular sieving, CO2 adsorption, and steric hindrance",0.29 nm,Size exclusion at sub-nanometer scale,10.1002-anie.202218472.json,"298 K, equimolar H2/CO2 mixture or single gas",Not Applicable,H2 permeance through N10-Zn2(bim)4: 1417 GPU,,,,,,,,
Zn2(benzimidazolate)4 (Zn2(bim)4),carbon dioxide,No,0.21 nm (crystallographic aperture size),2D nanosheets with in-plane apertures and interlayer galleries,MOF membrane,"Synergistic effect of molecular sieving, CO2 adsorption, and steric hindrance",0.33 nm,Adsorption-assisted molecular sieving with steric hindrance,10.1002-anie.202218472.json,"298 K, equimolar H2/CO2 mixture or single gas",Not Applicable,CO2 excluded effectively due to constrained diffusion and adsorption; separation factor increased by up to 332%,,,,,,,,
Zn2(Benzimidazolate)2(OH)2,polysulfides,No,Not Reported,2D layers,Other,Electrostatic repulsion of negatively charged species,Not Reported,Electrostatic repulsion,10.1021-acsnano.7b08223_1747626017844469_huang2018.json,"Basic solution, battery operating conditions (1.8-2.8 V)",Not Applicable,Negatively charged polysulfides are repelled by the negatively charged ZBCP layer.,,,,,,,,
Zn2(BDC)2dabco,hydrogen,Yes,6.4 Ã…,3D microporous structure,MOFs,Quantum sieving effect due to weak sorption sites.,2.9 Ã… (hard core diameter),Quantum sieving,10.1016-j.seppur.2023.126025.json,"20 K, 20 kPa",Not Applicable,Lower adsorption capacity compared to deuterium.,,,,,,,,
Zn2(BDC)2dabco,deuterium,Yes,6.4 Ã…,3D microporous structure,MOFs,Quantum sieving effect due to weak sorption sites.,2.9 Ã… (hard core diameter),Quantum sieving,10.1016-j.seppur.2023.126025.json,"20 K, 20 kPa",Not Applicable,Higher adsorption capacity compared to hydrogen.,,,,,,,,
Zn2(BDC)2(Dabco),carbon dioxide,Yes,Not Reported,Not Reported,MOFs,Not Reported,Not Reported,Equilibrium separation,10.1016-j.jece.2020.104790_1747624050838190_ghazvini2020.json,"298 K, 323 K, 0-15 bar",Not Applicable,High affinity towards CO2 observed in isotherms.,,,,,,,,
Zn2(BDC)2(Dabco),methane,No,Not Reported,Not Reported,MOFs,Not Reported,Not Reported,Equilibrium separation,10.1016-j.jece.2020.104790_1747624050838190_ghazvini2020.json,"298 K, 323 K, 0-15 bar",Not Applicable,Lower affinity towards CH4 compared to CO2.,,,,,,,,
Zn2(bdc)2(dabco),n-hexane,Yes,"7.5 x 7.5 Ã… in one direction, 3.8 x 4.7 Ã… in other directions",3D intersecting pores,MOFs,Not Reported,Not Reported,Size exclusion,10.1039-b802426j_1747624711144236_li2009.json,298 K,Not Applicable,Narrow channels exclusively take up linear n-hexane while blocking branched hexane isomers.,,,,,,,,
Zn2(bdc)2(dabco),branched hexane isomers,No,"7.5 x 7.5 Ã… in one direction, 3.8 x 4.7 Ã… in other directions",3D intersecting pores,MOFs,Not Reported,Not Reported,Size exclusion,10.1039-b802426j_1747624711144236_li2009.json,298 K,Not Applicable,Branched isomers are blocked by narrow channels.,,,,,,,,
Zn2(ADC)2dabco,hydrogen,Conditional (see Additional Info),3.7 Ã…,3D microporous structure,MOFs,Quantum sieving influenced by steric hindrance of ADC ligands.,2.9 Ã… (hard core diameter),Quantum sieving,10.1016-j.seppur.2023.126025.json,"40 K, 20 kPa",Not Applicable,Adsorption blocked at 20 K due to steric hindrance.,,,,,,,,
Zn2(ADC)2dabco,deuterium,Conditional (see Additional Info),3.7 Ã…,3D microporous structure,MOFs,Quantum sieving influenced by steric hindrance of ADC ligands.,2.9 Ã… (hard core diameter),Quantum sieving,10.1016-j.seppur.2023.126025.json,"40 K, 20 kPa",Not Applicable,Optimal adsorption achieved at 40 K due to reduced steric hindrance.,,,,,,,,
Zn12-cluster-based MOF,lithium,Yes,Not Reported,Narrow portal surrounded by -CH2OH groups,MOFs,Size-selective adsorption based on ionic radii,0.68 Ã…,Size-selective adsorption,d4qi02228a.json,Not Reported,Not Applicable,Alkaline metal cations are selectively adsorbed in the order: Li+ > Na+ > K+ > Cs+.,,,,,,,,
Zn12-cluster-based MOF,sodium,No,Not Reported,Narrow portal surrounded by -CH2OH groups,MOFs,Size-selective adsorption based on ionic radii,0.98 Ã…,Exclusion based on ionic radii,d4qi02228a.json,Not Reported,Not Applicable,Larger sodium ions excluded due to size mismatch.,,,,,,,,
Zn(pyrz)2(SiF6),carbon dioxide,Yes,3.8 Ã… (diagonal dimension of one-dimensional channels),1D channels,MOF membrane,Narrow pore size distribution enables selective CO2 passage,3.3 Ã… (kinetic diameter),Size exclusion,10.1021-acs.cgd.7b00595_1747624282458004_dechnik2017.json,"25 Â°C, mixed gas permeation with CO2/CH4 (50/50) feed",Not Applicable,Submicron particles exhibited improved CO2/CH4 separation performance.,,,,,,,,
Zn(pyrz)2(SiF6),methane,No,3.8 Ã… (diagonal dimension of one-dimensional channels),1D channels,MOF membrane,Narrow pore size distribution enables selective CO2 passage,3.8 Ã… (kinetic diameter),Size exclusion,10.1021-acs.cgd.7b00595_1747624282458004_dechnik2017.json,"25 Â°C, mixed gas permeation with CO2/CH4 (50/50) feed",Not Applicable,Submicron Zn(pyrz)2(SiF6) showed better performance than micrometer-sized particles.,,,,,,,,
"Zn(MeIm)2 (SOD topology, ZIF-8)",carbon dioxide,Yes,Not Reported,3D cages,MOFs,Gate-opening at sub-nanometer scale,0.33 nm,Gate-opening effect,10.1016-j.jct.2019.05.008_1747625066824287_rosen2019.json,Not Reported,Not Applicable,Gate-opening allows larger than expected molecules to be confined inside.,,,,,,,,
Zn(MeIm)2 (dia topology),carbon dioxide,Conditional (see Additional Info),Not Reported,Not Reported,MOFs,Not Reported,0.33 nm,Adsorption at higher temperatures,10.1016-j.jct.2019.05.008_1747625066824287_rosen2019.json,Higher temperatures,Not Applicable,Nonporous but may have potential for CO2 adsorption at higher temperatures.,,,,,,,,
Zn(Bim)OAc,carbon dioxide,Conditional (see Additional Info),2.4 Ã… (aperture size),2D layers stacked along the a axis,MOF membrane,Size exclusion at sub-nanometer scale,0.33 nm,Size exclusion at sub-nanometer scale,10.1021-acs.chemmater.7b04083_1747623830593304_xue2017.json,Not Reported,Not Applicable,"The pore size of ~2.4 Ã… suggests potential molecular sieving behavior, though specific experimental results for carbon dioxide are not reported in the text.",,,,,,,,
"Zn(BDC)(4,4â€?Bipy)0.5",methane,Yes,4.0 Ã…,One-dimensional micropores,MOFs,Selective adsorption based on molecular geometry,3.8 Ã…,Size exclusion,10.1021-ar100023y_1747624479755355_chen2010.json,Not Reported,Not Applicable,Slight size difference contributes to selective interactions.,,,,,,,,
"Zn(BDC)(4,4â€?Bipy)0.5",linear alkanes,Yes,4.0 Ã…,One-dimensional micropores,MOFs,Selective adsorption based on molecular geometry,Not Reported,Surface interactions with linear parts,10.1021-ar100023y_1747624479755355_chen2010.json,Gas chromatographic separation,Not Applicable,"Shorter linear parts interact weaker, eluting first in GC.",,,,,,,,
"Zn(BDC)(4,4â€?Bipy)0.5",branched alkanes,Conditional (see Additional Info),4.0 Ã…,One-dimensional micropores,MOFs,Selective adsorption based on molecular geometry,Not Reported,Surface interactions based on structure,10.1021-ar100023y_1747624479755355_chen2010.json,Gas chromatographic separation,Not Applicable,Branched alkanes have reduced interaction strength depending on branching.,,,,,,,,
"Zn(BDC)(4,40-Bipy)0.5 (MOF-508)",carbon dioxide,Yes,4.0 Ã… x 4.0 Ã…,1D channels,MOFs,Not Reported,3.30 Ã…,Size exclusion,10.1039-c7cs00153c_1747623563774281_adil2017.json,"298 K, 1 bar",Not Applicable,Selectivity of CO2/N2: 3 and CO2/CH4: 6,,,,,,,,
"Zn(BDC)(4,40-Bipy)0.5 (MOF-508)",methane,Yes,4.0 Ã… x 4.0 Ã…,1D channels,MOFs,Not Reported,3.64 Ã…,Size exclusion,10.1039-c7cs00153c_1747623563774281_adil2017.json,"298 K, 1 bar",Not Applicable,Lower adsorption enthalpy compared to CO2,,,,,,,,
"Zn(BDC)(4,40-Bipy)0.5 (MOF-508)",nitrogen,Yes,4.0 Ã… x 4.0 Ã…,1D channels,MOFs,Not Reported,3.80 Ã…,Size exclusion,10.1039-c7cs00153c_1747623563774281_adil2017.json,"298 K, 1 bar",Not Applicable,Lower adsorption enthalpy compared to CO2,,,,,,,,
Zn(100âˆ’x)Cox-ZIF,propylene,Yes,"3.4 Ã… (XRD), 4.0-4.2 Ã… (effective aperture size)",Not Reported,MOF membrane,Size exclusion at sub-nanometer scale,4.0 Ã…,Kinetic sieving,10.1021-jacs.0c02181_1747624704125783_hou2020.json,"Room temperature, varying feed pressure up to 2.5 bar",Not Applicable,Permeance decreases with increasing pressure and temperature.,,,,,,,,
Zn(100âˆ’x)Cox-ZIF,propane,Conditional (see Additional Info),"3.4 Ã… (XRD), 4.0-4.2 Ã… (effective aperture size)",Not Reported,MOF membrane,Size exclusion at sub-nanometer scale,4.2 Ã…,Size exclusion,10.1021-jacs.0c02181_1747624704125783_hou2020.json,"Room temperature, varying feed pressure up to 2.5 bar",Not Applicable,Separation factor decreases with increasing pressure and temperature but returns to initial value after reducing conditions.,,,,,,,,
ZJUT-1,propyne,Yes,7.5Ã—3.7Ã—3.7 Ã…Â³,Isoreticular network,MOFs,Not Reported,0.41 nm,Multiple hydrogen bonds,10.1007-s41061-019-0257-0_1747623508585127_pei2019.json,"298 K, 1 bar",Not Applicable,High uptake capacity for propyne,,,,,,,,
ZJUT-1,propylene,No,7.5Ã—3.7Ã—3.7 Ã…Â³,Isoreticular network,MOFs,Not Reported,0.43 nm,Size exclusion,10.1007-s41061-019-0257-0_1747623508585127_pei2019.json,"298 K, 1 bar",Not Applicable,Low uptake capacity for propylene,,,,,,,,
ZJU-74a,hydrogen,Yes,"0.38 nm Ã— 0.36 nm (b axis), 0.27 nm Ã— 0.27 nm (c axis), 0.36 nm Ã— 0.17 nm (a axis)",1D channels,MOF membrane,Size exclusion at sub-nanometer scale,0.29 nm,Kinetic sieving,10.1016_j.memsci.2022.121282.json,"25 Â°C, 2 bar",Not Applicable,H2 permeance ranged from 14.1 to 206 GPU with separation factors up to 100 for H2/CO2.,,,,,,,,
ZJU-74a,acetylene,Yes,"0.38 nm Ã— 0.36 nm (b axis), 0.27 nm Ã— 0.27 nm (c axis), 0.36 nm Ã— 0.17 nm (a axis)",1D channels,MOF membrane,Size exclusion at sub-nanometer scale,0.33 nm,Preferential adsorption,10.1016_j.memsci.2022.121282.json,"25 Â°C, 2 bar",Not Applicable,Separation factor around 2.58 for C2H2/CO2.,,,,,,,,
ZJU-74a,carbon dioxide,No,"0.38 nm Ã— 0.36 nm (b axis), 0.27 nm Ã— 0.27 nm (c axis), 0.36 nm Ã— 0.17 nm (a axis)",1D channels,MOF membrane,Size exclusion at sub-nanometer scale,0.33 nm,Size exclusion,10.1016_j.memsci.2022.121282.json,"25 Â°C, 2 bar",Not Applicable,Lowest permeance among evaluated gases due to adsorption narrowing passages and higher molecular weight.,,,,,,,,
ZJNU-19,carbon dioxide,Yes,Not Reported,Not Reported,MOFs,Not Reported,3.3 Ã…,Chemical adsorption via N-oxide groups,10.1021-acssuschemeng.0c05155_1747625285029910_10.1021@acssuschemeng.0c05155.json,"295 K, 1 bar",Not Applicable,N-oxide groups provide additional lone pairs for CO2 binding.,,,,,,,,
ZIFzni,Not Reported,Not Reported,Not Reported,Not Reported,MOFs,Not Reported,Not Reported,Not Reported,10.1002-cphc.201701063_1747626189420338_kobera2017.json,Not Reported,Not Applicable,The material is a secondary crystalline phase in the ZBIF-1 system. The exact guest molecule separation behavior is not explicitly described in the text.,,,,,,,,
ZIF-L-ZIF-8 composite membranes,hydrogen,Yes,Not Reported,Composite structure,MOF composite,Combination of ZIF-L's high diffusivity and ZIF-8's selective framework,Not Reported,Diffusion-based sieving,10.1016-j.cjche.2018.08.019_1747625960241732_liu2018.json,Not Reported,Not Applicable,Enhanced H2 permeability attributed to intrinsic diffusivity of ZIF-L.,,,,,,,,
ZIF-L-ZIF-8 composite membranes,carbon dioxide,No,Not Reported,Composite structure,MOF composite,Combination of ZIF-L's high diffusivity and ZIF-8's selective framework,Not Reported,Size exclusion,10.1016-j.cjche.2018.08.019_1747625960241732_liu2018.json,Not Reported,Not Applicable,CO2 excluded due to larger size relative to H2.,,,,,,,,
ZIF-L@PEG MMM,hydrogen,Not Reported,Not Reported,Not Reported,MOF membrane,Not Reported,0.289 nm,Not Reported,science.adi1545.json,"298 K, 1.5 bar",Not Applicable,Exhibits promising separation performance beyond the H2-CO2 upper bound.,,,,,,,,
ZIF-L@PEG MMM,carbon dioxide,Not Reported,Not Reported,Not Reported,MOF membrane,Not Reported,0.33 nm,Not Reported,science.adi1545.json,"298 K, 1.5 bar",Not Applicable,Separation performance surpasses the H2-CO2 upper bound.,,,,,,,,
ZIF-L/ZIF-8 mixed phase,water,Yes,Not Reported,Mixed 2D/3D,MOF membrane,Size exclusion at sub-nanometer scale,0.275 nm,Size exclusion at sub-nanometer scale,10.1021-acsanm.2c03278.json,Not Reported,Not Applicable,The mixed-phase material combined the hydrophilicity of ZIF-L and the hydrostability of ZIF-8.,,,,,,,,
ZIF-L membranes,hydrogen,Yes,9.4 Ã… Ã— 7.0 Ã… Ã— 5.3 Ã… (interlayer cavity),Layered structure,MOF membrane,Size exclusion based on interlayer cavity dimensions,Not Reported,Size exclusion,10.1016-j.cjche.2018.08.019_1747625960241732_liu2018.json,Not Reported,Not Applicable,H2 preferentially permeates through interlayer cavities.,,,,,,,,
ZIF-L membranes,carbon dioxide,No,9.4 Ã… Ã— 7.0 Ã… Ã— 5.3 Ã… (interlayer cavity),Layered structure,MOF membrane,Size exclusion based on interlayer cavity dimensions,Not Reported,Size exclusion,10.1016-j.cjche.2018.08.019_1747625960241732_liu2018.json,Not Reported,Not Applicable,CO2 excluded due to larger size relative to H2.,,,,,,,,
ZIF-L membrane,hydrogen,Yes,Not Reported,2D nanosheets,MOF membrane,Size exclusion based on interlaminar galleries,0.289 nm,Molecular sieving through opened interlaminar galleries,10.1021-acs.accounts.2c00434.json,Room temperature,Not Applicable,High H2/CO2 selectivity achieved due to strengthened sheet boundaries,,,,,,,,
ZIF-L membrane,carbon dioxide,No,Not Reported,2D nanosheets,MOF membrane,Size exclusion based on interlaminar galleries,0.33 nm,Size exclusion,10.1021-acs.accounts.2c00434.json,Room temperature,Not Applicable,Membrane-interlocked support structure improved mechanical strength,,,,,,,,
ZIF-L incorporated polyethyleneimine-based polyamide TFN membrane,perfluorooctanoic acid,No,Not Reported,Ridge-valley structure,MOF membrane,Size exclusion and electrostatic repulsion enhanced by ZIF-L incorporation,Not Reported,Size exclusion and electrostatic repulsion,10.1016_j.jece.2025.115470.json,Not Reported,Not Applicable,Achieved 98.47% removal of PFOA.,,,,,,,,
ZIF-L incorporated polyethyleneimine-based polyamide TFN membrane,perfluorooctanesulfonic acid,No,Not Reported,Ridge-valley structure,MOF membrane,Size exclusion and electrostatic repulsion enhanced by ZIF-L incorporation,Not Reported,Size exclusion and electrostatic repulsion,10.1016_j.jece.2025.115470.json,Not Reported,Not Applicable,Achieved 98.47% removal of PFOS.,,,,,,,,
ZIF-L,hydrogen sulfide,Yes,"3.61 Ã… (six Zn-membered ring aperture), 1.44 Ã… (four Zn-membered ring aperture)",2D layered structure,MOF composite,Size exclusion at sub-nanometer scale and adsorptive sieving based on polarity,kinetic diameter: 3.60 Ã…,Size exclusion and adsorptive sieving,10.1002-adfm.202417019.json,"125 Â°C, 50 ppm",Not Applicable,H2S permeates easily through the pore center with minimal interaction with the Câ”€N framework.,,,,,,,,
ZIF-L,trimethylamine,No,"3.61 Ã… (six Zn-membered ring aperture), 1.44 Ã… (four Zn-membered ring aperture)",2D layered structure,MOF composite,Size exclusion at sub-nanometer scale and adsorptive sieving based on polarity,kinetic diameter: >3.61 Ã…,Size exclusion,10.1002-adfm.202417019.json,"125 Â°C, 50 ppm",Not Applicable,Large-sized molecule blocked by ZIF-L pores.,,,,,,,,
ZIF-L,ammonia,No,"3.61 Ã… (six Zn-membered ring aperture), 1.44 Ã… (four Zn-membered ring aperture)",2D layered structure,MOF composite,Size exclusion at sub-nanometer scale and adsorptive sieving based on polarity,kinetic diameter: 2.80 Ã…,Adsorptive sieving,10.1002-adfm.202417019.json,"125 Â°C, 50 ppm",Not Applicable,"NH3 is captured by polar-polar interactions with the Câ”€N framework, impeding its permeation.",,,,,,,,
ZIF-L,ethanol,No,"3.61 Ã… (six Zn-membered ring aperture), 1.44 Ã… (four Zn-membered ring aperture)",2D layered structure,MOF composite,Size exclusion at sub-nanometer scale and adsorptive sieving based on polarity,kinetic diameter: >3.61 Ã…,Size exclusion,10.1002-adfm.202417019.json,"125 Â°C, 50 ppm",Not Applicable,Large-sized molecule blocked by ZIF-L pores.,,,,,,,,
ZIF-L,acetone,No,"3.61 Ã… (six Zn-membered ring aperture), 1.44 Ã… (four Zn-membered ring aperture)",2D layered structure,MOF composite,Size exclusion at sub-nanometer scale and adsorptive sieving based on polarity,kinetic diameter: >3.61 Ã…,Size exclusion,10.1002-adfm.202417019.json,"125 Â°C, 50 ppm",Not Applicable,Large-sized molecule blocked by ZIF-L pores.,,,,,,,,
ZIF-L,toluene,No,"3.61 Ã… (six Zn-membered ring aperture), 1.44 Ã… (four Zn-membered ring aperture)",2D layered structure,MOF composite,Size exclusion at sub-nanometer scale and adsorptive sieving based on polarity,kinetic diameter: >3.61 Ã…,Size exclusion,10.1002-adfm.202417019.json,"125 Â°C, 50 ppm",Not Applicable,Large-sized molecule blocked by ZIF-L pores.,,,,,,,,
ZIF-L,benzene,No,"3.61 Ã… (six Zn-membered ring aperture), 1.44 Ã… (four Zn-membered ring aperture)",2D layered structure,MOF composite,Size exclusion at sub-nanometer scale and adsorptive sieving based on polarity,kinetic diameter: >3.61 Ã…,Size exclusion,10.1002-adfm.202417019.json,"125 Â°C, 50 ppm",Not Applicable,Large-sized molecule blocked by ZIF-L pores.,,,,,,,,
ZIF-L,carbon monoxide,Not Reported,"3.61 Ã… (six Zn-membered ring aperture), 1.44 Ã… (four Zn-membered ring aperture)",2D layered structure,MOF composite,Size exclusion at sub-nanometer scale and adsorptive sieving based on polarity,Not Reported,Not Reported,10.1002-adfm.202417019.json,Not Reported,Not Applicable,Not specifically discussed in the text.,,,,,,,,
ZIF-L,carbon dioxide,Yes,Not Reported,2D layers with 0D cavity pores,MOFs,Size exclusion at sub-nanometer scale,0.33 nm,Size exclusion at sub-nanometer scale,10.1021-acsami.4c09811.json,"303 K, up to 6 bar",Not Applicable,Higher CO2 uptake at low pressures due to strong interaction with 0D cavity pores.,,,,,,,,
ZIF-L,nitrogen,No,Not Reported,2D layers with 0D cavity pores,MOFs,Size exclusion at sub-nanometer scale,0.364 nm,Size exclusion at sub-nanometer scale,10.1021-acsami.4c09811.json,"303 K, up to 6 bar",Not Applicable,Lower N2 uptake compared to CO2 attributed to pore structure.,,,,,,,,
ZIF-L,water,Yes,Not Reported,2D leaf-like,MOF membrane,Size exclusion at sub-nanometer scale,0.275 nm,Size exclusion at sub-nanometer scale,10.1021-acsanm.2c03278.json,Not Reported,Not Applicable,The hydrophilic nature of ZIF-L allows water molecules to pass through its structure.,,,,,,,,
ZIF-IL,carbon dioxide,Yes,"3.4 Ã… (PLD), Not Reported (LCD)",Core-shell structure with IL inside ZIF-8 pores,MOF composite,Enhanced CO2 adsorption without complete molecular sieving,0.33 nm,Interaction with IL inside pores,10.1002-aic.17112_1747626228724964_10.1002@aic.17112.json,"298 K, 1 bar",Not Applicable,CO2 adsorption capacity is higher than pristine ZIF-8.,,,,,,,,
ZIF-IL,methane,Yes,"3.4 Ã… (PLD), Not Reported (LCD)",Core-shell structure with IL inside ZIF-8 pores,MOF composite,Enhanced CO2 adsorption without complete molecular sieving,0.38 nm,Diffusion into the framework of ZIF-IL,10.1002-aic.17112_1747626228724964_10.1002@aic.17112.json,"298 K, 1 bar",Not Applicable,CH4 uptake is similar to pristine ZIF-8.,,,,,,,,
ZIF-IL,nitrogen,Yes,"3.4 Ã… (PLD), Not Reported (LCD)",Core-shell structure with IL inside ZIF-8 pores,MOF composite,Enhanced CO2 adsorption without complete molecular sieving,0.364 nm,Diffusion into the framework of ZIF-IL,10.1002-aic.17112_1747626228724964_10.1002@aic.17112.json,"298 K, 1 bar",Not Applicable,N2 uptake is similar to pristine ZIF-8.,,,,,,,,
ZIF-95,hydrogen,Yes,3.7 Ã…,POZ topology,MOF membrane,Size exclusion at sub-nanometer scale,0.29 nm,Size exclusion,10.1016-j.jiec.2021.03.047_1747626515917323_abdulhamid2021.json,"50â€?25Â°C, 1 bar",Not Applicable,ZIF-95 membranes exhibit high hydrogen permeance and selectivity over CO2.,,,,,,,,
ZIF-95,carbon dioxide,No,3.7 Ã…,POZ topology,MOF membrane,Size exclusion at sub-nanometer scale,0.33 nm,Size exclusion,10.1016-j.jiec.2021.03.047_1747626515917323_abdulhamid2021.json,"50â€?25Â°C, 1 bar",Not Applicable,Strong quadrupolar interaction between CO2 and ZIF-95 limits CO2 diffusion mobility.,,,,,,,,
ZIF-90-NH2,hydrogen,Yes,Not Reported,Not Reported,MOFs,Not Reported,0.29 nm,Size exclusion at sub-nanometer scale,d2ta00883a.json,Not Reported,Not Applicable,Amino-functionalized ZIF-90 demonstrated enhanced catalytic activity compared to non-functionalized ZIF-8.,,,,,,,,
ZIF-90-8,propylene,Yes,"5.0 Ã… (initial, ZIF-90), adjusted with Hmim",sod topology,MOF membrane,Size exclusion at sub-nanometer scale,0.40 nm,Size exclusion,10.1016_j.memsci.2025.123968.json,"298 K, 1 bar",Not Applicable,Decrease in C3H6 permeance but increase in C3H6/C3H8 selectivity.,,,,,,,,
ZIF-90,ethane,Yes,3.4~3.5 Ã…,Not Reported,MOFs,No significant preferential adsorption between ethane and ethylene.,0.38 nm,Comparable accessibility as ethylene,10.1002-chem.202101779_1747625789146785_deng2021.json,"298 K, 1 bar",Not Applicable,No preferential adsorption observed between ethane and ethylene.,,,,,,,,
ZIF-90,ethylene,Yes,3.4~3.5 Ã…,Not Reported,MOFs,No significant preferential adsorption between ethane and ethylene.,0.33 nm,Comparable accessibility as ethane,10.1002-chem.202101779_1747625789146785_deng2021.json,"298 K, 1 bar",Not Applicable,No preferential adsorption observed between ethane and ethylene.,,,,,,,,
ZIF-90,water,Yes,Not Reported,Not Reported,MOF membrane,Not Reported,0.26 nm,Size exclusion,10.1016-j.desal.2016.02.005_1747625698047158_zhu2016.json,"25â€?00 Â°C, vacuum",Not Applicable,High water flux observed; increases with temperature.,,,,,,,,
ZIF-90,sodium,No,Not Reported,Not Reported,MOF membrane,Not Reported,0.72 nm,Size exclusion,10.1016-j.desal.2016.02.005_1747625698047158_zhu2016.json,"25â€?00 Â°C, vacuum",Not Applicable,Ion rejection >99.5%.,,,,,,,,
ZIF-90,n-butane,Yes,"3.5 Ã… (XRD-derived), ~5.0 Ã… (effective aperture)",SOD topology,MOF membrane,Size exclusion at sub-nanometer scale,0.47 nm,Size exclusion,10.1016-j.jiec.2021.03.047_1747626515917323_abdulhamid2021.json,"25Â°C, 1 bar",Not Applicable,ZIF-90 membranes show effective n-butane permeance and separation from i-butane.,,,,,,,,
ZIF-90,isobutane,No,"3.5 Ã… (XRD-derived), ~5.0 Ã… (effective aperture)",SOD topology,MOF membrane,Size exclusion at sub-nanometer scale,0.53 nm,Size exclusion,10.1016-j.jiec.2021.03.047_1747626515917323_abdulhamid2021.json,"25Â°C, 1 bar",Not Applicable,ZIF-90 membranes demonstrate sharp decline in permeability for isobutane compared to n-butane.,,,,,,,,
ZIF-90,oil phase,Yes,Not Reported,Not Reported,MOF membrane,Not Reported,Not Reported,Not Reported,10.1016_j.jwpe.2022.103374.json,Not Reported,Not Applicable,Superhydrophobic surface used for oil-water separation.,,,,,,,,
ZIF-90,small extracellular vesicles,No,Not Reported,Not Reported,MOF composite,Combined size exclusion and immunoaffinity capture,<200 nm,Immunoaffinity capture,10.1021-acs.analchem.2c01378.json,"37 Â°C, flow rate: 1 mL minâˆ?",Not Applicable,Captured by anti-CD63 antibodies immobilized on ZIF-90-modified paper.,,,,,,,,
ZIF-90,larger impurities,No,Not Reported,Not Reported,MOF composite,Combined size exclusion and immunoaffinity capture,>200 nm,Size exclusion,10.1021-acs.analchem.2c01378.json,Flow through polycarbonate membrane with 200 nm pores,Not Applicable,Separated by the PC membrane in the filter holder.,,,,,,,,
ZIF-90,acetone,Yes,Not Reported,Not Reported,MOF membrane,Not Reported,0.47 nm,Not Reported,10.1021-acssensors.3c00362.json,Room temperature,Not Applicable,The ZIF-90 coated QCM sensors showed excellent selectivity toward acetone compared to other target gases with a low detection limit of 20 ppb and high frequency response value of 10.2 Hz.,,,,,,,,
ZIF-90,hydrogen,Yes,3.5 Ã… (six-membered ring pores),Not Reported,MOF membrane,Size exclusion at sub-nanometer scale,2.9 Ã…,molecular sieving,10.1021-ja108774v_1747624567171967_huang2010.json,"200 Â°C, 1 bar",Not Applicable,H2 permeance: 2.5 Ã— 10^-7 molÂ·m^-2Â·s^-1Â·Pa^-1,,,,,,,,
ZIF-90,carbon dioxide,Conditional (see Additional Info),3.5 Ã… (six-membered ring pores),Not Reported,MOF membrane,Size exclusion at sub-nanometer scale,3.3 Ã…,molecular sieving,10.1021-ja108774v_1747624567171967_huang2010.json,"200 Â°C, 1 bar",Not Applicable,H2/CO2 separation factor: 7.3,,,,,,,,
ZIF-90,nitrogen,Conditional (see Additional Info),3.5 Ã… (six-membered ring pores),Not Reported,MOF membrane,Size exclusion at sub-nanometer scale,3.64 Ã…,molecular sieving,10.1021-ja108774v_1747624567171967_huang2010.json,"200 Â°C, 1 bar",Not Applicable,H2/N2 separation factor: 11.7,,,,,,,,
ZIF-90,methane,Conditional (see Additional Info),3.5 Ã… (six-membered ring pores),Not Reported,MOF membrane,Size exclusion at sub-nanometer scale,3.8 Ã…,molecular sieving,10.1021-ja108774v_1747624567171967_huang2010.json,"200 Â°C, 1 bar",Not Applicable,H2/CH4 separation factor: 15.3,,,,,,,,
ZIF-90,ethylene,No,3.5 Ã… (six-membered ring pores),Not Reported,MOF membrane,Size exclusion at sub-nanometer scale,4.16 Ã…,molecular sieving,10.1021-ja108774v_1747624567171967_huang2010.json,"200 Â°C, 1 bar",Not Applicable,H2/C2H4 separation factor: 62.8,,,,,,,,
ZIF-90,carbon dioxide,Yes,Not Reported,Not Reported,MOF membrane,Not Reported,Not Reported,Size exclusion at sub-nanometer scale,10.1039-c2ee21743k_1747626125410145_thornton2012.json,Not Reported,Not Applicable,Confirmed experimentally in MMM configurations,,,,,,,,
ZIF-90,methane,No,Not Reported,Not Reported,MOF membrane,Not Reported,Not Reported,Size exclusion at sub-nanometer scale,10.1039-c2ee21743k_1747626125410145_thornton2012.json,Not Reported,Not Applicable,Predicted to have promising CO2/CH4 separation properties,,,,,,,,
ZIF-90,hydrogen,Yes,Fine-tuned by ethylenediamine modification,Not Reported,MOF membrane,Constriction of pore aperture by post-functionalization,0.29 nm,Size exclusion,10.1039-c7ta01142c_1747624171375442_kang2017.json,325Â°C,Not Applicable,Post-functionalization improved hydrogen selectivity.,,,,,,,,
ZIF-90,carbon dioxide,No,Fine-tuned by ethylenediamine modification,Not Reported,MOF membrane,Constriction of pore aperture by post-functionalization,0.33 nm,Size exclusion,10.1039-c7ta01142c_1747624171375442_kang2017.json,325Â°C,Not Applicable,Enhanced molecular sieving and improved gas separation performance.,,,,,,,,
ZIF-90,hydrogen,Yes,0.35 nm,3D cages,MOF membrane,Size exclusion at sub-nanometer scale,0.289 nm,Size exclusion,10.1039-d0cs00552e_1747625553227630_10.1039@D0CS00552E.json,"298 K, 1 bar",Not Applicable,Hydrogen passes easily due to its small size.,,,,,,,,
ZIF-90,carbon dioxide,Conditional (see Additional Info),0.35 nm,3D cages,MOF membrane,Size exclusion at sub-nanometer scale,0.33 nm,Gate-opening effect,10.1039-d0cs00552e_1747625553227630_10.1039@D0CS00552E.json,"298 K, 1 bar",Dependent on functionalization,"Functionalization with ethanolamine constricts the pore, affecting CO2 passage.",,,,,,,,
ZIF-8-VF,water,No,Not Reported,Not Reported,MOF composite,Not Reported,â‰?.6 Ã…,Not Reported,10.1002-smll.202407021.json,Not Reported,Not Applicable,Surface modified with hydrophobic alkyl chains to enhance hydrophobicity.,,,,,,,,
ZIF-8-PEI0.08,hydrogen,Yes,"3.4 Ã… (theoretical aperture size), 11.6 Ã… (large cavities)",3D cages,MOF membrane,Size-excluding effect at brick-mortar interface and interlayer,2.9 Ã…,Size exclusion,10.1002-anie.202416919.json,"Room temperature, 1 bar",Not Applicable,H2 permeance: 1985 GPU,,,,,,,,
ZIF-8-PEI0.08,carbon dioxide,Conditional (see Additional Info),"3.4 Ã… (theoretical aperture size), 11.6 Ã… (large cavities)",3D cages,MOF membrane,Size-excluding effect at brick-mortar interface and interlayer,3.3 Ã…,Size exclusion,10.1002-anie.202416919.json,"Room temperature, 1 bar",Not Applicable,Lower permeance due to strong interaction with amino groups in the coordination polymer interlayer,,,,,,,,
ZIF-8-PEI0.08,nitrogen,No,"3.4 Ã… (theoretical aperture size), 11.6 Ã… (large cavities)",3D cages,MOF membrane,Size-excluding effect at brick-mortar interface and interlayer,3.6 Ã…,Size exclusion,10.1002-anie.202416919.json,"Room temperature, 1 bar",Not Applicable,Hampered by compact Zn-PEI coordination polymer interlayer,,,,,,,,
ZIF-8-PEI0.08,methane,No,"3.4 Ã… (theoretical aperture size), 11.6 Ã… (large cavities)",3D cages,MOF membrane,Size-excluding effect at brick-mortar interface and interlayer,Not Reported,Size exclusion,10.1002-anie.202416919.json,"Room temperature, 1 bar",Not Applicable,Lower permeance compared to hydrogen,,,,,,,,
ZIF-8-PDMS,oil phase,Yes,Not Reported,Not Reported,MOF membrane,Not Reported,Not Reported,Not Reported,10.1016_j.jwpe.2022.103374.json,Not Reported,Not Applicable,Superhydrophobic surface used for oil-water separation.,,,,,,,,
ZIF-8-PC@PPO-PEG,carbon dioxide,Yes,Not Reported,Not Reported,MOF composite,Energetic molecular sieving originating from interactions between fillers and CO2.,0.33 nm,Energetic molecular sieving,10.1002-aic.16187_1747626330103370_zhang2018.json,"303 K, 3 bar",Not Applicable,Preferential adsorption of CO2 due to N-doping.,,,,,,,,
ZIF-8-PC@PPO-PEG,methane,No,Not Reported,Not Reported,MOF composite,Energetic molecular sieving originating from interactions between fillers and CO2.,0.38 nm,Gate-closing effect,10.1002-aic.16187_1747626330103370_zhang2018.json,"303 K, 3 bar",Not Applicable,Crowded out due to strong affinity of CO2 to MOF-PCs.,,,,,,,,
ZIF-8-on-HKUST-1,xylene,No,"3.4 Ã… (ZIF-8), 9.0 Ã… (HKUST-1)",Not Reported,MOF composite,Size exclusion at sub-nanometer scale,6.8 Ã…,molecular-sieving,10.1016_j.nantod.2022.101726.json,Not Reported,Not Applicable,"The sieving ZIF-8 layer restricts the diffusion of larger molecules, leading to specific adsorption of methanol.",,,,,,,,
ZIF-8-on-HKUST-1,methanol,Yes,"3.4 Ã… (ZIF-8), 9.0 Ã… (HKUST-1)",Not Reported,MOF composite,Size exclusion at sub-nanometer scale,3.8 Ã…,molecular-sieving,10.1016_j.nantod.2022.101726.json,Not Reported,Not Applicable,Higher selective sensing performance for methanol with a detection limit of 13 Â± 1.37 ppm.,,,,,,,,
ZIF-8-in-TpPa-1,hydrogen,Yes,Not Reported,1D channels,MOF membrane,Size exclusion at sub-nanometer scale,0.289 nm,Kinetic sieving,10.1038-s41467-020-20298-7_1747623493848555_fan2021.json,"298 K, 1 bar",Not Applicable,H2 permeance above 3000 GPU,,,,,,,,
ZIF-8-in-TpPa-1,carbon dioxide,No,Not Reported,1D channels,MOF membrane,Size exclusion at sub-nanometer scale,0.33 nm,Size exclusion,10.1038-s41467-020-20298-7_1747623493848555_fan2021.json,"298 K, 1 bar",Not Applicable,H2/CO2 separation factor of 23.1,,,,,,,,
ZIF-8-in-TpPa-1,methane,No,Not Reported,1D channels,MOF membrane,Size exclusion at sub-nanometer scale,0.38 nm,Size exclusion,10.1038-s41467-020-20298-7_1747623493848555_fan2021.json,"298 K, 1 bar",Not Applicable,H2/CH4 separation factor of 22.1,,,,,,,,
ZIF-8-in-TpPa-1,propylene,No,Not Reported,1D channels,MOF membrane,Size exclusion at sub-nanometer scale,0.46 nm,Size exclusion,10.1038-s41467-020-20298-7_1747623493848555_fan2021.json,"298 K, 1 bar",Not Applicable,H2/C3H6 separation factor of 63.0,,,,,,,,
ZIF-8-in-TpPa-1,propane,No,Not Reported,1D channels,MOF membrane,Size exclusion at sub-nanometer scale,0.43 nm,Size exclusion,10.1038-s41467-020-20298-7_1747623493848555_fan2021.json,"298 K, 1 bar",Not Applicable,H2/C3H8 separation factor of 86.6,,,,,,,,
ZIF-8-F,xenon,Yes,Not Reported,Not Reported,MOFs,Not Reported,4.1 Ã…,Diffusion selectivity,10.1021-acsami.7b14791_1747626627888320_anderson2017.json,"298 K, 1 bar",Not Applicable,Xenon diffusion is hindered by fluorination-induced stiffer pore windows.,,,,,,,,
ZIF-8-F,krypton,Yes,Not Reported,Not Reported,MOFs,Not Reported,3.7 Ã…,Diffusion selectivity,10.1021-acsami.7b14791_1747626627888320_anderson2017.json,"298 K, 1 bar",Not Applicable,"Krypton diffusion is less affected, improving diffusion selectivity.",,,,,,,,
ZIF-8-Epoxy composite membrane,lithium ion,Yes,3.6 Ã… (diameter),Not Reported,MOF composite,Size exclusion at sub-nanometer scale combined with partial dehydration effects,7.6 Ã… (hydrated diameter),Partial dehydration effect,10.1016_j.jssc.2022.123281.json,"298 K, 1 M LiCl solution",Not Applicable,Hydrated lithium ion can remove water molecules more easily to enter the ZIF-8 channel.,,,,,,,,
ZIF-8-Epoxy composite membrane,magnesium ion,No,3.6 Ã… (diameter),Not Reported,MOF composite,Size exclusion at sub-nanometer scale combined with partial dehydration effects,8.6 Ã… (hydrated diameter),Steric effect due to size exclusion,10.1016_j.jssc.2022.123281.json,"298 K, 1 M MgCl2 solution",Not Applicable,"The pore window of ZIF-8 is smaller than the hydrated magnesium ion, inhibiting its transport.",,,,,,,,
ZIF-8-EA,hydrogen,Yes,"2.9â€?.3 Ã…, 1.2 nm (sodalite cage)",Partially amorphous with ultra-microporous phase,MOF membrane,Reduction of transport pathways to 2.9â€?.3 Ã… through partial amorphization and linker exchange.,2.9 Ã…,Molecular sieving,10.1002-aic.17576.json,"298 K, 100 kPa",Not Applicable,H2 permeance: 13.4 Ã— 10â�»â�¸ mol mâ�»Â?sâ�»Â?Paâ�»Â?,,,,,,,,
ZIF-8-EA,carbon dioxide,No,"2.9â€?.3 Ã…, 1.2 nm (sodalite cage)",Partially amorphous with ultra-microporous phase,MOF membrane,Reduction of transport pathways to 2.9â€?.3 Ã… through partial amorphization and linker exchange.,3.3 Ã…,Size exclusion,10.1002-aic.17576.json,"298 K, 100 kPa",Not Applicable,CO2 permeance significantly reduced due to smaller transport channels.,,,,,,,,
ZIF-8-EA,nitrogen,No,"2.9â€?.3 Ã…, 1.2 nm (sodalite cage)",Partially amorphous with ultra-microporous phase,MOF membrane,Reduction of transport pathways to 2.9â€?.3 Ã… through partial amorphization and linker exchange.,3.6 Ã…,Size exclusion,10.1002-aic.17576.json,"298 K, 100 kPa",Not Applicable,N2 permeance drastically reduced after partial amorphization.,,,,,,,,
ZIF-8-EA,methane,No,"2.9â€?.3 Ã…, 1.2 nm (sodalite cage)",Partially amorphous with ultra-microporous phase,MOF membrane,Reduction of transport pathways to 2.9â€?.3 Ã… through partial amorphization and linker exchange.,3.8 Ã…,Size exclusion,10.1002-aic.17576.json,"298 K, 100 kPa",Not Applicable,CH4 permeance significantly reduced compared to original ZIF-8 membrane.,,,,,,,,
ZIF-8-alginate composite,carbon dioxide,Not Reported,Not Reported,Not Reported,MOF composite,Not Reported,0.33 nm,Not Reported,10.1021-acsami.6b04505_1747625059921922_zhu2016.json,Not Reported,Not Applicable,The composite showed high surface area (563 mÂ²/g).,,,,,,,,
ZIF-8-90 hybrids,nitrogen,Yes,"0.4 nm, 0.75 nm (for ZIF-8); shifts toward 0.5 nm for ZIF-90",3D cages,MOFs,Gate-opening mechanism allowing rotational displacement of linkers,0.364 nm,Gate-opening effect at low nitrogen activity and constriction of micropores at higher nitrogen activity,10.1021-cm3006953_1747626580658424_thompson2012.json,"77 K, P/P0 up to 1",Not Applicable,Two inflection points observed in physisorption isotherms.,,,,,,,,
ZIF-8-90,ethane,Yes,3.4~3.5 Ã…,Not Reported,MOFs,Preferential adsorption of ethane over ethylene due to stronger host-guest interactions.,0.38 nm,Preferential adsorption due to stronger van der Waals and CH-Ï€ interactions,10.1002-chem.202101779_1747625789146785_deng2021.json,"298 K, 1 bar",Not Applicable,Ethane exhibits higher uptake compared to ethylene.,,,,,,,,
ZIF-8-90,ethylene,Yes,3.4~3.5 Ã…,Not Reported,MOFs,Preferential adsorption of ethane over ethylene due to stronger host-guest interactions.,0.33 nm,Adsorption but weaker interaction compared to ethane,10.1002-chem.202101779_1747625789146785_deng2021.json,"298 K, 1 bar",Not Applicable,Ethylene is less strongly adsorbed than ethane.,,,,,,,,
ZIF-8-90,propylene,Yes,"4.0 Ã… (initial, ZIF-8), 5.0 Ã… (adjusted with ICA)",sod topology,MOF membrane,Size exclusion at sub-nanometer scale,0.40 nm,Size exclusion,10.1016_j.memsci.2025.123968.json,"298 K, 1 bar",Not Applicable,C3H6 permeance of 70.1 Ã— 10^-9 mol s^-1 m^-2 Pa^-1 for ZIF-8-9030 membrane.,,,,,,,,
ZIF-8-90,propane,Conditional (see Additional Info),"4.0 Ã… (initial, ZIF-8), 5.0 Ã… (adjusted with ICA)",sod topology,MOF membrane,Size exclusion at sub-nanometer scale,0.43 nm,Size exclusion,10.1016_j.memsci.2025.123968.json,"298 K, 1 bar",Not Applicable,Exclusion depends on ICA content; selectivity decreases as ICA increases.,,,,,,,,
ZIF-8-7,carbon dioxide,Yes,"3.4 Ã… (initial, ZIF-8), 3.0 Ã… (adjusted with bIm)",sod topology,MOF membrane,Size exclusion at sub-nanometer scale,0.33 nm,Size exclusion,10.1016_j.memsci.2025.123968.json,"298 K, 1 bar",Not Applicable,CO2/CH4 separation factor of 62 for ZIF-8-715 membrane.,,,,,,,,
ZIF-8-7,methane,No,"3.4 Ã… (initial, ZIF-8), 3.0 Ã… (adjusted with bIm)",sod topology,MOF membrane,Size exclusion at sub-nanometer scale,0.38 nm,Size exclusion,10.1016_j.memsci.2025.123968.json,"298 K, 1 bar",Not Applicable,Significantly hindered by the reduced pore size in ZIF-8-7 membranes.,,,,,,,,
ZIF-8-7,propylene,No,"3.4 Ã… (initial, ZIF-8), 3.0 Ã… (adjusted with bIm)",sod topology,MOF membrane,Size exclusion at sub-nanometer scale,0.40 nm,Size exclusion,10.1016_j.memsci.2025.123968.json,"298 K, 1 bar",Not Applicable,Effectively excluded by the ZIF-8-78 membrane.,,,,,,,,
ZIF-8-7,propane,No,"3.4 Ã… (initial, ZIF-8), 3.0 Ã… (adjusted with bIm)",sod topology,MOF membrane,Size exclusion at sub-nanometer scale,0.43 nm,Size exclusion,10.1016_j.memsci.2025.123968.json,"298 K, 1 bar",Not Applicable,Excluded by the ZIF-8-78 membrane.,,,,,,,,
ZIF-8_Î³Î±,hydrogen,Yes,0.34 nm (aperture),3D cages,MOF membrane,Size exclusion at sub-nanometer scale,0.289 nm,Kinetic sieving,10.1016-j.memsci.2017.06.072_1747626576339238_jang2017.json,"250 Â°C, 1 atm",Not Applicable,Max H2/CO2 separation factor: ~9.9 Â± 1.2,,,,,,,,
ZIF-8_Î³Î±,carbon dioxide,Conditional (see Additional Info),0.34 nm (aperture),3D cages,MOF membrane,Size exclusion at sub-nanometer scale,0.33 nm,Size exclusion,10.1016-j.memsci.2017.06.072_1747626576339238_jang2017.json,"250 Â°C, 1 atm",Not Applicable,Lower permeance compared to hydrogen,,,,,,,,
ZIF-8_Î±,hydrogen,Yes,0.34 nm (aperture),3D cages,MOF membrane,Size exclusion at sub-nanometer scale,0.289 nm,Kinetic sieving,10.1016-j.memsci.2017.06.072_1747626576339238_jang2017.json,"250 Â°C, 1 atm",Not Applicable,Max H2/CO2 separation factor: ~7.5 Â± 0.2,,,,,,,,
ZIF-8_Î±,carbon dioxide,Conditional (see Additional Info),0.34 nm (aperture),3D cages,MOF membrane,Size exclusion at sub-nanometer scale,0.33 nm,Size exclusion,10.1016-j.memsci.2017.06.072_1747626576339238_jang2017.json,"250 Â°C, 1 atm",Not Applicable,Lower permeance compared to hydrogen,,,,,,,,
