Repository: MontageBai/Data-driven-discovery-of-metal-organic-frameworks-for-sieving-separation-of-C5-quinary-mixture-

File: AdsorptionInformationCard/After Process JSON.csv (part 5 of 46)
Materials Name,Molecule Name,Can Pass SievingPore Size,Structure Type,Material Category,Sieving Mechanism,Molecular Size,Mechanism,File Name,Test Conditions,Threshold Pressure,Additional Info,,,,,,,,,
ZIF-8@Zn-MOF-74,carbon dioxide,Yes,2.5 nm,Core-shell structure,MOF composite,Size exclusion at sub-nanometer scale combined with specific interactions,0.33 nm,Electrostatic interactions with open metal sites,10.1016_j.fuel.2023.127463.json,"308 K, up to 4 bar",Not Applicable,Enhanced adsorption capacity attributed to open metal sites,,,,,,,,
ZIF-8@Zn-MOF-74,nitrogen,No,2.5 nm,Core-shell structure,MOF composite,Size exclusion at sub-nanometer scale combined with specific interactions,0.364 nm,Size exclusion at sub-nanometer scale,10.1016_j.fuel.2023.127463.json,"308 K, up to 4 bar",Not Applicable,Lower adsorption capacity compared to ZIF-8,,,,,,,,
ZIF-8@Zn-MOF-74,hydrogen,Yes,2.5 nm,Core-shell structure,MOF composite,Size exclusion at sub-nanometer scale combined with specific interactions,0.289 nm,Weak interaction following Henry's law,10.1016_j.fuel.2023.127463.json,"308 K, up to 4 bar",Not Applicable,Lower adsorption capacity compared to ZIF-8,,,,,,,,
ZIF-8@Zn-MOF-74,oxygen,No,2.5 nm,Core-shell structure,MOF composite,Size exclusion at sub-nanometer scale combined with specific interactions,0.346 nm,Size exclusion at sub-nanometer scale,10.1016_j.fuel.2023.127463.json,"308 K, up to 4 bar",Not Applicable,Lower adsorption capacity compared to ZIF-8,,,,,,,,
ZIF-8@Zn-MOF-74,methane,No,2.5 nm,Core-shell structure,MOF composite,Size exclusion at sub-nanometer scale combined with specific interactions,0.38 nm,Size exclusion at sub-nanometer scale,10.1016_j.fuel.2023.127463.json,"308 K, up to 4 bar",Not Applicable,Lower adsorption capacity compared to ZIF-8,,,,,,,,
ZIF-8@Zn-MOF-74,ethane,Yes,2.5 nm,Core-shell structure,MOF composite,Size exclusion at sub-nanometer scale combined with specific interactions,0.44 nm,Stronger van der Waals interactions with open metal sites,10.1016_j.fuel.2023.127463.json,"308 K, up to 4 bar",Not Applicable,Higher adsorption capacity compared to ZIF-8,,,,,,,,
ZIF-8@Zn-MOF-74,propane,Yes,2.5 nm,Core-shell structure,MOF composite,Size exclusion at sub-nanometer scale combined with specific interactions,0.43 nm,Stronger van der Waals interactions with open metal sites,10.1016_j.fuel.2023.127463.json,"308 K, up to 4 bar",Not Applicable,Higher adsorption capacity compared to ZIF-8,,,,,,,,
ZIF-8@Zn-MOF-74,ethylene,Yes,2.5 nm,Core-shell structure,MOF composite,Size exclusion at sub-nanometer scale combined with specific interactions,0.416 nm,Ï€-interactions with open metal sites,10.1016_j.fuel.2023.127463.json,"308 K, up to 4 bar",Not Applicable,Higher adsorption capacity compared to ZIF-8,,,,,,,,
ZIF-8@Zn-MOF-74,propylene,Yes,2.5 nm,Core-shell structure,MOF composite,Size exclusion at sub-nanometer scale combined with specific interactions,0.46 nm,Ï€-interactions with open metal sites,10.1016_j.fuel.2023.127463.json,"308 K, up to 4 bar",Not Applicable,Higher adsorption capacity compared to ZIF-8,,,,,,,,
ZIF-8@ZIF-67,rhodamine B,Yes,"0.34 nm (for ZIF-67), Not Reported (for ZIF-8@ZIF-67)",Sodalite (SOD) topology,MOF composite,Chemisorption dominates the process of adsorption,Not Reported,Chemisorption and electrostatic interactions,10.1016_j.surfin.2022.102324.json,"pH = 10, 4 h contact time, 298 K",Not Applicable,Adsorption capacity of 143.26 mg.g-1 under optimal conditions.,,,,,,,,
ZIF-8@TFB-BD(Me)2/PVDF MMM,congo red,No,"3.79 nm (ZIF-8), 3.80 nm (TFB-BD(Me)2)",Not Reported,MOF composite,Size exclusion at sub-nanometer scale,Not Reported,Size exclusion at sub-nanometer scale,10.1002-app.56658.json,"298 K, 1 bar",Not Applicable,Rejection rate of 91.66% achieved with a MOF/COF ratio of 3:7.,,,,,,,,
ZIF-8@TFB-BD(Me)2/PVDF MMM,methylene blue,No,"3.79 nm (ZIF-8), 3.80 nm (TFB-BD(Me)2)",Not Reported,MOF composite,Size exclusion at sub-nanometer scale,Not Reported,Electrostatic repulsion due to negatively charged membrane surface,10.1002-app.56658.json,"298 K, 1 bar",Not Applicable,Rejection rates >85% for all tested MOF/COF ratios.,,,,,,,,
ZIF-8@TFB-BD(Me)2/PVDF MMM,rhodamine B,No,"3.79 nm (ZIF-8), 3.80 nm (TFB-BD(Me)2)",Not Reported,MOF composite,Size exclusion at sub-nanometer scale,Not Reported,Electrostatic repulsion due to negatively charged membrane surface,10.1002-app.56658.json,"298 K, 1 bar",Not Applicable,Stable rejection performance over 3 hours of continuous use.,,,,,,,,
ZIF-8@TFB-BD(Me)2/PVDF MMM,new coccine,Conditional (see Additional Info),"3.79 nm (ZIF-8), 3.80 nm (TFB-BD(Me)2)",Not Reported,MOF composite,Size exclusion at sub-nanometer scale,Not Reported,Size exclusion and electrostatic interaction,10.1002-app.56658.json,"298 K, 1 bar",Not Applicable,Rejection improved with ZIF-8 addition but remained at a relatively low level.,,,,,,,,
ZIF-8@TFB-BD(Me)2/PVDF MMM,fast green,Conditional (see Additional Info),"3.79 nm (ZIF-8), 3.80 nm (TFB-BD(Me)2)",Not Reported,MOF composite,Size exclusion at sub-nanometer scale,Not Reported,Size exclusion and electrostatic interaction,10.1002-app.56658.json,"298 K, 1 bar",Not Applicable,Rejection improved with ZIF-8 addition but remained at a relatively low level.,,,,,,,,
ZIF-8@TB-COF,hydrogen,Yes,"2.7 nm (TB-COF), 1.7 nm (ZIF-8 unit cell)",1D channels,MOF composite,Size exclusion at sub-nanometer scale,0.29 nm,Size exclusion,10.1002-anie.202419946.json,"100 Â°C, 200 kPa",Not Applicable,H2 permeance: 1.3Ã—10^-7 molÂ·m^-2Â·s^-1Â·Pa^-1,,,,,,,,
ZIF-8@TB-COF,carbon dioxide,Conditional (see Additional Info),"2.7 nm (TB-COF), 1.7 nm (ZIF-8 unit cell)",1D channels,MOF composite,Size exclusion at sub-nanometer scale,0.33 nm,Size exclusion,10.1002-anie.202419946.json,"100 Â°C, 200 kPa",Not Applicable,H2/CO2 selectivity: 21.9,,,,,,,,
ZIF-8@TB-COF,methane,Conditional (see Additional Info),"2.7 nm (TB-COF), 1.7 nm (ZIF-8 unit cell)",1D channels,MOF composite,Size exclusion at sub-nanometer scale,0.38 nm,Size exclusion,10.1002-anie.202419946.json,"100 Â°C, 200 kPa",Not Applicable,H2/CH4 selectivity: 63.1,,,,,,,,
ZIF-8@TB-COF,propane,No,"2.7 nm (TB-COF), 1.7 nm (ZIF-8 unit cell)",1D channels,MOF composite,Size exclusion at sub-nanometer scale,0.43 nm,Size exclusion,10.1002-anie.202419946.json,"100 Â°C, 200 kPa",Not Applicable,H2/C3H8 selectivity: 134.4,,,,,,,,
ZIF-8@PDA,carbon dioxide,Yes,"3.4 Ã… (theoretical), 4.0â€?.2 Ã… (effective)",3D cages,MOF composite,Size exclusion at sub-nanometer scale,0.33 nm,Kinetic sieving,10.1016-j.seppur.2021.118722_1747625387044137_song2021.json,"Room temperature, various pressures",Not Applicable,Polydopamine coating enhances interfacial adhesion and separation performance.,,,,,,,,
ZIF-8@PDA,nitrogen,Yes,"3.4 Ã… (theoretical), 4.0â€?.2 Ã… (effective)",3D cages,MOF composite,Size exclusion at sub-nanometer scale,0.364 nm,Kinetic sieving,10.1016-j.seppur.2021.118722_1747625387044137_song2021.json,"Room temperature, various pressures",Not Applicable,Polydopamine coating enhances interfacial adhesion and separation performance.,,,,,,,,
ZIF-8@PDA,oil phase,No,Not Reported,Not Reported,MOF membrane,Not Reported,Not Reported,Size exclusion,10.1016_j.jwpe.2022.103374.json,Not Reported,Not Applicable,Used for oil-water separation with superhydrophilicity and underwater superoleophobicity.,,,,,,,,
ZIF-8@NENP-NH2,carbon dioxide,Yes,"0.34 nm (core), 1.6 nm (shell)",Core-shell,MOF composite,Core provides molecular sieving effect for CO2 over N2; shell facilitates CO2 transport.,0.33 nm,"Facilitated transport in shell, molecular sieving in core",10.1016_j.seppur.2022.122195.json,"25Â°C, 1 bar",Not Applicable,Shell facilitates CO2 transport due to amine environment; core provides molecular sieving effect.,,,,,,,,
ZIF-8@NENP-NH2,nitrogen,No,"0.34 nm (core), 1.6 nm (shell)",Core-shell,MOF composite,Core provides molecular sieving effect for CO2 over N2; shell facilitates CO2 transport.,0.36 nm,Size exclusion,10.1016_j.seppur.2022.122195.json,"25Â°C, 1 bar",Not Applicable,Excluded by core's pore size (0.34 nm),,,,,,,,
ZIF-8@LDH,carbon dioxide,Yes,Not Reported,Not Reported,MOF composite,Coordination of multiple selectivity mechanisms,0.33 nm,Coordination of physical and chemical selectivities,10.1016-j.pmatsci.2018.11.002_1747626770311004_6cb6ed285e418aed00f9e69759cad797.json,"35Â°C, varied pressure",Not Applicable,"Physical sorption by ZIF-8, chemical facilitated transport by LDH",,,,,,,,
ZIF-8@LDH,methane,No,Not Reported,Not Reported,MOF composite,Coordination of multiple selectivity mechanisms,0.38 nm,Size exclusion at sub-nanometer scale,10.1016-j.pmatsci.2018.11.002_1747626770311004_6cb6ed285e418aed00f9e69759cad797.json,"35Â°C, varied pressure",Not Applicable,High selectivity due to combined mechanisms,,,,,,,,
ZIF-8@GO membrane,hydrogen,Yes,0.34 nm (microporous nature of ZIF-8),Layered,MOF composite,Not Reported,0.289 nm,Size exclusion,10.1016_j.flatc.2023.100594.json,"250 Â°C, 1 bar pressure",Not Applicable,High hydrogen selectivity achieved through microporous ZIF-8.,,,,,,,,
ZIF-8@GO membrane,carbon dioxide,Yes,0.34 nm (microporous nature of ZIF-8),Layered,MOF composite,Not Reported,0.330 nm,Size exclusion,10.1016_j.flatc.2023.100594.json,"250 Â°C, 1 bar pressure",Not Applicable,"Selectivities of H2/CO2, H2/N2, and H2/CH4 measured as 14.9, 90.5, and 139.1 respectively.",,,,,,,,
ZIF-8@GO,hydrogen,Yes,0.34 nm,Not Reported,MOF composite,Size exclusion at sub-nanometer scale,0.29 nm,molecular-sieving,10.1021-ja5083602_1747625794502502_huang2014.json,"250 Â°C, 1 bar",Not Applicable,H2 permeance: 1.3 Ã— 10âˆ? molÂ·mâˆ?Â·sâˆ?Â·Paâˆ?,,,,,,,,
ZIF-8@GO,carbon dioxide,No,0.34 nm,Not Reported,MOF composite,Size exclusion at sub-nanometer scale,0.33 nm,molecular-sieving,10.1021-ja5083602_1747625794502502_huang2014.json,"250 Â°C, 1 bar",Not Applicable,H2/CO2 mixture separation factor: 14.9,,,,,,,,
ZIF-8@GO,nitrogen,No,0.34 nm,Not Reported,MOF composite,Size exclusion at sub-nanometer scale,0.364 nm,molecular-sieving,10.1021-ja5083602_1747625794502502_huang2014.json,"250 Â°C, 1 bar",Not Applicable,H2/N2 mixture separation factor: 90.5,,,,,,,,
ZIF-8@GO,methane,No,0.34 nm,Not Reported,MOF composite,Size exclusion at sub-nanometer scale,0.38 nm,molecular-sieving,10.1021-ja5083602_1747625794502502_huang2014.json,"250 Â°C, 1 bar",Not Applicable,H2/CH4 mixture separation factor: 139.1,,,,,,,,
ZIF-8@GO,propane,No,0.34 nm,Not Reported,MOF composite,Size exclusion at sub-nanometer scale,0.43 nm,molecular-sieving,10.1021-ja5083602_1747625794502502_huang2014.json,"250 Â°C, 1 bar",Not Applicable,H2/C3H8 mixture separation factor: 3816.6,,,,,,,,
ZiF-8@CNT,xenon,No,"3.4 Ã… (PLD), 11.4 Ã… (LCD)",3D cages,MOF composite,Gate-opening effect due to imidazole linker rotation,3.96 Ã…,Size exclusion at sub-nanometer scale,10.3390-membranes6030041_1747624771172832_10.3390@membranes6030041.json,"25 Â°C, 101 kPa",Not Applicable,Permeation largely reduced but some molecules still passed due to gate opening effect.,,,,,,,,
ZiF-8@CNT,carbon dioxide,Conditional (see Additional Info),"3.4 Ã… (PLD), 11.4 Ã… (LCD)",3D cages,MOF composite,Gate-opening effect due to imidazole linker rotation,3.3 Ã…,Chemisorption and size exclusion,10.3390-membranes6030041_1747624771172832_10.3390@membranes6030041.json,"25 Â°C, 101 kPa",Not Applicable,CO2 permeation was hindered compared to theoretical Knudsen diffusion; caused permanent deformation of the MOF structure.,,,,,,,,
ZiF-8@CNT,helium,Yes,"3.4 Ã… (PLD), 11.4 Ã… (LCD)",3D cages,MOF composite,Gate-opening effect due to imidazole linker rotation,2.6 Ã…,Knudsen diffusion,10.3390-membranes6030041_1747624771172832_10.3390@membranes6030041.json,"25 Â°C, 101 kPa",Not Applicable,Followed effective Knudsen diffusion with minor structural impact on the MOF.,,,,,,,,
ZiF-8@CNT,nitrogen,Yes,"3.4 Ã… (PLD), 11.4 Ã… (LCD)",3D cages,MOF composite,Gate-opening effect due to imidazole linker rotation,3.6 Ã…,Knudsen diffusion,10.3390-membranes6030041_1747624771172832_10.3390@membranes6030041.json,"25 Â°C, 101 kPa",Not Applicable,Followed effective Knudsen diffusion with minimal structural changes observed.,,,,,,,,
ZiF-8@CNT,argon,Yes,"3.4 Ã… (PLD), 11.4 Ã… (LCD)",3D cages,MOF composite,Gate-opening effect due to imidazole linker rotation,3.4 Ã…,Knudsen diffusion,10.3390-membranes6030041_1747624771172832_10.3390@membranes6030041.json,"25 Â°C, 101 kPa",Not Applicable,Followed effective Knudsen diffusion without significant structural deformation.,,,,,,,,
ZIF-8@Agmim,propylene,Yes,"0.40 nm (PLD), Not Reported (LCD)",Core-shell structure,MOF composite,Size exclusion at sub-nanometer scale combined with facilitated transport via Ï€-complexation.,0.40 nm,Kinetic sieving facilitated by Ï€-complexation with Ag+,10.1002-aic.17707.json,"303 K, 1.0 bar",Not Applicable,Enhanced transport through Ag+ Ï€-complexation.,,,,,,,,
ZIF-8@Agmim,propane,No,"0.40 nm (PLD), Not Reported (LCD)",Core-shell structure,MOF composite,Size exclusion at sub-nanometer scale combined with facilitated transport via Ï€-complexation.,0.43 nm,Size exclusion,10.1002-aic.17707.json,"303 K, 1.0 bar",Not Applicable,Restricted due to larger size compared to pore aperture.,,,,,,,,
ZIF-8/ZIF-90 hybrid membrane,propylene,Yes,Not Reported,Not Reported,MOF membrane,Not Reported,Not Reported,Size exclusion,10.1002-adma.201902009_1747625455727248_10.1002@adma.201902009.json,Not Reported,Not Applicable,Four times increase in propylene permeance with negligible decrease in selectivity,,,,,,,,
ZIF-8/ZIF-90 hybrid membrane,propane,No,Not Reported,Not Reported,MOF membrane,Not Reported,Not Reported,Size exclusion,10.1002-adma.201902009_1747625455727248_10.1002@adma.201902009.json,Not Reported,Not Applicable,Four times increase in propylene permeance with negligible decrease in selectivity,,,,,,,,
ZIF-8/ZIF-67 hybrid membrane,propylene,Yes,Not Reported,Not Reported,MOF membrane,Not Reported,Not Reported,Size exclusion,10.1002-adma.201902009_1747625455727248_10.1002@adma.201902009.json,Not Reported,Not Applicable,High propylene/propane separation factor (â‰?00),,,,,,,,
ZIF-8/ZIF-67 hybrid membrane,propane,No,Not Reported,Not Reported,MOF membrane,Not Reported,Not Reported,Size exclusion,10.1002-adma.201902009_1747625455727248_10.1002@adma.201902009.json,Not Reported,Not Applicable,High propylene/propane separation factor (â‰?00),,,,,,,,
ZIF-8/ZIF-67,propylene,Yes,Adjusted by heteroepitaxial growth,Crystalline,MOF membrane,Rigid metalâ€“nitrogen connectivity reduces effective pore aperture,0.44 nm,Size exclusion,10.1039-c7ta01142c_1747624171375442_kang2017.json,RT,Not Applicable,Enhanced grain boundary structure led to unprecedentedly high separation factors.,,,,,,,,
ZIF-8/ZIF-67,propane,No,Adjusted by heteroepitaxial growth,Crystalline,MOF membrane,Rigid metalâ€“nitrogen connectivity reduces effective pore aperture,0.43 nm,Size exclusion,10.1039-c7ta01142c_1747624171375442_kang2017.json,RT,Not Applicable,C3H6/C3H8 separation factor: ~200.,,,,,,,,
ZIF-8/XLPEO,propylene,Yes,"3.37 Ã… (minimum), 5.85 Ã… (maximum)",Not Reported,MOF composite,Gradual expansion of effective aperture size due to linker rotation and polymer plasticization.,0.46 nm,Gate-opening behavior,d1ta08825d.json,"20 Â°C, equimolar mixture with propane",Not Applicable,Non-equilibrium stage with separation factor >200 lasting up to 8 hours.,,,,,,,,
ZIF-8/XLPEO,propane,Conditional (see Additional Info),"3.37 Ã… (minimum), 5.85 Ã… (maximum)",Not Reported,MOF composite,Gradual expansion of effective aperture size due to linker rotation and polymer plasticization.,0.43 nm,Gate-opening behavior,d1ta08825d.json,"20 Â°C, equimolar mixture with propylene",Not Applicable,Initially blocked; permeability increases as effective aperture size expands over time.,,,,,,,,
ZIF-8/XLPEO,ethylene,Yes,"3.37 Ã… (minimum), 5.85 Ã… (maximum)",Not Reported,MOF composite,Gradual expansion of effective aperture size due to linker rotation and polymer plasticization.,0.42 nm,Gate-opening behavior,d1ta08825d.json,Not Reported,Not Applicable,Non-equilibrium stage observed but duration shorter than for propylene/propane.,,,,,,,,
ZIF-8/XLPEO,ethane,Conditional (see Additional Info),"3.37 Ã… (minimum), 5.85 Ã… (maximum)",Not Reported,MOF composite,Gradual expansion of effective aperture size due to linker rotation and polymer plasticization.,0.44 nm,Gate-opening behavior,d1ta08825d.json,Not Reported,Not Applicable,Initially blocked; permeability increases as effective aperture size expands over time.,,,,,,,,
ZIF-8/rGO,hydrogen,Yes,"0.34 nm (theoretical, ZIF-8)",Not Reported,MOF composite,Size exclusion at sub-nanometer scale,0.289 nm,molecular sieving,10.1002-admi.201800032_1747624556993910_li2018.json,"298 K, 1 bar",Not Applicable,H2 permeance over 60 Ã— 10^-8 mol m^-2 s^-1 Pa^-1,,,,,,,,
ZIF-8/rGO,carbon dioxide,Yes,"0.34 nm (theoretical, ZIF-8)",Not Reported,MOF composite,Size exclusion at sub-nanometer scale,0.33 nm,molecular sieving,10.1002-admi.201800032_1747624556993910_li2018.json,"298 K, 1 bar",Not Applicable,H2/CO2 selectivity up to 25.3,,,,,,,,
ZIF-8/rGO,nitrogen,Conditional (see Additional Info),"0.34 nm (theoretical, ZIF-8)",Not Reported,MOF composite,Size exclusion at sub-nanometer scale,0.364 nm,molecular sieving,10.1002-admi.201800032_1747624556993910_li2018.json,"298 K, 1 bar",Not Applicable,H2/N2 selectivity up to 70.4,,,,,,,,
ZIF-8/rGO,methane,Conditional (see Additional Info),"0.34 nm (theoretical, ZIF-8)",Not Reported,MOF composite,Size exclusion at sub-nanometer scale,0.38 nm,molecular sieving,10.1002-admi.201800032_1747624556993910_li2018.json,"298 K, 1 bar",Not Applicable,H2/CH4 selectivity up to 90.7,,,,,,,,
ZIF-8/rGO,hydrogen,Yes,"0.34 nm (ZIF-8), Not Reported (rGO)",Layered structure with uniform nanochannels,MOF composite,Size exclusion at sub-nanometer scale,0.289 nm,Size exclusion,10.1039-c6ta09362k_1747624127990203_zhang2016.json,Not Reported,Not Applicable,H2 permeability: 151 barrer,,,,,,,,
ZIF-8/rGO,carbon dioxide,Conditional (see Additional Info),"0.34 nm (ZIF-8), Not Reported (rGO)",Layered structure with uniform nanochannels,MOF composite,Size exclusion at sub-nanometer scale,0.33 nm,Size exclusion,10.1039-c6ta09362k_1747624127990203_zhang2016.json,Not Reported,Not Applicable,CO2 selectivity governed by molecular sieving properties of ZIF-8 and rGO layers,,,,,,,,
ZIF-8/PVDF,potassium,Yes,0.35 nm,Not Reported,MOF membrane,Dehydration-dependent size exclusion at sub-nanometer scale,6.62 Ã… (hydrated diameter),Dehydration-dependent sieving,d5dt00724k.json,"0.1 M electrolyte solution, 298 K, +0.4 V applied potential",Not Applicable,Activation energy for transport through the channel is 5.9 kcal mol^-1.,,,,,,,,
ZIF-8/PVDF,sodium,Yes,0.35 nm,Not Reported,MOF membrane,Dehydration-dependent size exclusion at sub-nanometer scale,7.16 Ã… (hydrated diameter),Dehydration-dependent sieving,d5dt00724k.json,"0.1 M electrolyte solution, 298 K, +0.4 V applied potential",Not Applicable,Activation energy for transport through the channel is 7.6 kcal mol^-1.,,,,,,,,
ZIF-8/PVDF,lithium,Yes,0.35 nm,Not Reported,MOF membrane,Dehydration-dependent size exclusion at sub-nanometer scale,7.64 Ã… (hydrated diameter),Dehydration-dependent sieving,d5dt00724k.json,"0.1 M electrolyte solution, 298 K, +0.4 V applied potential",Not Applicable,Activation energy for transport through the channel is 8.8 kcal mol^-1.,,,,,,,,
ZIF-8/PVDF,magnesium,Yes,0.35 nm,Not Reported,MOF membrane,Dehydration-dependent size exclusion at sub-nanometer scale,8.56 Ã… (hydrated diameter),Dehydration-dependent sieving,d5dt00724k.json,"0.1 M electrolyte solution, 298 K, +0.4 V applied potential",Not Applicable,Activation energy for transport through the channel is 19.8 kcal mol^-1.,,,,,,,,
ZIF-8/PSF membrane,methylene blue,No,Not Reported,Not Reported,MOF membrane,Size exclusion at sub-nanometer scale,Not Reported,Not Reported,10.1016_j.desal.2023.116772.json,Not Reported,Not Applicable,Membrane exhibited high rejection for methylene blue.,,,,,,,,
ZIF-8/PSF membrane,congo red,No,Not Reported,Not Reported,MOF membrane,Size exclusion at sub-nanometer scale,Not Reported,Not Reported,10.1016_j.desal.2023.116772.json,Not Reported,Not Applicable,Membrane showed high rejection for congo red.,,,,,,,,
ZIF-8/PSF membrane,methyl orange,No,Not Reported,Not Reported,MOF membrane,Size exclusion at sub-nanometer scale,Not Reported,Not Reported,10.1016_j.desal.2023.116772.json,Not Reported,Not Applicable,Membrane maintained high rejection for methyl orange.,,,,,,,,
ZIF-8/PIM-1,oxygen,Yes,"3.4 Ã… (window), 11.6 Ã… (cavity)",Not Reported,MOF composite,Molecular sieving based on pore size,3.46 Ã…,Size exclusion,10.1016_j.cej.2024.154615.json,"298 K, 2 bar",Not Applicable,O2 permeability: 674.7 Barrer at 20 wt% filler loading.,,,,,,,,
ZIF-8/PIM-1,nitrogen,No,"3.4 Ã… (window), 11.6 Ã… (cavity)",Not Reported,MOF composite,Molecular sieving based on pore size,3.64 Ã…,Size exclusion,10.1016_j.cej.2024.154615.json,"298 K, 2 bar",Not Applicable,N2 diffusion is restricted due to smaller pore window size.,,,,,,,,
ZIF-8/PBI MMMs,hydrogen,Yes,3.4 Ã…,Not Reported,MOF membrane,Size exclusion at sub-nanometer scale,2.9 Ã…,molecular-sieving,10.1016_j.seppur.2025.131762.json,0.1 MPa at 30Â°C,Not Applicable,The diffusion coefficients for H2 of MMMs (1â€? L-b-L) were 4.4â€?3.5 times of that of neat PBI membranes.,,,,,,,,
ZIF-8/PBI MMMs,carbon dioxide,No,3.4 Ã…,Not Reported,MOF membrane,Size exclusion at sub-nanometer scale,3.3 Ã…,size exclusion,10.1016_j.seppur.2025.131762.json,0.1 MPa at 30Â°C,Not Applicable,The ZIF-8 in MMMs exhibited the molecular sieving mechanism for gas molecules thus effectively preventing the transport of CO2.,,,,,,,,
ZIF-8/PBI MMMs,methane,No,3.4 Ã…,Not Reported,MOF membrane,Size exclusion at sub-nanometer scale,3.8 Ã…,size exclusion,10.1016_j.seppur.2025.131762.json,0.1 MPa at 30Â°C,Not Applicable,The ZIF-8 in MMMs exhibited the molecular sieving mechanism for gas molecules thus effectively preventing the transport of CH4.,,,,,,,,
ZIF-8/PBI MMMs,nitrogen,No,3.4 Ã…,Not Reported,MOF membrane,Size exclusion at sub-nanometer scale,3.6 Ã…,size exclusion,10.1016_j.seppur.2025.131762.json,0.1 MPa at 30Â°C,Not Applicable,The ZIF-8 in MMMs exhibited the molecular sieving mechanism for gas molecules thus effectively preventing the transport of N2.,,,,,,,,
ZIF-8/P84 MMMs,carbon dioxide,Yes,"0.54 nm (six-membered ring), ~1.0 nm (SOD cage)",3D cages,MOF composite,Size exclusion at sub-nanometer scale combined with selective adsorption,Not Reported,Selective adsorption and molecular sieving,10.1016-j.memsci.2018.05.032_1747624572913840_guo2018.json,"25 Â°C, 3 bar",Not Applicable,CO2 permeability improved significantly with ZIF-8 loading.,,,,,,,,
ZIF-8/P84 MMMs,methane,Conditional (see Additional Info),"0.54 nm (six-membered ring), ~1.0 nm (SOD cage)",3D cages,MOF composite,Size exclusion at sub-nanometer scale combined with selective adsorption,Not Reported,Size exclusion at sub-nanometer scale,10.1016-j.memsci.2018.05.032_1747624572913840_guo2018.json,"25 Â°C, 3 bar",Not Applicable,CH4 permeability less enhanced compared to CO2 due to molecular sieving effect.,,,,,,,,
ZIF-8/organosilica,hydrogen,Yes,"0.34 nm (PLD), Not Reported (LCD)",Not Reported,MOF composite,Size exclusion at sub-nanometer scale,0.289 nm,Kinetic sieving,10.1039-c7ee00830a_1747625410035197_kong2017.json,"298 K, 0.2 MPa",Not Applicable,Highest permeance due to smallest size.,,,,,,,,
ZIF-8/organosilica,nitrogen,No,"0.34 nm (PLD), Not Reported (LCD)",Not Reported,MOF composite,Size exclusion at sub-nanometer scale,0.364 nm,Size exclusion,10.1039-c7ee00830a_1747625410035197_kong2017.json,"298 K, 0.2 MPa",Not Applicable,Larger gas molecules permeate much slower.,,,,,,,,
ZIF-8/organosilica,methane,No,"0.34 nm (PLD), Not Reported (LCD)",Not Reported,MOF composite,Size exclusion at sub-nanometer scale,0.38 nm,Size exclusion,10.1039-c7ee00830a_1747625410035197_kong2017.json,"298 K, 0.2 MPa",Not Applicable,Larger gas molecules permeate much slower.,,,,,,,,
ZIF-8/MGO membrane,hydrogen,Yes,10-25 nm (mesopores),3D cages,MOF membrane,Size exclusion at sub-nanometer scale,0.289 nm,Size exclusion,10.1039-c7ta00927e_1747624617427524_hu2017.json,"25Â°C, 1 bar",Not Applicable,H2 permeance: 1.17Ã—10^-6 mol m^-2 s^-1 Pa^-1,,,,,,,,
ZIF-8/MGO membrane,propane,No,10-25 nm (mesopores),3D cages,MOF membrane,Size exclusion at sub-nanometer scale,0.43 nm,Size exclusion,10.1039-c7ta00927e_1747624617427524_hu2017.json,"25Â°C, 1 bar",Not Applicable,H2/C3H8 selectivity: 2409,,,,,,,,
ZIF-8/MGO membrane,propylene,No,10-25 nm (mesopores),3D cages,MOF membrane,Size exclusion at sub-nanometer scale,0.42 nm,Size exclusion,10.1039-c7ta00927e_1747624617427524_hu2017.json,"25Â°C, 1 bar",Not Applicable,C3H6/C3H8 selectivity: 35,,,,,,,,
ZIF-8/GO composite membrane,hydrogen,Yes,Not Reported,sandwich layered stack structure,MOF composite,"The sieving effect of ZIF-8 and the adsorption effect of 2-methylimidazole rings on CO2, as well as the strong interaction between GO and CO2 hinder the permeation of CO2 into the membrane",0.289 nm,Size exclusion,10.1016_j.memsci.2022.120291.json,"Room temperature, 0.1 MPa transmembrane pressure",Not Applicable,H2 permeance is 1.36 Ã— 10âˆ? molÂ·Paâˆ?Â·mâˆ?Â·sâˆ?,,,,,,,,
ZIF-8/GO composite membrane,carbon dioxide,No,Not Reported,sandwich layered stack structure,MOF composite,"The sieving effect of ZIF-8 and the adsorption effect of 2-methylimidazole rings on CO2, as well as the strong interaction between GO and CO2 hinder the permeation of CO2 into the membrane",0.532 nm (ellipsoid-shaped),Adsorption and strong interaction with GO,10.1016_j.memsci.2022.120291.json,"Room temperature, 0.1 MPa transmembrane pressure",Not Applicable,CO2 permeance is hindered due to adsorption by 2-methylimidazole and interaction with GO,,,,,,,,
ZIF-8/GO composite membrane,nitrogen,No,Not Reported,sandwich layered stack structure,MOF composite,"The sieving effect of ZIF-8 and the adsorption effect of 2-methylimidazole rings on CO2, as well as the strong interaction between GO and CO2 hinder the permeation of CO2 into the membrane",0.364 nm,Size exclusion,10.1016_j.memsci.2022.120291.json,"Room temperature, 0.1 MPa transmembrane pressure",Not Applicable,ISS H2/N2 = 11.1,,,,,,,,
ZIF-8/GO composite membrane,methane,No,Not Reported,sandwich layered stack structure,MOF composite,"The sieving effect of ZIF-8 and the adsorption effect of 2-methylimidazole rings on CO2, as well as the strong interaction between GO and CO2 hinder the permeation of CO2 into the membrane",0.38 nm,Size exclusion,10.1016_j.memsci.2022.120291.json,"Room temperature, 0.1 MPa transmembrane pressure",Not Applicable,ISS H2/CH4 = 13,,,,,,,,
ZIF-8/GO,hydrogen,Yes,0.34 nm; 1.1 nm,Not Reported,MOF composite,Not Reported,Not Reported,Physical adsorption,10.1007-s10934-021-01125-w_1747625728400827_qu2021.json,298 K,Not Applicable,Adsorption capacity for hydrogen is 0.03 mmol/g.,,,,,,,,
ZIF-8/GO,carbon dioxide,Yes,0.34 nm; 1.1 nm,Not Reported,MOF composite,Not Reported,Not Reported,Physical adsorption,10.1007-s10934-021-01125-w_1747625728400827_qu2021.json,195 K,Not Applicable,Adsorption capacity for CO2 is 16.5 mmol/g.,,,,,,,,
ZIF-8/GO,hydrogen,Yes,0.34 nm; 1.1 nm,Not Reported,MOF membrane,Size exclusion at sub-nanometer scale,Not Reported,Physical adsorption,10.1007-s10934-021-01125-w_1747625728400827_qu2021.json,298 K,Not Applicable,High selectivity for hydrogen storage.,,,,,,,,
ZIF-8/GO,propane,No,0.34 nm; 1.1 nm,Not Reported,MOF membrane,Size exclusion at sub-nanometer scale,Not Reported,Size exclusion,10.1007-s10934-021-01125-w_1747625728400827_qu2021.json,"25 Â°C, 1 bar",Not Applicable,Ideal separation selectivity of 405 for H2/C3H8.,,,,,,,,
ZIF-8/GO,hydrogen,Yes,"0.34 nm (window), 1.12 nm (cage)",2D hybrid nanosheets,MOF composite,Not Reported,0.29 nm,Size exclusion,10.1039-c7ta01142c_1747624171375442_kang2017.json,250Â°C,Not Applicable,High selectivity for H2 over other gases.,,,,,,,,
ZIF-8/GO,carbon dioxide,No,"0.34 nm (window), 1.12 nm (cage)",2D hybrid nanosheets,MOF composite,Not Reported,0.33 nm,Size exclusion,10.1039-c7ta01142c_1747624171375442_kang2017.json,250Â°C,Not Applicable,Enhanced sieving effect due to GO fixing gaps between ZIF-8 crystals.,,,,,,,,
ZIF-8/GO,nitrogen,No,"0.34 nm (window), 1.12 nm (cage)",2D hybrid nanosheets,MOF composite,Not Reported,0.364 nm,Size exclusion,10.1039-c7ta01142c_1747624171375442_kang2017.json,250Â°C,Not Applicable,High selectivity for H2/N2 mixture.,,,,,,,,
ZIF-8/GO,methane,No,"0.34 nm (window), 1.12 nm (cage)",2D hybrid nanosheets,MOF composite,Not Reported,0.38 nm,Size exclusion,10.1039-c7ta01142c_1747624171375442_kang2017.json,250Â°C,Not Applicable,High selectivity for H2/CH4 mixture.,,,,,,,,
ZIF-8/GO,propane,No,"0.34 nm (window), 1.12 nm (cage)",2D hybrid nanosheets,MOF composite,Not Reported,0.43 nm,Size exclusion,10.1039-c7ta01142c_1747624171375442_kang2017.json,250Â°C,Not Applicable,Extremely high selectivity for H2/C3H8 mixture.,,,,,,,,
ZIF-8/g-C3N4,hydrogen,Yes,"0.34 nm (PLD), Not Reported (LCD)",3D cages,MOF composite,Size exclusion at sub-nanometer scale,0.29 nm,Size exclusion at sub-nanometer scale,10.1016-j.ces.2018.02.046_1747624262309443_hou2018.json,"25 Â°C, 0.1 MPa",Not Applicable,Permeance: 6.7Ã—10^-8 mol m^-2 s^-1 Pa^-1,,,,,,,,
ZIF-8/g-C3N4,carbon dioxide,No,"0.34 nm (PLD), Not Reported (LCD)",3D cages,MOF composite,Size exclusion at sub-nanometer scale,0.33 nm,Size exclusion at sub-nanometer scale,10.1016-j.ces.2018.02.046_1747624262309443_hou2018.json,"25 Â°C, 0.1 MPa",Not Applicable,Permeance: 1.6Ã—10^-9 mol m^-2 s^-1 Pa^-1,,,,,,,,
ZIF-8/g-C3N4,methane,Conditional (see Additional Info),"0.34 nm (PLD), Not Reported (LCD)",3D cages,MOF composite,Size exclusion at sub-nanometer scale,0.38 nm,Size exclusion with lattice flexibility,10.1016-j.ces.2018.02.046_1747624262309443_hou2018.json,"25 Â°C, 0.1 MPa",Not Applicable,Permeance: 1.8Ã—10^-9 mol m^-2 s^-1 Pa^-1,,,,,,,,
ZIF-8/g-C3N4,propylene,No,"0.34 nm (PLD), Not Reported (LCD)",3D cages,MOF composite,Size exclusion at sub-nanometer scale,Not Reported,Size exclusion at sub-nanometer scale,10.1016-j.ces.2018.02.046_1747624262309443_hou2018.json,"25 Â°C, 0.1 MPa",Not Applicable,Permeance: 1.5Ã—10^-9 mol m^-2 s^-1 Pa^-1,,,,,,,,
ZIF-8/g-C3N4,propane,No,"0.34 nm (PLD), Not Reported (LCD)",3D cages,MOF composite,Size exclusion at sub-nanometer scale,Not Reported,Size exclusion at sub-nanometer scale,10.1016-j.ces.2018.02.046_1747624262309443_hou2018.json,"25 Â°C, 0.1 MPa",Not Applicable,Permeance: 4.7Ã—10^-10 mol m^-2 s^-1 Pa^-1,,,,,,,,
ZIF-8/CS/PVA/PVDF MMM,methylene blue,No,"2.45 nm to 3.5 nm (ZIF-8), Not Reported (overall MMM)","3D cages (ZIF-8), Not Reported (overall MMM)",MOF composite,Size exclusion at sub-nanometer scale combined with coordination adsorption,1.4 nm x 0.65 nm x 0.4 nm,Size exclusion at sub-nanometer scale,10.1016_j.cej.2024.148954.json,"1 bar, room temperature",Not Applicable,Rejection rate of 93.65% for MMM-2,,,,,,,,
ZIF-8/CS/PVA/PVDF MMM,malachite green,No,"2.45 nm to 3.5 nm (ZIF-8), Not Reported (overall MMM)","3D cages (ZIF-8), Not Reported (overall MMM)",MOF composite,Size exclusion at sub-nanometer scale combined with coordination adsorption,1.7 nm x 0.7 nm x 0.4 nm,Size exclusion at sub-nanometer scale,10.1016_j.cej.2024.148954.json,"1 bar, room temperature",Not Applicable,Rejection rate of 95.9% for MMM-2,,,,,,,,
ZIF-8/CS/PVA/PVDF MMM,crystal violet,No,"2.45 nm to 3.5 nm (ZIF-8), Not Reported (overall MMM)","3D cages (ZIF-8), Not Reported (overall MMM)",MOF composite,Size exclusion at sub-nanometer scale combined with coordination adsorption,1.4 nm x 1.4 nm x 0.6 nm,Size exclusion at sub-nanometer scale,10.1016_j.cej.2024.148954.json,"1 bar, room temperature",Not Applicable,Rejection rate of 93.9% for MMM-2,,,,,,,,
ZIF-8/CS/PVA/PVDF MMM,copper ion,No,"2.45 nm to 3.5 nm (ZIF-8), Not Reported (overall MMM)","3D cages (ZIF-8), Not Reported (overall MMM)",MOF composite,Size exclusion at sub-nanometer scale combined with coordination adsorption,0.157 nm (ionic radius),Coordination adsorption and size exclusion,10.1016_j.cej.2024.148954.json,"1 bar, room temperature",Not Applicable,Rejection rate of 96.89% for MMM-2,,,,,,,,
ZIF-8/CS/PVA/PVDF MMM,nickel ion,No,"2.45 nm to 3.5 nm (ZIF-8), Not Reported (overall MMM)","3D cages (ZIF-8), Not Reported (overall MMM)",MOF composite,Size exclusion at sub-nanometer scale combined with coordination adsorption,0.149 nm (ionic radius),Coordination adsorption and size exclusion,10.1016_j.cej.2024.148954.json,"1 bar, room temperature",Not Applicable,Rejection rate of 96.63% for MMM-2,,,,,,,,
ZIF-8/6FDA-DAM mixed matrix membrane,propylene,Yes,Not Reported,Not Reported,MOF composite,Not Reported,4.68 Ã…,Preferential diffusion,10.1016-j.enchem.2019.100006_1747625887250858_li2019.json,"298 K, 1 bar",Not Applicable,Propylene diffuses faster than propane through the membrane.,,,,,,,,
ZIF-8/6FDA-DAM mixed matrix membrane,propane,No,Not Reported,Not Reported,MOF composite,Not Reported,5.1 Ã…,Diffusion barrier,10.1016-j.enchem.2019.100006_1747625887250858_li2019.json,"298 K, 1 bar",Not Applicable,Propane experiences slower diffusion due to its larger size.,,,,,,,,
ZIF-8(50â€?0wt%)/GO,malachite green,No,0.34 nm; 1.1 nm,Not Reported,MOF composite,Size exclusion at sub-nanometer scale,Not Reported,Size exclusion,10.1007-s10934-021-01125-w_1747625728400827_qu2021.json,Not Reported,Not Applicable,Composite exhibits excellent adsorption capacity for malachite green.,,,,,,,,
ZIF-8 SSCM,hydrogen,Yes,Not Reported,Not Reported,MOF composite,Not Reported,0.289 nm,Size exclusion,10.1002-anie.202117577.json,Not Reported,Not Applicable,High H2/CO2 separation performance,,,,,,,,
ZIF-8 SSCM,carbon dioxide,No,Not Reported,Not Reported,MOF composite,Not Reported,0.33 nm,Size exclusion,10.1002-anie.202117577.json,Not Reported,Not Applicable,Not explicitly mentioned but implied by context,,,,,,,,
ZIF-8 nanoplates,propylene,Yes,"3.4 Ã… (PLD), 11.6 Ã… (LCD)",3D cages,MOF composite,Size exclusion at sub-nanometer scale,0.46 nm,Size exclusion at sub-nanometer scale,d3dt01878d.json,"298 K, 1 bar",Not Applicable,Propylene permeability of 164 Barrer at maximum filler loading.,,,,,,,,
ZIF-8 nanoplates,propane,No,"3.4 Ã… (PLD), 11.6 Ã… (LCD)",3D cages,MOF composite,Size exclusion at sub-nanometer scale,0.43 nm,Size exclusion at sub-nanometer scale,d3dt01878d.json,"298 K, 1 bar",Not Applicable,Propane showed reduced permeability compared to propylene.,,,,,,,,
ZIF-8 membranes,propylene,Yes,"3.4 Ã… (PLD), 6.0 Ã… (LCD)",3D cages,MOF membrane,Size exclusion at sub-nanometer scale,0.40 nm,Kinetic sieving,10.1126-sciadv.aau1393_1747624033777962_zhou2018.json,"298 K, 1 bar",Not Applicable,The ZIF-8_Cm phase allows propylene to pass with reduced mobility compared to ZIF-8_I43m.,,,,,,,,
ZIF-8 membranes,propane,Conditional (see Additional Info),"3.4 Ã… (PLD), 6.0 Ã… (LCD)",3D cages,MOF membrane,Size exclusion at sub-nanometer scale,0.42 nm,Size exclusion,10.1126-sciadv.aau1393_1747624033777962_zhou2018.json,"298 K, 1 bar",Not Applicable,Propane passage is significantly hindered in the ZIF-8_Cm phase due to suppressed linker mobility.,,,,,,,,
ZIF-8 membrane,propylene,Yes,"3.4 Ã… (crystallographic), 4.0~4.2 Ã… (effective)",Not Reported,MOF membrane,Size exclusion at sub-nanometer scale,4.03 Ã…,Kinetic sieving,10.1002-anie.202008943_1747626094947432_10.1002@anie.202008943.json,"25 Â°C, 1 bar",Not Applicable,Permeance: 5.2Ã—10^-9 mol m^-2 s^-1 Pa^-1,,,,,,,,
ZIF-8 membrane,propane,No,"3.4 Ã… (crystallographic), 4.0~4.2 Ã… (effective)",Not Reported,MOF membrane,Size exclusion at sub-nanometer scale,4.16 Ã…,Size exclusion,10.1002-anie.202008943_1747626094947432_10.1002@anie.202008943.json,"25 Â°C, 1 bar",Not Applicable,Separation factor: 190,,,,,,,,
ZIF-8 membrane,hydrogen,Yes,"0.34 nm (pore aperture), 1.16 nm (cavity)",3D cages,MOF membrane,Size exclusion at sub-nanometer scale with selective adsorption effects,Not Reported,Size exclusion at sub-nanometer scale,10.1016-j.ceramint.2016.02.153_1747625992525443_wang2016.json,"25Â°C, 0.25 MPa feed pressure, 0.1 MPa permeate pressure",Not Applicable,H2 permeance increased initially and stabilized at 8.35Ã—10^-7 mol/mÂ²Â·PaÂ·s due to high storage properties of ZIF-8.,,,,,,,,
ZIF-8 membrane,nitrogen,Yes,"0.34 nm (pore aperture), 1.16 nm (cavity)",3D cages,MOF membrane,Size exclusion at sub-nanometer scale with selective adsorption effects,0.364 nm,Size exclusion at sub-nanometer scale,10.1016-j.ceramint.2016.02.153_1747625992525443_wang2016.json,"25Â°C, 0.25 MPa feed pressure, 0.1 MPa permeate pressure",Not Applicable,N2 permeance remained stable at 2.97Ã—10^-7 mol/mÂ²Â·PaÂ·s.,,,,,,,,
ZIF-8 membrane,carbon dioxide,Conditional (see Additional Info),"0.34 nm (pore aperture), 1.16 nm (cavity)",3D cages,MOF membrane,Size exclusion at sub-nanometer scale with selective adsorption effects,0.33 nm,Size exclusion with cooperative adsorption effects,10.1016-j.ceramint.2016.02.153_1747625992525443_wang2016.json,"25Â°C, 0.25 MPa feed pressure, 0.1 MPa permeate pressure",Not Applicable,CO2 permeance decreased initially and stabilized at 1.15Ã—10^-7 mol/mÂ²Â·PaÂ·s due to strong CO2 adsorption and cooperative interactions with adsorbed CO2 molecules.,,,,,,,,
ZIF-8 membrane,propylene,Yes,Not Reported,Not Reported,MOF membrane,Not Reported,Not Reported,Not Reported,10.1016-j.coche.2018.04.005_1747623658333395_duan2018.json,Not Reported,Not Applicable,The separation factor for propylene/propane is significantly improved on zinc-substituted ZIF-67 polycrystalline membranes.,,,,,,,,
ZIF-8 membrane,propane,No,Not Reported,Not Reported,MOF membrane,Not Reported,Not Reported,Not Reported,10.1016-j.coche.2018.04.005_1747623658333395_duan2018.json,Not Reported,Not Applicable,The separation factor for propylene/propane is significantly improved on zinc-substituted ZIF-67 polycrystalline membranes.,,,,,,,,
ZIF-8 membrane,hydrogen,Yes,0.34 nm,Not Reported,MOF membrane,Size exclusion at sub-nanometer scale,0.29 nm,Kinetic sieving,10.1016-j.matchemphys.2014.07.036_1747625893301376_kong2014.json,"303 K, 1 bar",Not Applicable,High permeance of 1.9 Ã— 10â�»â�¶ mol mâ�»Â?sâ�»Â?Paâ�»Â?observed.,,,,,,,,
ZIF-8 membrane,carbon dioxide,Yes,0.34 nm,Not Reported,MOF membrane,Size exclusion at sub-nanometer scale,0.33 nm,Size exclusion,10.1016-j.matchemphys.2014.07.036_1747625893301376_kong2014.json,"303 K, 1 bar",Not Applicable,Ideal selectivity of H2/CO2 was 4.9 at 303 K.,,,,,,,,
ZIF-8 membrane,nitrogen,Yes,0.34 nm,Not Reported,MOF membrane,Size exclusion at sub-nanometer scale,0.36 nm,Size exclusion,10.1016-j.matchemphys.2014.07.036_1747625893301376_kong2014.json,"303 K, 1 bar",Not Applicable,Ideal selectivity of H2/N2 was 12.9 at 303 K.,,,,,,,,
ZIF-8 membrane,methane,Yes,0.34 nm,Not Reported,MOF membrane,Size exclusion at sub-nanometer scale,0.38 nm,Size exclusion,10.1016-j.matchemphys.2014.07.036_1747625893301376_kong2014.json,"303 K, 1 bar",Not Applicable,Ideal selectivity of H2/CH4 was 15.6 at 303 K.,,,,,,,,
ZIF-8 membrane,hydrogen,Yes,"0.34 nm (theoretical), 1 nm (sodalite cage width)",3D cages,MOF membrane,Size exclusion at sub-nanometer scale,0.289 nm,Size exclusion at sub-nanometer scale,10.1039-c8ta06083e_1747624699737274_li2018.json,Not Reported,Not Applicable,H2 permeance of 31.5Ã—10^-8 mol m^-2 s^-1 Pa^-1 (about 941 GPU),,,,,,,,
ZIF-8 membrane,carbon dioxide,Yes,"0.34 nm (theoretical), 1 nm (sodalite cage width)",3D cages,MOF membrane,Size exclusion at sub-nanometer scale,0.33 nm,Size exclusion at sub-nanometer scale,10.1039-c8ta06083e_1747624699737274_li2018.json,Not Reported,Not Applicable,H2/CO2 selectivity of 5.7,,,,,,,,
ZIF-8 membrane,oxygen,Yes,"0.34 nm (theoretical), 1 nm (sodalite cage width)",3D cages,MOF membrane,Size exclusion at sub-nanometer scale,0.346 nm,Size exclusion at sub-nanometer scale,10.1039-c8ta06083e_1747624699737274_li2018.json,Not Reported,Not Applicable,H2/O2 selectivity of 15.1,,,,,,,,
ZIF-8 membrane,nitrogen,Yes,"0.34 nm (theoretical), 1 nm (sodalite cage width)",3D cages,MOF membrane,Size exclusion at sub-nanometer scale,Not Reported,Size exclusion at sub-nanometer scale,10.1039-c8ta06083e_1747624699737274_li2018.json,Not Reported,Not Applicable,H2/N2 selectivity of 20.7,,,,,,,,
