Repository: MontageBai/Data-driven-discovery-of-metal-organic-frameworks-for-sieving-separation-of-C5-quinary-mixture-

File: AdsorptionInformationCard/After Process JSON.csv (part 6 of 46)
Materials Name,Molecule Name,Can Pass SievingPore Size,Structure Type,Material Category,Sieving Mechanism,Molecular Size,Mechanism,File Name,Test Conditions,Threshold Pressure,Additional Info,,,,,,,,,
ZIF-8 membrane,methane,Yes,"0.34 nm (theoretical), 1 nm (sodalite cage width)",3D cages,MOF membrane,Size exclusion at sub-nanometer scale,Not Reported,Size exclusion at sub-nanometer scale,10.1039-c8ta06083e_1747624699737274_li2018.json,Not Reported,Not Applicable,H2/CH4 selectivity of 26.3,,,,,,,,
ZIF-8 membrane,propylene,Yes,"0.34 nm (theoretical), 1 nm (sodalite cage width)",3D cages,MOF membrane,Size exclusion at sub-nanometer scale,0.40 nm,Size exclusion at sub-nanometer scale,10.1039-c8ta06083e_1747624699737274_li2018.json,Not Reported,Not Applicable,C3H6/C3H8 selectivity up to 164,,,,,,,,
ZIF-8 membrane,propane,No,"0.34 nm (theoretical), 1 nm (sodalite cage width)",3D cages,MOF membrane,Size exclusion at sub-nanometer scale,0.42 nm,Size exclusion at sub-nanometer scale,10.1039-c8ta06083e_1747624699737274_li2018.json,Not Reported,Not Applicable,Sharp drop in C3H8 permeance due to size exclusion,,,,,,,,
ZIF-8 membrane,hydrogen,Yes,3.4 Ã…,3D cages,MOF membrane,Size exclusion at sub-nanometer scale,0.289 nm,Size exclusion,d4gc06464j.json,"25â€?00 Â°C, 1â€? bar",Not Applicable,Hydrogen permeance: 3.56 Ã— 10âˆ? mol mâˆ? sâˆ? Paâˆ?,,,,,,,,
ZIF-8 membrane,methane,No,3.4 Ã…,3D cages,MOF membrane,Size exclusion at sub-nanometer scale,0.38 nm,Size exclusion,d4gc06464j.json,"25â€?00 Â°C, 1â€? bar",Not Applicable,CH4 permeance remains essentially unchanged with temperature variation.,,,,,,,,
ZIF-8 membrane,nitrogen,No,3.4 Ã…,3D cages,MOF membrane,Size exclusion at sub-nanometer scale,0.364 nm,Size exclusion,d4gc06464j.json,"25â€?00 Â°C, 1â€? bar",Not Applicable,N2 permeance is significantly lower compared to H2.,,,,,,,,
ZIF-8 interlayer-based OSN membrane,vitamins,No,Small aperture sizes (exact value not reported),Not Reported,MOF membrane,Size exclusion at sub-nanometer scale,Not Reported,Size exclusion,d3cc06057h.json,"Various solvent systems: water, methanol, ethanol, acetonitrile, DMF",Not Applicable,Complete rejection of vitamins observed.,,,,,,,,
ZIF-8 interlayer-based OSN membrane,drugs,No,Small aperture sizes (exact value not reported),Not Reported,MOF membrane,Size exclusion at sub-nanometer scale,Not Reported,Size exclusion,d3cc06057h.json,"Various solvent systems: water, methanol, ethanol, acetonitrile, DMF",Not Applicable,Membrane showed complete rejection of drugs.,,,,,,,,
ZIF-8,hydrogen,Yes,Not Reported,Not Reported,MOF membrane,Size exclusion at sub-nanometer scale,Not Reported,molecular-sieving,10.1002-adfm.201601550_1747624835447355_eum2016.json,"25â€?20 Â°C, 1 bar",Not Applicable,H2/C3H8 separation factor as high as 2000 Â± 200 at 70 Â°C,,,,,,,,
ZIF-8,propylene,Yes,Not Reported,Not Reported,MOF membrane,Size exclusion at sub-nanometer scale,0.46 nm,molecular-sieving,10.1002-adfm.201601550_1747624835447355_eum2016.json,"25â€?20 Â°C, 1 bar",Not Applicable,C3H6/C3H8 separation factor as high as 65 Â± 5 at 25 Â°C,,,,,,,,
ZIF-8,propane,No,Not Reported,Not Reported,MOF membrane,Size exclusion at sub-nanometer scale,0.43 nm,molecular-sieving,10.1002-adfm.201601550_1747624835447355_eum2016.json,"25â€?20 Â°C, 1 bar",Not Applicable,C3H6/C3H8 separation factor as high as 65 Â± 5 at 25 Â°C,,,,,,,,
ZIF-8,hydrogen,Yes,0.34 nm,Not Reported,MOF membrane,Size exclusion at sub-nanometer scale,Not Reported,Size exclusion at sub-nanometer scale,10.1002-adfm.201707427_1747625981475934_he2018.json,"25 Â°C, 1 bar",Not Applicable,H2 permeance: 8.3 Ã— 10âˆ? mol mâˆ? sâˆ? Paâˆ?,,,,,,,,
ZIF-8,carbon dioxide,Yes,0.34 nm,Not Reported,MOF membrane,Size exclusion at sub-nanometer scale,Not Reported,Size exclusion at sub-nanometer scale,10.1002-adfm.201707427_1747625981475934_he2018.json,"25 Â°C, 1 bar",Not Applicable,H2/CO2 selectivity: 7.3,,,,,,,,
ZIF-8,nitrogen,Yes,0.34 nm,Not Reported,MOF membrane,Size exclusion at sub-nanometer scale,Not Reported,Size exclusion at sub-nanometer scale,10.1002-adfm.201707427_1747625981475934_he2018.json,"25 Â°C, 1 bar",Not Applicable,H2/N2 selectivity: 15.5,,,,,,,,
ZIF-8,methane,Yes,0.34 nm,Not Reported,MOF membrane,Size exclusion at sub-nanometer scale,Not Reported,Size exclusion at sub-nanometer scale,10.1002-adfm.201707427_1747625981475934_he2018.json,"25 Â°C, 1 bar",Not Applicable,H2/CH4 selectivity: 16.2,,,,,,,,
ZIF-8,propane,No,0.34 nm,Not Reported,MOF membrane,Size exclusion at sub-nanometer scale,Not Reported,Size exclusion at sub-nanometer scale,10.1002-adfm.201707427_1747625981475934_he2018.json,"25 Â°C, 1 bar",Not Applicable,H2/C3H8 selectivity: 2655.3,,,,,,,,
ZIF-8,propylene,Yes,0.34 nm,Not Reported,MOF membrane,Size exclusion at sub-nanometer scale,Not Reported,Size exclusion at sub-nanometer scale,10.1002-adfm.201707427_1747625981475934_he2018.json,"25 Â°C, 1 bar",Not Applicable,"C3H6 permeance: 9.9 Ã— 10âˆ? mol mâˆ? sâˆ? Paâˆ?, C3H6/C3H8 selectivity: 31.6",,,,,,,,
ZIF-8,hydrogen,Yes,0.34 nm,Not Reported,MOF membrane,Size exclusion at sub-nanometer scale,Not Reported,Not Reported,10.1002-adfm.201707427_1747628660713185_he2018.json,"25 Â°C, 1 bar",Not Applicable,Permeance: 8.3 Ã— 10^-6 mol m^-2 s^-1 Pa^-1,,,,,,,,
ZIF-8,carbon dioxide,Yes,0.34 nm,Not Reported,MOF membrane,Size exclusion at sub-nanometer scale,Not Reported,Not Reported,10.1002-adfm.201707427_1747628660713185_he2018.json,"25 Â°C, 1 bar",Not Applicable,Ideal selectivity (H2/CO2): 7.3,,,,,,,,
ZIF-8,nitrogen,Yes,0.34 nm,Not Reported,MOF membrane,Size exclusion at sub-nanometer scale,Not Reported,Not Reported,10.1002-adfm.201707427_1747628660713185_he2018.json,"25 Â°C, 1 bar",Not Applicable,Ideal selectivity (H2/N2): 15.5,,,,,,,,
ZIF-8,methane,Yes,0.34 nm,Not Reported,MOF membrane,Size exclusion at sub-nanometer scale,Not Reported,Not Reported,10.1002-adfm.201707427_1747628660713185_he2018.json,"25 Â°C, 1 bar",Not Applicable,Ideal selectivity (H2/CH4): 16.2,,,,,,,,
ZIF-8,propane,Yes,0.34 nm,Not Reported,MOF membrane,Size exclusion at sub-nanometer scale,Not Reported,Not Reported,10.1002-adfm.201707427_1747628660713185_he2018.json,"25 Â°C, 1 bar",Not Applicable,Ideal selectivity (H2/C3H8): 2655.3,,,,,,,,
ZIF-8,propylene,Yes,0.34 nm,Not Reported,MOF membrane,Size exclusion at sub-nanometer scale,Not Reported,Not Reported,10.1002-adfm.201707427_1747628660713185_he2018.json,"25 Â°C, 1 bar",Not Applicable,Ideal selectivity (C3H6/C3H8): 31.6; Permeance: 9.9 Ã— 10^-8 mol m^-2 s^-1 Pa^-1,,,,,,,,
ZIF-8,carbon dioxide,Yes,Not Reported,Not Reported,MOFs,Size exclusion at sub-nanometer scale,Not Reported,Kinetic sieving,10.1002-adfm.202306202.json,Not Reported,Not Applicable,ZIF-8 membranes show effective separation of carbon dioxide from other gases.,,,,,,,,
ZIF-8,methane,No,Not Reported,Not Reported,MOFs,Size exclusion at sub-nanometer scale,Not Reported,Size exclusion,10.1002-adfm.202306202.json,Not Reported,Not Applicable,The small pore windows in ZIF-8 prevent methane diffusion.,,,,,,,,
ZIF-8,carbon dioxide,Yes,"3.4 Ã… (6-membered ring windows), 11.6 Ã… (Î²-cages)",3D cages connected by 6-membered ring windows,MOF membrane,Flexible pore apertures allowing larger molecules to pass,3.3 Ã…,Adsorption-controlled permeation,10.1002-adma.201002066_1747624137636240_bux2010.json,"Room temperature, 1 Ã— 10^5 Pa partial pressure difference",Not Applicable,CO2 is favored over CH4 in adsorption and shows higher permeance.,,,,,,,,
ZIF-8,methane,Yes,"3.4 Ã… (6-membered ring windows), 11.6 Ã… (Î²-cages)",3D cages connected by 6-membered ring windows,MOF membrane,Flexible pore apertures allowing larger molecules to pass,3.8 Ã…,Adsorption-controlled permeation,10.1002-adma.201002066_1747624137636240_bux2010.json,"Room temperature, 1 Ã— 10^5 Pa partial pressure difference",Not Applicable,CH4 diffusivity increases sharply with loading despite its larger size compared to the pore aperture.,,,,,,,,
ZIF-8,propane,Yes,"3.6 Ã… (selective aperture), natural fluctuations up to â‰?.1 Ã…",sodalite-type,MOFs,Size exclusion at sub-nanometer scale,4.16 Ã…,Size exclusion at sub-nanometer scale,10.1002-adma.201704953_1747625954732524_li2018.json,Not Reported,Not Applicable,Natural fluctuations in the crystal structure permit fast diffusion of analytes up to â‰?.1 Ã… in diameter.,,,,,,,,
ZIF-8,propylene,Yes,"3.6 Ã… (selective aperture), natural fluctuations up to â‰?.1 Ã…",sodalite-type,MOFs,Size exclusion at sub-nanometer scale,4.03 Ã…,Size exclusion at sub-nanometer scale,10.1002-adma.201704953_1747625954732524_li2018.json,Not Reported,Not Applicable,Natural fluctuations in the crystal structure permit fast diffusion of analytes up to â‰?.1 Ã… in diameter.,,,,,,,,
ZIF-8,hydrogen,Yes,3.4 Ã… (crystallographically determined pore aperture),Not Reported,MOF membrane,Size exclusion at sub-nanometer scale,Not Reported,Temperature-activated transport,10.1002-adma.201900855_1747624532281158_10.1002@adma.201900855.json,30 Â°C,Not Applicable,Activation energy: 13 kJ molâˆ?,,,,,,,,
ZIF-8,carbon dioxide,Yes,3.4 Ã… (crystallographically determined pore aperture),Not Reported,MOF membrane,Size exclusion at sub-nanometer scale,3.3 Ã… (kinetic diameter),Temperature-activated transport,10.1002-adma.201900855_1747624532281158_10.1002@adma.201900855.json,30 Â°C,Not Applicable,Activation energy: 13 kJ molâˆ?,,,,,,,,
ZIF-8,methane,No,3.4 Ã… (crystallographically determined pore aperture),Not Reported,MOF membrane,Size exclusion at sub-nanometer scale,3.8 Ã… (kinetic diameter),Temperature-activated transport,10.1002-adma.201900855_1747624532281158_10.1002@adma.201900855.json,30 Â°C,Not Applicable,Activation energy: 26 kJ molâˆ?,,,,,,,,
ZIF-8,propylene,No,3.4 Ã… (crystallographically determined pore aperture),Not Reported,MOF membrane,Size exclusion at sub-nanometer scale,Not Reported,Size exclusion,10.1002-adma.201900855_1747624532281158_10.1002@adma.201900855.json,"30 Â°C, after RHT at 360 Â°C for 15 s",Not Applicable,Completely blocked and not detected in the permeate stream,,,,,,,,
ZIF-8,oxygen,No,3.4 Ã… (crystallographically determined pore aperture),Not Reported,MOF membrane,Size exclusion at sub-nanometer scale,Not Reported,Size exclusion,10.1002-adma.201900855_1747624532281158_10.1002@adma.201900855.json,"30 Â°C, after RHT at 360 Â°C",Not Applicable,Significantly reduced permeance for molecules with kinetic diameters greater than 3.4 Ã…,,,,,,,,
ZIF-8,nitrogen,No,3.4 Ã… (crystallographically determined pore aperture),Not Reported,MOF membrane,Size exclusion at sub-nanometer scale,3.64 Ã… (kinetic diameter),Size exclusion,10.1002-adma.201900855_1747624532281158_10.1002@adma.201900855.json,"30 Â°C, after RHT at 360 Â°C",Not Applicable,Significantly reduced permeance for molecules with kinetic diameters greater than 3.4 Ã…,,,,,,,,
ZIF-8,carbon dioxide,Yes,"3.4 Ã… (cubic crystal structure, Iâˆ?3m)",Not Reported,MOF membrane,Size exclusion at sub-nanometer scale,3.3 Ã…,Size exclusion,10.1002-adma.201902009_1747625455727248_10.1002@adma.201902009.json,Not Reported,Not Applicable,Low CO2/CH4 separation factor (â‰?.5),,,,,,,,
ZIF-8,methane,No,"3.4 Ã… (cubic crystal structure, Iâˆ?3m)",Not Reported,MOF membrane,Size exclusion at sub-nanometer scale,3.8 Ã…,Size exclusion,10.1002-adma.201902009_1747625455727248_10.1002@adma.201902009.json,Not Reported,Not Applicable,Low CO2/CH4 separation factor (â‰?.5),,,,,,,,
ZIF-8,propylene,Yes,"3.4 Ã… (cubic crystal structure, Iâˆ?3m)",Not Reported,MOF membrane,Size exclusion at sub-nanometer scale,Not Reported,Size exclusion,10.1002-adma.201902009_1747625455727248_10.1002@adma.201902009.json,Not Reported,Not Applicable,High C3H6/C3H8 selectivity (>12),,,,,,,,
ZIF-8,propane,No,"3.4 Ã… (cubic crystal structure, Iâˆ?3m)",Not Reported,MOF membrane,Size exclusion at sub-nanometer scale,Not Reported,Size exclusion,10.1002-adma.201902009_1747625455727248_10.1002@adma.201902009.json,Not Reported,Not Applicable,High C3H6/C3H8 selectivity (>12),,,,,,,,
ZIF-8,n-hexane,Yes,3.4 Ã…,Sodalite-type framework with cage-like pores,MOFs,Size exclusion at sub-nanometer scale,4.536 Ã…,Size exclusion,10.1002-adma.202002603_1747625653440374_10.1002@adma.202002603.json,"298 K, 1 bar",Not Applicable,Adsorbed significant amount.,,,,,,,,
ZIF-8,3-methylpentane,No,3.4 Ã…,Sodalite-type framework with cage-like pores,MOFs,Size exclusion at sub-nanometer scale,6.4 Ã…,Size exclusion,10.1002-adma.202002603_1747625653440374_10.1002@adma.202002603.json,"298 K, 1 bar",Not Applicable,Essentially excluded due to branching.,,,,,,,,
ZIF-8,propylene,Yes,Not Reported,Not Reported,MOF membrane,Flexible-to-rigid transition of lattice,0.46 nm,Size exclusion,10.1002-adma.202201423.json,"298 K, 1.1 bar",Not Applicable,Propylene permeance: 91.7 Â± 8.9 GPU,,,,,,,,
ZIF-8,propane,No,Not Reported,Not Reported,MOF membrane,Flexible-to-rigid transition of lattice,0.43 nm,Size exclusion,10.1002-adma.202201423.json,"298 K, 1.1 bar",Not Applicable,C3H6/C3H8 separation factor: 85.2 Â± 11.9,,,,,,,,
ZIF-8,lithium ion solvated with DME (Li(DME)4+),Yes,Smaller than NH2-MIL-125,Not Reported,MOFs,Size exclusion via smaller pore morphology.,Not Reported,Physical pore sieving,10.1002-adma.202411601.json,Room temperature and low-temperature environments,Not Applicable,Better sieving effect than MIL-125 but less efficient than NH2-MIL-125.,,,,,,,,
ZIF-8,propylene,Yes,Not Reported,Not Reported,MOF membrane,Size exclusion at sub-nanometer scale,0.46 nm,Size exclusion at sub-nanometer scale,10.1002-admi.201800287_1747624519258584_huang2018.json,"Room temperature, binary gas mixture (1:1 propylene/propane)",Not Applicable,Propylene permeance: 5.5 Ã— 10^-9 mol m^-2 s^-1 Pa^-1,,,,,,,,
ZIF-8,propane,No,Not Reported,Not Reported,MOF membrane,Size exclusion at sub-nanometer scale,0.43 nm,Size exclusion at sub-nanometer scale,10.1002-admi.201800287_1747624519258584_huang2018.json,"Room temperature, binary gas mixture (1:1 propylene/propane)",Not Applicable,Separation factor: 139.3,,,,,,,,
ZIF-8,hydrogen,Yes,Not Reported,Not Reported,MOF membrane,Size exclusion at sub-nanometer scale,0.289 nm,Kinetic sieving,10.1002-admi.201800287_1747624519258584_huang2018.json,"Room temperature, pure gas",Not Applicable,Hydrogen permeance: 10.10 Ã— 10^-7 mol m^-2 s^-1 Pa^-1,,,,,,,,
ZIF-8,carbon dioxide,Yes,Not Reported,Not Reported,MOF membrane,Size exclusion at sub-nanometer scale,0.33 nm,Kinetic sieving,10.1002-admi.201800287_1747624519258584_huang2018.json,"Room temperature, pure gas",Not Applicable,CO2 permeance: 3.01 Ã— 10^-7 mol m^-2 s^-1 Pa^-1,,,,,,,,
ZIF-8,nitrogen,Yes,Not Reported,Not Reported,MOF membrane,Size exclusion at sub-nanometer scale,0.364 nm,Kinetic sieving,10.1002-admi.201800287_1747624519258584_huang2018.json,"Room temperature, pure gas",Not Applicable,N2 permeance: 0.92 Ã— 10^-7 mol m^-2 s^-1 Pa^-1,,,,,,,,
ZIF-8,methane,Yes,Not Reported,Not Reported,MOF membrane,Size exclusion at sub-nanometer scale,0.38 nm,Kinetic sieving,10.1002-admi.201800287_1747624519258584_huang2018.json,"Room temperature, pure gas",Not Applicable,CH4 permeance: 0.83 Ã— 10^-7 mol m^-2 s^-1 Pa^-1,,,,,,,,
ZIF-8,methanol,Yes,"3.4 Ã… (aperture), 11.6 Ã… (cavity)",3D cages,MOFs,Size exclusion at sub-nanometer scale and selective adsorption via chemical interactions,Not Reported,Gate-opening phenomenon,10.1002-admt.201600127_1747625579481914_li2016.json,"Low relative pressure, 293 K",Not Applicable,"Smaller shift compared to ethanol, propanol, and butanol.",,,,,,,,
ZIF-8,ethanol,Yes,"3.4 Ã… (aperture), 11.6 Ã… (cavity)",3D cages,MOFs,Size exclusion at sub-nanometer scale and selective adsorption via chemical interactions,Not Reported,Size exclusion and chemical interaction,10.1002-admt.201600127_1747625579481914_li2016.json,"Low relative pressure, 293 K",Not Applicable,Largest shift among alcohols tested except methanol.,,,,,,,,
ZIF-8,1-propanol,Yes,"3.4 Ã… (aperture), 11.6 Ã… (cavity)",3D cages,MOFs,Size exclusion at sub-nanometer scale and selective adsorption via chemical interactions,Not Reported,Size exclusion and chemical interaction,10.1002-admt.201600127_1747625579481914_li2016.json,"Low relative pressure, 293 K",Not Applicable,Shift smaller than ethanol but larger than butanol.,,,,,,,,
ZIF-8,1-butanol,Yes,"3.4 Ã… (aperture), 11.6 Ã… (cavity)",3D cages,MOFs,Size exclusion at sub-nanometer scale and selective adsorption via chemical interactions,Not Reported,Size exclusion and chemical interaction,10.1002-admt.201600127_1747625579481914_li2016.json,"Low relative pressure, 293 K",Not Applicable,Shift smaller than propanol but larger than pentanol.,,,,,,,,
ZIF-8,1-pentanol,Yes,"3.4 Ã… (aperture), 11.6 Ã… (cavity)",3D cages,MOFs,Size exclusion at sub-nanometer scale and selective adsorption via chemical interactions,Not Reported,Size exclusion and chemical interaction,10.1002-admt.201600127_1747625579481914_li2016.json,"Low relative pressure, 293 K",Not Applicable,Smaller shift due to longer alkyl chain.,,,,,,,,
ZIF-8,tert-pentanol,Yes,"3.4 Ã… (aperture), 11.6 Ã… (cavity)",3D cages,MOFs,Size exclusion at sub-nanometer scale and selective adsorption via chemical interactions,Not Reported,Steric hindrance,10.1002-admt.201600127_1747625579481914_li2016.json,"Low relative pressure, 293 K",Not Applicable,Three times smaller shift than 1-pentanol due to steric demand.,,,,,,,,
ZIF-8,acetone,Yes,"3.4 Ã… (aperture), 11.6 Ã… (cavity)",3D cages,MOFs,Size exclusion at sub-nanometer scale and selective adsorption via chemical interactions,Not Reported,Size exclusion,10.1002-admt.201600127_1747625579481914_li2016.json,"Saturated vapor, 293 K",Not Applicable,Detected with optical shift.,,,,,,,,
ZIF-8,3-pentanone,Yes,"3.4 Ã… (aperture), 11.6 Ã… (cavity)",3D cages,MOFs,Size exclusion at sub-nanometer scale and selective adsorption via chemical interactions,Not Reported,Size exclusion,10.1002-admt.201600127_1747625579481914_li2016.json,Not Reported,Not Applicable,Detected with reduced optical shift as molecular size increases.,,,,,,,,
ZIF-8,acetonitrile,Yes,"3.4 Ã… (aperture), 11.6 Ã… (cavity)",3D cages,MOFs,Size exclusion at sub-nanometer scale and selective adsorption via chemical interactions,Not Reported,Size exclusion,10.1002-admt.201600127_1747625579481914_li2016.json,"Saturated vapor, 293 K",Not Applicable,Caused significant wavelength shift.,,,,,,,,
ZIF-8,valeronitrile,Yes,"3.4 Ã… (aperture), 11.6 Ã… (cavity)",3D cages,MOFs,Size exclusion at sub-nanometer scale and selective adsorption via chemical interactions,Not Reported,Size exclusion,10.1002-admt.201600127_1747625579481914_li2016.json,Not Reported,Not Applicable,Detected with reduced optical shift as molecular size increases.,,,,,,,,
ZIF-8,cyclohexane,No,"3.4 Ã… (aperture), 11.6 Ã… (cavity)",3D cages,MOFs,Size exclusion at sub-nanometer scale and selective adsorption via chemical interactions,Not Reported,Size exclusion,10.1002-admt.201600127_1747625579481914_li2016.json,Not Reported,Not Applicable,Minimal optical shift due to lack of strong interaction.,,,,,,,,
ZIF-8,benzene,Yes,"3.4 Ã… (aperture), 11.6 Ã… (cavity)",3D cages,MOFs,Size exclusion at sub-nanometer scale and selective adsorption via chemical interactions,Not Reported,Ï€â€“Ï€ interactions,10.1002-admt.201600127_1747625579481914_li2016.json,Not Reported,Not Applicable,Distinct shift due to strong Ï€â€“Ï€ interactions with imidazolate linkers.,,,,,,,,
ZIF-8,o-xylene,Yes,"3.4 Ã… (aperture), 11.6 Ã… (cavity)",3D cages,MOFs,Size exclusion at sub-nanometer scale and selective adsorption via chemical interactions,Not Reported,Size exclusion and Ï€â€“Ï€ interactions,10.1002-admt.201600127_1747625579481914_li2016.json,Not Reported,Not Applicable,Smallest shift among xylene isomers due to largest molecular size.,,,,,,,,
ZIF-8,m-xylene,Yes,"3.4 Ã… (aperture), 11.6 Ã… (cavity)",3D cages,MOFs,Size exclusion at sub-nanometer scale and selective adsorption via chemical interactions,Not Reported,Size exclusion and Ï€â€“Ï€ interactions,10.1002-admt.201600127_1747625579481914_li2016.json,Not Reported,Not Applicable,Intermediate shift among xylene isomers.,,,,,,,,
ZIF-8,p-xylene,Yes,"3.4 Ã… (aperture), 11.6 Ã… (cavity)",3D cages,MOFs,Size exclusion at sub-nanometer scale and selective adsorption via chemical interactions,Not Reported,Size exclusion and Ï€â€“Ï€ interactions,10.1002-admt.201600127_1747625579481914_li2016.json,Not Reported,Not Applicable,Largest shift among xylene isomers due to smallest kinetic diameter.,,,,,,,,
ZIF-8,lithium ion,Yes,0.34 nm (aperture),3D cages,MOF membrane,Size exclusion at sub-nanometer scale,0.076 nm,Size exclusion,10.1002-advs.202002368_1747624457244753_10.1002@advs.202002368.json,"20 Â°C, electrolyte containing 1.0 M LiTFSI and 0.1 M LiNO3 in DME/DOL mixture",Not Applicable,Li+ is smaller than the pore aperture of ZIF-8 and can pass through.,,,,,,,,
ZIF-8,lithium-polysulfides,No,0.34 nm (aperture),3D cages,MOF membrane,Size exclusion at sub-nanometer scale,>0.68 nm,Size exclusion,10.1002-advs.202002368_1747624457244753_10.1002@advs.202002368.json,"20 Â°C, electrolyte containing 1.0 M LiTFSI and 0.1 M LiNO3 in DME/DOL mixture",Not Applicable,Long-chain lithium-polysulfides are larger than the pore aperture of ZIF-8 and cannot pass through.,,,,,,,,
ZIF-8,toluene,No,3.4 Ã…,Not Reported,MOFs,Size exclusion at sub-nanometer scale,Not Reported,Size exclusion,10.1002-advs.202104374.json,300 Â°C,Not Applicable,The ZIF-8 framework with a narrow aperture size of 3.4 Ã… prevents large molecules like toluene from entering the pores.,,,,,,,,
ZIF-8,formaldehyde,Yes,3.4 Ã…,Not Reported,MOFs,Size exclusion at sub-nanometer scale,Not Reported,Size exclusion,10.1002-advs.202104374.json,300 Â°C,Not Applicable,ZIF-8 coated ZnO sensors exhibited higher selectivity toward formaldehyde over other gases.,,,,,,,,
ZIF-8,lithium ion,Yes,"4.2 Ã… (windows), 10 Ã… (internal cavities)",3D cages,MOFs,Size exclusion at sub-nanometer scale,Not Reported,Size exclusion at sub-nanometer scale,10.1002-aenm.202405196.json,"298 K, 1 bar",Not Applicable,The â‰?.2 Ã… window in ZIF-8 is smaller than the diameter of solvated Li+ and serves as an ion sieve to accelerate Li+ desolvation.,,,,,,,,
ZIF-8,DME,No,"4.2 Ã… (windows), 10 Ã… (internal cavities)",3D cages,MOFs,Size exclusion at sub-nanometer scale,Not Reported,Size exclusion at sub-nanometer scale,10.1002-aenm.202405196.json,"298 K, 1 bar",Not Applicable,Solvated solvents are repelled away from the electrolyte/Cu current collector interface by the size-sieving effect of ZIF-8.,,,,,,,,
ZIF-8,DOL,No,"4.2 Ã… (windows), 10 Ã… (internal cavities)",3D cages,MOFs,Size exclusion at sub-nanometer scale,Not Reported,Size exclusion at sub-nanometer scale,10.1002-aenm.202405196.json,"298 K, 1 bar",Not Applicable,Solvated solvents are repelled away from the electrolyte/Cu current collector interface by the size-sieving effect of ZIF-8.,,,,,,,,
ZIF-8,LiTFSI,Conditional (see Additional Info),"4.2 Ã… (windows), 10 Ã… (internal cavities)",3D cages,MOFs,Size exclusion at sub-nanometer scale,Not Reported,Anion enrichment in internal cavities,10.1002-aenm.202405196.json,"298 K, 1 bar",Not Applicable,"LiTFSI is attracted by the sub-nano windows of ZIF-8 and confined in the internal cavities, forming anion-enriched clusters that promote the formation of LiF- and Li3N-rich SEI.",,,,,,,,
ZIF-8,LiNO3,Conditional (see Additional Info),"4.2 Ã… (windows), 10 Ã… (internal cavities)",3D cages,MOFs,Size exclusion at sub-nanometer scale,Not Reported,Anion enrichment in internal cavities,10.1002-aenm.202405196.json,"298 K, 1 bar",Not Applicable,"LiNO3 is attracted by the sub-nano windows of ZIF-8 and confined in the internal cavities, forming anion-enriched clusters that promote the formation of LiF- and Li3N-rich SEI.",,,,,,,,
ZIF-8,propylene,Yes,"0.40 nm (PLD), Not Reported (LCD)",3D cages,MOFs,Size exclusion at sub-nanometer scale based on kinetic diameter differences.,0.40 nm,Kinetic sieving,10.1002-aic.17707.json,"303 K, 1.0 bar",Not Applicable,Smaller kinetic diameter allows faster diffusion.,,,,,,,,
ZIF-8,propane,No,"0.40 nm (PLD), Not Reported (LCD)",3D cages,MOFs,Size exclusion at sub-nanometer scale based on kinetic diameter differences.,0.43 nm,Size exclusion,10.1002-aic.17707.json,"303 K, 1.0 bar",Not Applicable,Restricted due to larger size compared to pore aperture.,,,,,,,,
ZIF-8,hydrogen,Yes,Not Reported,Not Reported,MOF membrane,Size exclusion at sub-nanometer scale with some flexibility for larger molecules,Not Reported,Size exclusion at sub-nanometer scale,10.1002-anie.201511340_1747623550873360_hou2016.json,"298 K, 1 bar",Not Applicable,H2 permeance up to 201 Ã— 10â�»â�· mol mâ�»Â?sâ�»Â?Paâ�»Â?,,,,,,,,
ZIF-8,carbon dioxide,Yes,Not Reported,Not Reported,MOF membrane,Size exclusion at sub-nanometer scale with some flexibility for larger molecules,Not Reported,Size exclusion at sub-nanometer scale,10.1002-anie.201511340_1747623550873360_hou2016.json,"298 K, 1 bar",Not Applicable,Ideal H2/CO2 selectivity of 7:1,,,,,,,,
ZIF-8,oxygen,Yes,Not Reported,Not Reported,MOF membrane,Size exclusion at sub-nanometer scale with some flexibility for larger molecules,Not Reported,Size exclusion at sub-nanometer scale,10.1002-anie.201511340_1747623550873360_hou2016.json,"298 K, 1 bar",Not Applicable,O2 permeability estimated as 2940 Barrer,,,,,,,,
ZIF-8,nitrogen,Conditional (see Additional Info),Not Reported,Not Reported,MOF membrane,Size exclusion at sub-nanometer scale with some flexibility for larger molecules,Not Reported,Flexibility of organic ligands allows passage,10.1002-anie.201511340_1747623550873360_hou2016.json,"298 K, 1 bar",Not Applicable,N2 permeability estimated as 3096 Barrer due to flexibility of ultrathin ZIF-8 layer,,,,,,,,
ZIF-8,methane,Conditional (see Additional Info),Not Reported,Not Reported,MOF membrane,Size exclusion at sub-nanometer scale with some flexibility for larger molecules,Not Reported,Flexibility of organic ligands allows passage,10.1002-anie.201511340_1747623550873360_hou2016.json,"298 K, 1 bar",Not Applicable,CH4 permeability estimated as 2808 Barrer due to flexibility of ultrathin ZIF-8 layer,,,,,,,,
ZIF-8,n-hexane,Yes,"3.4 Ã… (pore window), 11.4 Ã… (cage)",Cage-like pores connected through smaller windows,MOFs,Kinetic separation based on differences in diffusion rates within the pores.,4.5 Ã…,Kinetic sieving,10.1002-anie.202300722.json,"100Â°C, 150Â°C, 200Â°C",Not Applicable,Highest diffusivity among tested molecules; equilibrium-based retention.,,,,,,,,
ZIF-8,2-methylpentane,Yes,"3.4 Ã… (pore window), 11.4 Ã… (cage)",Cage-like pores connected through smaller windows,MOFs,Kinetic separation based on differences in diffusion rates within the pores.,5.0â€?.5 Ã…,Kinetic sieving,10.1002-anie.202300722.json,"100Â°C, 150Â°C, 200Â°C",Not Applicable,Lower diffusivity compared to n-hexane; kinetically controlled separation.,,,,,,,,
ZIF-8,3-methylpentane,Yes,"3.4 Ã… (pore window), 11.4 Ã… (cage)",Cage-like pores connected through smaller windows,MOFs,Kinetic separation based on differences in diffusion rates within the pores.,5.0â€?.5 Ã…,Kinetic sieving,10.1002-anie.202300722.json,"100Â°C, 150Â°C, 200Â°C",Not Applicable,Lower diffusivity compared to n-hexane; kinetically controlled separation.,,,,,,,,
ZIF-8,"2,3-dimethylbutane",Yes,"3.4 Ã… (pore window), 11.4 Ã… (cage)",Cage-like pores connected through smaller windows,MOFs,Kinetic separation based on differences in diffusion rates within the pores.,5.6 Ã…,Kinetic sieving,10.1002-anie.202300722.json,"100Â°C, 150Â°C, 200Â°C",Not Applicable,Significantly lower diffusivity compared to n-hexane.,,,,,,,,
ZIF-8,"2,2-dimethylbutane",Conditional (see Additional Info),"3.4 Ã… (pore window), 11.4 Ã… (cage)",Cage-like pores connected through smaller windows,MOFs,Kinetic separation based on differences in diffusion rates within the pores.,6.2 Ã…,Kinetic sieving,10.1002-anie.202300722.json,"100Â°C, 150Â°C, 200Â°C",Not Applicable,Lowest diffusivity; almost excluded at higher temperatures.,,,,,,,,
ZIF-8,hydrogen,Yes,Not Reported,Not Reported,MOF membrane,Size exclusion at sub-nanometer scale,Not Reported,Size exclusion at sub-nanometer scale,10.1002-anie.202417513.json,"298 K, 1 bar",Not Applicable,94% of H2 permeation attributed to ZIF selective pores.,,,,,,,,
ZIF-8,nitrogen,No,Not Reported,Not Reported,MOF membrane,Size exclusion at sub-nanometer scale,0.364 nm,Size exclusion at sub-nanometer scale,10.1002-anie.202417513.json,"298 K, 1 bar",Not Applicable,High resistance to N2 permeation in the interlayer.,,,,,,,,
ZIF-8,carbon dioxide,Conditional (see Additional Info),Not Reported,Not Reported,MOF membrane,Size exclusion at sub-nanometer scale,0.33 nm,Size exclusion at sub-nanometer scale,10.1002-anie.202417513.json,"298 K, 1 bar",Not Applicable,H2/CO2 selectivity is 52.3.,,,,,,,,
ZIF-8,methane,No,Not Reported,Not Reported,MOF membrane,Size exclusion at sub-nanometer scale,0.38 nm,Size exclusion at sub-nanometer scale,10.1002-anie.202417513.json,"298 K, 1 bar",Not Applicable,H2/CH4 selectivity is 46.3.,,,,,,,,
ZIF-8,carbon dioxide,Yes,Not Reported,Not Reported,MOF membrane,Size exclusion at sub-nanometer scale,3.3 Ã…,Size exclusion at sub-nanometer scale,10.1002-ceat.201700635_1747623899465477_knebel2017.json,"298 K, electric field applied",Not Applicable,CO2 permeance decreases by about 75% under an electric field of 500 V/mm.,,,,,,,,
ZIF-8,propene,Yes,Not Reported,Not Reported,MOF membrane,Size exclusion at sub-nanometer scale,4.2 Ã…,Size exclusion at sub-nanometer scale,10.1002-ceat.201700635_1747623899465477_knebel2017.json,"298 K, electric field applied",Not Applicable,"Propene permeance drops less compared to propane, increasing the separation factor from 6 to 8 under an electric field.",,,,,,,,
ZIF-8,propane,Yes,Not Reported,Not Reported,MOF membrane,Size exclusion at sub-nanometer scale,4.7 Ã…,Size exclusion at sub-nanometer scale,10.1002-ceat.201700635_1747623899465477_knebel2017.json,"298 K, electric field applied",Not Applicable,"Propane permeance drops more than propene, enhancing the separation factor under an electric field.",,,,,,,,
ZIF-8,ethane,Yes,3.4~3.5 Ã…,Not Reported,MOFs,Preferential adsorption of ethane over ethylene due to stronger host-guest interactions.,0.38 nm,Preferential adsorption due to stronger van der Waals and CH-Ï€ interactions,10.1002-chem.202101779_1747625789146785_deng2021.json,"298 K, 1 bar",Not Applicable,Ethane exhibits higher uptake compared to ethylene.,,,,,,,,
ZIF-8,ethylene,Yes,3.4~3.5 Ã…,Not Reported,MOFs,Preferential adsorption of ethane over ethylene due to stronger host-guest interactions.,0.33 nm,Adsorption but weaker interaction compared to ethane,10.1002-chem.202101779_1747625789146785_deng2021.json,"298 K, 1 bar",Not Applicable,Ethylene is less strongly adsorbed than ethane.,,,,,,,,
ZIF-8,carbon dioxide,Yes,Not Reported,Not Reported,MOFs,Size exclusion at sub-nanometer scale,0.33 nm,Size exclusion,10.1002-pat.5645.json,Not Reported,Not Applicable,"ZIF-8 exhibits lattice flexibility, allowing larger molecules to pass through.",,,,,,,,
ZIF-8,methane,Yes,Not Reported,Not Reported,MOFs,Size exclusion at sub-nanometer scale,0.38 nm,Size exclusion,10.1002-pat.5645.json,Not Reported,Not Applicable,ZIF-8 allows methane passage due to its flexible framework.,,,,,,,,
ZIF-8,methane,Yes,"0.34 nm (PLD), Not Reported (LCD)",Not Reported,MOF membrane,Gate opening and framework flexibility effects prevent sharp molecular sieving.,0.38 nm,Gate opening,10.1016-j.coche.2011.08.007_1747623504232582_caro2011.json,Not Reported,Not Applicable,Framework flexibility allows larger molecules to pass through.,,,,,,,,
ZIF-8,ethane,Conditional (see Additional Info),"0.34 nm (PLD), Not Reported (LCD)",Not Reported,MOF membrane,Gate opening and framework flexibility effects prevent sharp molecular sieving.,Not Reported,Gate opening,10.1016-j.coche.2011.08.007_1747623504232582_caro2011.json,Not Reported,Not Applicable,Adsorption occurs at lower pressure compared to ethylene.,,,,,,,,
ZIF-8,ethylene,Yes,"0.34 nm (PLD), Not Reported (LCD)",Not Reported,MOF membrane,Gate opening and framework flexibility effects prevent sharp molecular sieving.,Not Reported,Size exclusion,10.1016-j.coche.2011.08.007_1747623504232582_caro2011.json,"Room temperature, low feed pressures",Not Applicable,Ethylene/ethane separation factor of 3 observed.,,,,,,,,
ZIF-8,propane,No,"0.34 nm (PLD), Not Reported (LCD)",Not Reported,MOF membrane,Gate opening and framework flexibility effects prevent sharp molecular sieving.,Not Reported,Size exclusion,10.1016-j.coche.2011.08.007_1747623504232582_caro2011.json,30Â°C,Not Applicable,Propene diffuses much faster than propane due to size difference.,,,,,,,,
ZIF-8,propene,Yes,"0.34 nm (PLD), Not Reported (LCD)",Not Reported,MOF membrane,Gate opening and framework flexibility effects prevent sharp molecular sieving.,Not Reported,Size exclusion,10.1016-j.coche.2011.08.007_1747623504232582_caro2011.json,30Â°C,Not Applicable,Diffusivity ratio of propene/propane is 125.,,,,,,,,
ZIF-8,linear alkanes,Yes,"0.34 nm (PLD), Not Reported (LCD)",Not Reported,MOF membrane,Gate opening and framework flexibility effects prevent sharp molecular sieving.,0.43 nm,Size exclusion,10.1016-j.coche.2011.08.007_1747623504232582_caro2011.json,Not Reported,Not Applicable,Linear alkanes are adsorbed while branched alkanes are not.,,,,,,,,
ZIF-8,branched alkanes,No,"0.34 nm (PLD), Not Reported (LCD)",Not Reported,MOF membrane,Gate opening and framework flexibility effects prevent sharp molecular sieving.,> 0.54 nm,Size exclusion,10.1016-j.coche.2011.08.007_1747623504232582_caro2011.json,Not Reported,Not Applicable,Branched alkanes cannot pass narrow pore windows.,,,,,,,,
ZIF-8,methane,Yes,"3.4 Ã… (crystallographic), 3.6 Ã… (effective under E-field)",3D cages,MOF membrane,"Gate-opening behavior influenced by external stimuli such as pressure, temperature, or electric field.",0.38 nm,Gate-opening effect,10.1016-j.coche.2018.03.008_1747624433416758_jin2018.json,Not Reported,Not Applicable,Effective pore size of ZIF-8 allows passage of methane despite larger kinetic diameter.,,,,,,,,
ZIF-8,ethane,Yes,"3.4 Ã… (crystallographic), 3.6 Ã… (effective under E-field)",3D cages,MOF membrane,"Gate-opening behavior influenced by external stimuli such as pressure, temperature, or electric field.",Not Reported,Gate-opening effect,10.1016-j.coche.2018.03.008_1747624433416758_jin2018.json,298 K,12 kPa,Ethane has a lower gate-opening pressure than ethylene in ZIF-7.,,,,,,,,
ZIF-8,ethylene,Yes,"3.4 Ã… (crystallographic), 3.6 Ã… (effective under E-field)",3D cages,MOF membrane,"Gate-opening behavior influenced by external stimuli such as pressure, temperature, or electric field.",Not Reported,Gate-opening effect,10.1016-j.coche.2018.03.008_1747624433416758_jin2018.json,298 K,41 kPa,Ethylene requires higher pressure to open the gate compared to ethane in ZIF-7.,,,,,,,,
ZIF-8,carbon dioxide,Yes,"3.4 Ã… (crystallographic), 3.6 Ã… (effective under E-field)",3D cages,MOF membrane,"Gate-opening behavior influenced by external stimuli such as pressure, temperature, or electric field.",0.33 nm,Gate-opening effect,10.1016-j.coche.2018.03.008_1747624433416758_jin2018.json,Not Reported,Not Applicable,CO2 transport is affected by applied electric field in ZIF-8 membranes.,,,,,,,,
ZIF-8,propene,Yes,"3.4 Ã… (crystallographic), 3.6 Ã… (effective under E-field)",3D cages,MOF membrane,"Gate-opening behavior influenced by external stimuli such as pressure, temperature, or electric field.",0.40 nm,Gate-opening effect,10.1016-j.coche.2018.03.008_1747624433416758_jin2018.json,Not Reported,Not Applicable,Propene selectivity increases with applied electric field due to stiffening of ZIF-8 lattice.,,,,,,,,
ZIF-8,propane,No,"3.4 Ã… (crystallographic), 3.6 Ã… (effective under E-field)",3D cages,MOF membrane,"Gate-opening behavior influenced by external stimuli such as pressure, temperature, or electric field.",0.43 nm,Size exclusion,10.1016-j.coche.2018.03.008_1747624433416758_jin2018.json,Not Reported,Not Applicable,Sharp decrease in permeance observed between propene and propane.,,,,,,,,
ZIF-8,hydrogen,Yes,"3.4 Ã… (crystallographic), 3.6 Ã… (effective under E-field)",3D cages,MOF membrane,"Gate-opening behavior influenced by external stimuli such as pressure, temperature, or electric field.",0.29 nm,Gate-opening effect,10.1016-j.coche.2018.03.008_1747624433416758_jin2018.json,Not Reported,Not Applicable,H2 exhibits high permeance through ultrathin Zn2(bim)4 nanosheets.,,,,,,,,
ZIF-8,water,Yes,0.34 nm,Not Reported,MOF membrane,"Ionic sieving due to small pore size (0.34 nm), which excludes hydrated ions but allows water molecules to pass.",0.26 nm,Size exclusion,10.1016-j.desal.2016.02.005_1747625698047158_zhu2016.json,"25â€?00 Â°C, vacuum",Not Applicable,"Water flux increases with temperature, e.g., 5.8 kg/(mÂ²Â·h) at 25 Â°C and 13.5 kg/(mÂ²Â·h) at 100 Â°C.",,,,,,,,
ZIF-8,sodium,No,0.34 nm,Not Reported,MOF membrane,"Ionic sieving due to small pore size (0.34 nm), which excludes hydrated ions but allows water molecules to pass.",0.72 nm,Size exclusion,10.1016-j.desal.2016.02.005_1747625698047158_zhu2016.json,"25â€?00 Â°C, vacuum",Not Applicable,Ion rejection >99.8% across all temperatures.,,,,,,,,
ZIF-8,potassium,No,0.34 nm,Not Reported,MOF membrane,"Ionic sieving due to small pore size (0.34 nm), which excludes hydrated ions but allows water molecules to pass.",0.66 nm,Size exclusion,10.1016-j.desal.2016.02.005_1747625698047158_zhu2016.json,"25â€?00 Â°C, vacuum",Not Applicable,Ion rejection >99.8% across all temperatures.,,,,,,,,
ZIF-8,calcium,No,0.34 nm,Not Reported,MOF membrane,"Ionic sieving due to small pore size (0.34 nm), which excludes hydrated ions but allows water molecules to pass.",0.82 nm,Size exclusion,10.1016-j.desal.2016.02.005_1747625698047158_zhu2016.json,"25â€?00 Â°C, vacuum",Not Applicable,Ion rejection >99.6% across all temperatures.,,,,,,,,
ZIF-8,magnesium,No,0.34 nm,Not Reported,MOF membrane,"Ionic sieving due to small pore size (0.34 nm), which excludes hydrated ions but allows water molecules to pass.",0.86 nm,Size exclusion,10.1016-j.desal.2016.02.005_1747625698047158_zhu2016.json,"25â€?00 Â°C, vacuum",Not Applicable,Ion rejection >99.9% across all temperatures.,,,,,,,,
ZIF-8,chlorine,No,0.34 nm,Not Reported,MOF membrane,"Ionic sieving due to small pore size (0.34 nm), which excludes hydrated ions but allows water molecules to pass.",0.66 nm,Size exclusion,10.1016-j.desal.2016.02.005_1747625698047158_zhu2016.json,"25â€?00 Â°C, vacuum",Not Applicable,Ion rejection >99.9% across all temperatures.,,,,,,,,
ZIF-8,carbon dioxide,Yes,0.34 nm (dynamic aperture for CO2),Not Reported,MOF membrane,Size exclusion at sub-nanometer scale,0.33 nm,Size exclusion at sub-nanometer scale,10.1016-j.inoche.2023.110722.json,Not Reported,Not Applicable,ZIF-8's small apertures enable sieving of CO2 from mixtures containing N2 and CH4.,,,,,,,,
ZIF-8,nitrogen,No,0.34 nm (dynamic aperture for CO2),Not Reported,MOF membrane,Size exclusion at sub-nanometer scale,0.364 nm,Size exclusion at sub-nanometer scale,10.1016-j.inoche.2023.110722.json,Not Reported,Not Applicable,"ZIF-8's flexible structure weakens its sieving ability, but IL@ZIF-8 narrows the cut-off size effectively.",,,,,,,,
ZIF-8,methane,No,0.34 nm (dynamic aperture for CO2),Not Reported,MOF membrane,Size exclusion at sub-nanometer scale,0.38 nm,Size exclusion at sub-nanometer scale,10.1016-j.inoche.2023.110722.json,Not Reported,Not Applicable,"ZIF-8's flexible structure weakens its sieving ability, but IL@ZIF-8 narrows the cut-off size effectively.",,,,,,,,
ZIF-8,propylene,Yes,"3.4 Ã… (XRD-derived), 4.0â€?.2 Ã… (effective aperture)",SOD topology,MOF membrane,Size exclusion at sub-nanometer scale,0.46 nm,Size exclusion,10.1016-j.jiec.2021.03.047_1747626515917323_abdulhamid2021.json,"25Â°C, 1 bar",Not Applicable,ZIF-8 membranes show high propylene permeance and selectivity over propane.,,,,,,,,
ZIF-8,propane,No,"3.4 Ã… (XRD-derived), 4.0â€?.2 Ã… (effective aperture)",SOD topology,MOF membrane,Size exclusion at sub-nanometer scale,0.43 nm,Size exclusion,10.1016-j.jiec.2021.03.047_1747626515917323_abdulhamid2021.json,"25Â°C, 1 bar",Not Applicable,ZIF-8 membranes effectively block propane while allowing propylene to pass through.,,,,,,,,
