Repository: MontageBai/Data-driven-discovery-of-metal-organic-frameworks-for-sieving-separation-of-C5-quinary-mixture-

File: AdsorptionInformationCard/After Process JSON.csv (part 7 of 46)
Materials Name,Molecule Name,Can Pass SievingPore Size,Structure Type,Material Category,Sieving Mechanism,Molecular Size,Mechanism,File Name,Test Conditions,Threshold Pressure,Additional Info,,,,,,,,,
ZIF-8,hydrogen,Yes,"3.4 Ã… (XRD-derived), 4.0â€?.2 Ã… (effective aperture)",SOD topology,MOF membrane,Size exclusion at sub-nanometer scale,0.29 nm,Size exclusion,10.1016-j.jiec.2021.03.047_1747626515917323_abdulhamid2021.json,"Room temperature, atmospheric pressure",Not Applicable,ZIF-8 membranes exhibit unprecedentedly high hydrogen permeance but low H2/CO2 selectivity.,,,,,,,,
ZIF-8,carbon dioxide,Yes,"3.4 Ã… (XRD-derived), 4.0â€?.2 Ã… (effective aperture)",SOD topology,MOF membrane,Size exclusion at sub-nanometer scale,0.33 nm,Size exclusion,10.1016-j.jiec.2021.03.047_1747626515917323_abdulhamid2021.json,"Room temperature, atmospheric pressure",Not Applicable,ZIF-8 membranes show moderate CO2/N2 and CO2/CH4 molecular sieving effects due to framework flexibility.,,,,,,,,
ZIF-8,hydrogen,Yes,0.34 nm (crystallographic aperture),3D cages,MOF membrane,Size exclusion at sub-nanometer scale,0.29 nm,Kinetic sieving,10.1016-j.jtice.2019.08.012_1747624391638093_ma2019.json,"25 Â°C, 0.1 MPa",Not Applicable,High permeance observed due to small molecular size.,,,,,,,,
ZIF-8,carbon dioxide,Conditional (see Additional Info),0.34 nm (crystallographic aperture),3D cages,MOF membrane,Size exclusion at sub-nanometer scale,0.33 nm,Size exclusion at sub-nanometer scale,10.1016-j.jtice.2019.08.012_1747624391638093_ma2019.json,"25 Â°C, 0.1 MPa",Not Applicable,CO2 can pass through ZIF-8 due to framework flexibility allowing rotation of imidazole linkers.,,,,,,,,
ZIF-8,nitrogen,No,0.34 nm (crystallographic aperture),3D cages,MOF membrane,Size exclusion at sub-nanometer scale,0.36 nm,Size exclusion at sub-nanometer scale,10.1016-j.jtice.2019.08.012_1747624391638093_ma2019.json,"25 Â°C, 0.1 MPa",Not Applicable,N2 is larger than the effective pore size and thus excluded.,,,,,,,,
ZIF-8,methane,No,0.34 nm (crystallographic aperture),3D cages,MOF membrane,Size exclusion at sub-nanometer scale,0.38 nm,Size exclusion at sub-nanometer scale,10.1016-j.jtice.2019.08.012_1747624391638093_ma2019.json,"25 Â°C, 0.1 MPa",Not Applicable,CH4 is too large to pass through the ZIF-8 pores under these conditions.,,,,,,,,
ZIF-8,hydrogen,Yes,3.4 Ã… (PLD),3D cages,MOF membrane,Size exclusion at sub-nanometer scale,0.29 nm,Size exclusion,10.1016-j.memsci.2014.03.070_1747624796175986_cacho-bailo2014.json,"35 Â°C, 0 bar pressure drop",Not Applicable,Permeance: 2.07 Ã— 10â�»â�· mol mâ�»Â?sâ�»Â?Paâ�»Â?,,,,,,,,
ZIF-8,methane,No,3.4 Ã… (PLD),3D cages,MOF membrane,Size exclusion at sub-nanometer scale,0.38 nm,Size exclusion,10.1016-j.memsci.2014.03.070_1747624796175986_cacho-bailo2014.json,"35 Â°C, 0 bar pressure drop",Not Applicable,Permeance: 2.1 Ã— 10â�»â�¸ mol mâ�»Â?sâ�»Â?Paâ�»Â?,,,,,,,,
ZIF-8,nitrogen,No,3.4 Ã… (PLD),3D cages,MOF membrane,Size exclusion at sub-nanometer scale,0.364 nm,Size exclusion,10.1016-j.memsci.2014.03.070_1747624796175986_cacho-bailo2014.json,"35 Â°C, 0 bar pressure drop",Not Applicable,Permeance not explicitly reported,,,,,,,,
ZIF-8,hydrogen,Yes,0.34 nm,Not Reported,MOF membrane,Size exclusion at sub-nanometer scale,2.9 Ã…,Size exclusion,10.1016-j.memsci.2017.06.068_1747626282215847_ruan2017.json,"100 K, 0.10 MPaG",Not Applicable,Permeance: 3980 GPU,,,,,,,,
ZIF-8,carbon dioxide,No,0.34 nm,Not Reported,MOF membrane,Size exclusion at sub-nanometer scale,3.3 Ã…,Size exclusion,10.1016-j.memsci.2017.06.068_1747626282215847_ruan2017.json,"100 K, 0.10 MPaG",Not Applicable,Selectivity H2/CO2: 9.9,,,,,,,,
ZIF-8,carbon monoxide,No,0.34 nm,Not Reported,MOF membrane,Size exclusion at sub-nanometer scale,3.6 Ã…,Size exclusion,10.1016-j.memsci.2017.06.068_1747626282215847_ruan2017.json,"100 K, 0.10 MPaG",Not Applicable,Selectivity H2/CO: 17.2,,,,,,,,
ZIF-8,methane,No,0.34 nm,Not Reported,MOF membrane,Size exclusion at sub-nanometer scale,3.8 Ã…,Size exclusion,10.1016-j.memsci.2017.06.068_1747626282215847_ruan2017.json,"100 K, 0.10 MPaG",Not Applicable,Selectivity H2/CH4: 26.0,,,,,,,,
ZIF-8,hydrogen,Yes,"3.4 Ã… (aperture), 11.6 Ã… (cavity)",3D cages,MOF membrane,Size exclusion at sub-nanometer scale,Not Reported,Size exclusion,10.1016-j.micromeso.2012.07.046_1747626508717038_shah2013.json,"Room temperature, 1 bar",Not Applicable,Favors smaller molecules,,,,,,,,
ZIF-8,carbon dioxide,Yes,"3.4 Ã… (aperture), 11.6 Ã… (cavity)",3D cages,MOF membrane,Size exclusion at sub-nanometer scale,0.33 nm,Size exclusion,10.1016-j.micromeso.2012.07.046_1747626508717038_shah2013.json,"Room temperature, 1 bar",Not Applicable,Favors smaller molecules,,,,,,,,
ZIF-8,oxygen,Yes,"3.4 Ã… (aperture), 11.6 Ã… (cavity)",3D cages,MOF membrane,Size exclusion at sub-nanometer scale,0.346 nm,Size exclusion,10.1016-j.micromeso.2012.07.046_1747626508717038_shah2013.json,"Room temperature, 1 bar",Not Applicable,Favors smaller molecules,,,,,,,,
ZIF-8,nitrogen,Yes,"3.4 Ã… (aperture), 11.6 Ã… (cavity)",3D cages,MOF membrane,Size exclusion at sub-nanometer scale,0.364 nm,Size exclusion,10.1016-j.micromeso.2012.07.046_1747626508717038_shah2013.json,"Room temperature, 1 bar",Not Applicable,Favors smaller molecules,,,,,,,,
ZIF-8,methane,No,"3.4 Ã… (aperture), 11.6 Ã… (cavity)",3D cages,MOF membrane,Size exclusion at sub-nanometer scale,0.38 nm,Size exclusion,10.1016-j.micromeso.2012.07.046_1747626508717038_shah2013.json,"Room temperature, 1 bar",Not Applicable,Favors smaller molecules,,,,,,,,
ZIF-8,para-xylene,Yes,"3.3 Ã… (formal aperture), 6.4 Ã… (estimated maximum aperture with full tilt)",Sodalite cage,MOFs,Transitory structural deformation of pore aperture followed by return to initial conformation,6.7 Ã… (kinetic diameter),Kinetic sieving via transitory deformation of pore aperture,10.1016-j.micromeso.2013.01.012_1747624864427950_peralta2013.json,"398 K, up to 650 Pa",Not Applicable,Highest uptake among xylene isomers due to smallest kinetic diameter.,,,,,,,,
ZIF-8,meta-xylene,Conditional (see Additional Info),"3.3 Ã… (formal aperture), 6.4 Ã… (estimated maximum aperture with full tilt)",Sodalite cage,MOFs,Transitory structural deformation of pore aperture followed by return to initial conformation,7.1 Ã… (kinetic diameter),Kinetic sieving via transitory deformation of pore aperture,10.1016-j.micromeso.2013.01.012_1747624864427950_peralta2013.json,"398 K, up to 650 Pa",Not Applicable,Adsorbed amount is four times lower than para-xylene.,,,,,,,,
ZIF-8,ortho-xylene,No,"3.3 Ã… (formal aperture), 6.4 Ã… (estimated maximum aperture with full tilt)",Sodalite cage,MOFs,Transitory structural deformation of pore aperture followed by return to initial conformation,7.4 Ã… (kinetic diameter),Size exclusion due to larger molecular size,10.1016-j.micromeso.2013.01.012_1747624864427950_peralta2013.json,"398 K, up to 650 Pa",Not Applicable,Mainly adsorbs on the outer surface of ZIF-8 crystals.,,,,,,,,
ZIF-8,ethyl-benzene,Conditional (see Additional Info),"3.3 Ã… (formal aperture), 6.4 Ã… (estimated maximum aperture with full tilt)",Sodalite cage,MOFs,Transitory structural deformation of pore aperture followed by return to initial conformation,6.7 Ã… (kinetic diameter),Kinetic sieving via transitory deformation of pore aperture,10.1016-j.micromeso.2013.01.012_1747624864427950_peralta2013.json,"398 K, liquid phase",Not Applicable,Poor separation from para-xylene due to similar kinetic diameters.,,,,,,,,
ZIF-8,ethanol,Yes,"0.292 Î¼m (avg), microporous",Not Reported,MOF composite,Not Reported,Not Reported,Not Reported,10.1016-j.micromeso.2019.02.009_1747624374822121_cousin-saint-remi2019.json,"323 K, vapor phase",Not Applicable,Adsorption capacity decreases with binder addition.,,,,,,,,
ZIF-8,acetone,Yes,"0.292 Î¼m (avg), microporous",Not Reported,MOF composite,Not Reported,Not Reported,Not Reported,10.1016-j.micromeso.2019.02.009_1747624374822121_cousin-saint-remi2019.json,"298 K, liquid phase",Not Applicable,Acetone is readily adsorbed but pushed out by n-butanol.,,,,,,,,
ZIF-8,n-butanol,Yes,"0.292 Î¼m (avg), microporous",Not Reported,MOF composite,Not Reported,Not Reported,Not Reported,10.1016-j.micromeso.2019.02.009_1747624374822121_cousin-saint-remi2019.json,"298 K, liquid phase",Not Applicable,Preferentially adsorbed over ethanol and acetone.,,,,,,,,
ZIF-8,carbon dioxide,Yes,Not Reported,SOD (sodalite),MOFs,Not Reported,Not Reported,Electrochemical reduction facilitated by ligand active sites,10.1016-j.nanoen.2018.07.047_1747626392860074_jiang2018.json,"-1.1 V (vs. RHE), CO2-saturated 0.25 M K2SO4 solution, pH 4.2, room temperature, atmospheric pressure",Not Applicable,"Maximum CO Faradaic efficiency of 81.0% at -1.1 V, highest CO current density of 6.9 mA cm-2 at -1.1 V.",,,,,,,,
ZIF-8,propylene,Yes,Not Reported,Not Reported,MOF membrane,molecular-sieving at sub-nanometer scale,0.46 nm,Size exclusion,10.1016-j.scitotenv.2021.149662_1747624097848866_S0048969721047379.json,"298 K, 1 bar",Not Applicable,Effective separation of propylene/propane binary mixtures was achieved.,,,,,,,,
ZIF-8,propane,No,Not Reported,Not Reported,MOF membrane,molecular-sieving at sub-nanometer scale,0.43 nm,Size exclusion,10.1016-j.scitotenv.2021.149662_1747624097848866_S0048969721047379.json,"298 K, 1 bar",Not Applicable,Propane was effectively excluded due to size sieving effect.,,,,,,,,
ZIF-8,helium,Yes,3.4 Ã…,Three-dimensional tetrahedral frameworks,MOF membrane,Monomodal size distributions and diffusion pathways,2.60 Ã…,Molecular sieving,10.1016-j.seppur.2016.12.020_1747625324060892_sunarso2017.json,"25 oC, 1.97 atm (feed) / vacuum (permeate)",Not Applicable,Helium permeance is 1.450 Â· 10-7 mol m-2s-1Pa-1 and He/N2 selectivity is 102.8.,,,,,,,,
ZIF-8,methane,Conditional (see Additional Info),3.4 Ã…,Three-dimensional tetrahedral frameworks,MOF membrane,Monomodal size distributions and diffusion pathways,3.80 Ã…,Framework flexibility,10.1016-j.seppur.2016.12.020_1747625324060892_sunarso2017.json,"25 oC, 1.97 atm (feed) / vacuum (permeate)",Not Applicable,"Although methane's kinetic diameter is larger than ZIF-8â€™s pore size, it can still pass through due to framework flexibility.",,,,,,,,
ZIF-8,acetaminophen,Yes,"0.32 cmÂ³/g (microporous volume), Not Reported (PLD), Not Reported (LCD)",Not Reported,MOF composite,Size exclusion at sub-nanometer scale,Not Reported,Size exclusion,10.1016-j.seppur.2017.01.061_1747626203896522_basu2017.json,"Room temperature, 4 bar",Not Applicable,Retention increased from 46% without ZIF-8 to 55% with ZIF-8 in PA layer.,,,,,,,,
ZIF-8,magnesium sulphate,No,"0.32 cmÂ³/g (microporous volume), Not Reported (PLD), Not Reported (LCD)",Not Reported,MOF composite,Size exclusion at sub-nanometer scale,Not Reported,Size exclusion,10.1016-j.seppur.2017.01.061_1747626203896522_basu2017.json,"Room temperature, 4 bar",Not Applicable,Rejection was 91% for PSF/PA and similar for PSF/ZIF-8/PA membranes.,,,,,,,,
ZIF-8,carbon dioxide,Yes,Not Reported,Not Reported,MOF composite,Molecular sieving based on pore size similarity to gas molecules.,0.33 nm,Molecular sieving,10.1016-j.seppur.2017.07.051_1747624857971576_vinoba2017.json,"6 bar, RT",Not Applicable,Enhanced CO2 permeability and selectivity over CH4 and N2.,,,,,,,,
ZIF-8,methane,No,Not Reported,Not Reported,MOF composite,Molecular sieving based on pore size similarity to gas molecules.,Not Reported,Size exclusion,10.1016-j.seppur.2017.07.051_1747624857971576_vinoba2017.json,"6 bar, RT",Not Applicable,Selectivity of CO2 over CH4 was 9 with ZIF-8/PEBAX at 35 wt% loading.,,,,,,,,
ZIF-8,nitrogen,No,Not Reported,Not Reported,MOF composite,Molecular sieving based on pore size similarity to gas molecules.,Not Reported,Size exclusion,10.1016-j.seppur.2017.07.051_1747624857971576_vinoba2017.json,"6 bar, RT",Not Applicable,Selectivity of CO2 over N2 was 32 with ZIF-8/PEBAX at 35 wt% loading.,,,,,,,,
ZIF-8,carbon dioxide,Yes,"3.4 Ã… (aperture), 11.6 Ã… (pore)",Not Reported,MOF composite,Size exclusion at sub-nanometer scale,3.3 Ã…,Size exclusion,10.1016-j.seppur.2018.06.067_1747626552580366_zamidiahmad2018.json,"25 Â°C, 5 bar",Not Applicable,Enhanced CO2 permeability due to molecular sieving effect.,,,,,,,,
ZIF-8,methane,Conditional (see Additional Info),"3.4 Ã… (aperture), 11.6 Ã… (pore)",Not Reported,MOF composite,Size exclusion at sub-nanometer scale,3.8 Ã…,Size exclusion,10.1016-j.seppur.2018.06.067_1747626552580366_zamidiahmad2018.json,"25 Â°C, 5 bar",Not Applicable,Selectivity reduces at higher loadings due to bypass channels and interfacial voids.,,,,,,,,
ZIF-8,propylene,Yes,"3.4 Ã… (theoretical), 4.0â€?.2 Ã… (effective)",3D cages,MOF membrane,Size exclusion at sub-nanometer scale,0.40 nm,Kinetic sieving,10.1016-j.seppur.2021.118722_1747625387044137_song2021.json,"Room temperature, various pressures",Not Applicable,Performance enhanced by reducing lattice flexibility and mixed-linker strategy.,,,,,,,,
ZIF-8,propane,No,"3.4 Ã… (theoretical), 4.0â€?.2 Ã… (effective)",3D cages,MOF membrane,Size exclusion at sub-nanometer scale,0.42 nm,Size exclusion,10.1016-j.seppur.2021.118722_1747625387044137_song2021.json,"Room temperature, various pressures",Not Applicable,Performance enhanced by reducing lattice flexibility and mixed-linker strategy.,,,,,,,,
ZIF-8,carbon dioxide,Yes,"3.4 Ã… (theoretical), 4.0â€?.2 Ã… (effective)",3D cages,MOF membrane,Size exclusion at sub-nanometer scale,0.33 nm,Kinetic sieving,10.1016-j.seppur.2021.118722_1747625387044137_song2021.json,"Room temperature, various pressures",Not Applicable,Performance enhanced by rapid heat treatment and mixed-linker strategy.,,,,,,,,
ZIF-8,methane,Yes,"3.4 Ã… (theoretical), 4.0â€?.2 Ã… (effective)",3D cages,MOF membrane,Size exclusion at sub-nanometer scale,0.38 nm,Kinetic sieving,10.1016-j.seppur.2021.118722_1747625387044137_song2021.json,"Room temperature, various pressures",Not Applicable,Performance enhanced by rapid heat treatment and mixed-linker strategy.,,,,,,,,
ZIF-8,nitrogen,Yes,"3.4 Ã… (theoretical), 4.0â€?.2 Ã… (effective)",3D cages,MOF membrane,Size exclusion at sub-nanometer scale,0.364 nm,Kinetic sieving,10.1016-j.seppur.2021.118722_1747625387044137_song2021.json,"Room temperature, various pressures",Not Applicable,Performance enhanced by rapid heat treatment and mixed-linker strategy.,,,,,,,,
ZIF-8,hydrogen peroxide,Yes,"0.34 nm (aperture), 1.16 nm (internal cavity)",sodalite-like topology,MOFs,Size exclusion based on pore size dimensions,Not Reported,Size exclusion,10.1016-j.talanta.2018.12.084_1747626649285216_dou2018.json,"pH 8.0, room temperature",Not Applicable,Photocurrent enhancement observed with H2O2 but no catalytic effect.,,,,,,,,
ZIF-8,ascorbic acid,No,"0.34 nm (aperture), 1.16 nm (internal cavity)",sodalite-like topology,MOFs,Size exclusion based on pore size dimensions,Not Reported,Size exclusion,10.1016-j.talanta.2018.12.084_1747626649285216_dou2018.json,"pH 8.0, room temperature",Not Applicable,Size-exclusion filter effect prevents diffusion of ascorbic acid into ZIF-8 coating.,,,,,,,,
ZIF-8,copper,Yes,Not Reported,Not Reported,MOF composite,Molecular sieving properties of ZIF-8 shell prevent large biomolecules and particulates from interacting with inner silver nanoparticles while allowing rapid diffusion of small cations.,Not Reported,Size exclusion at sub-nanometer scale,10.1016-j.talanta.2023.124941.json,"pH 7.8, room temperature",Not Applicable,Used for Cu(II) quantification in untreated urine samples.,,,,,,,,
ZIF-8,cobalt,Yes,Not Reported,Not Reported,MOF composite,Molecular sieving properties of ZIF-8 shell prevent large biomolecules and particulates from interacting with inner silver nanoparticles while allowing rapid diffusion of small cations.,Not Reported,Size exclusion at sub-nanometer scale,10.1016-j.talanta.2023.124941.json,PBS buffer (pH 7.4),Not Applicable,Detection achieved using p-tpy as a receptor.,,,,,,,,
ZIF-8,calcium,Yes,Not Reported,Not Reported,MOF composite,Molecular sieving properties of ZIF-8 shell prevent large biomolecules and particulates from interacting with inner silver nanoparticles while allowing rapid diffusion of small cations.,Not Reported,Size exclusion at sub-nanometer scale,10.1016-j.talanta.2023.124941.json,PBS buffer (pH 7.4),Not Applicable,Detected with Arsenazo III as the receptor.,,,,,,,,
ZIF-8,[Cu(EDTA)]2+,No,3.4 Ã…,Not Reported,MOFs,Size exclusion at sub-nanometer scale,8.2 Ã…,Size exclusion,10.1016_j.cej.2022.140510.json,Not Reported,Not Applicable,The dense and defect-free MOF interphase prevents the diffusion of [Cu(EDTA)]2+ through the intergranular voids.,,,,,,,,
ZIF-8,water,No,3.4 Ã…,Not Reported,MOFs,Size exclusion at sub-nanometer scale,Not Reported,Size exclusion,10.1016_j.cej.2022.140510.json,Not Reported,Not Applicable,"The angstrom-sized pores of the MOF layer repel free water molecules, mitigating self-corrosion and side reactions.",,,,,,,,
ZIF-8,carbon dioxide,Yes,3.4 Ã…,Microporous with rhombicdodecahedron topology,MOFs,Size exclusion at sub-nanometer scale,0.33 nm,Size exclusion,10.1016_j.fuel.2023.128991.json,"298 K, up to 4 bar",Not Applicable,Moderate adsorption capacity,,,,,,,,
ZIF-8,nitrogen,No,3.4 Ã…,Microporous with rhombicdodecahedron topology,MOFs,Size exclusion at sub-nanometer scale,0.364 nm,Size exclusion,10.1016_j.fuel.2023.128991.json,"298 K, up to 4 bar",Not Applicable,Lowest adsorption among all prepared MOFs,,,,,,,,
ZIF-8,methane,Conditional (see Additional Info),3.4 Ã…,Microporous with rhombicdodecahedron topology,MOFs,Size exclusion at sub-nanometer scale,0.38 nm,Gate-opening phenomenon,10.1016_j.fuel.2023.128991.json,"298 K, up to 4 bar",Not Applicable,Effective pore aperture increases under pressure,,,,,,,,
ZIF-8,ethylene,Yes,3.4 Ã…,Microporous with rhombicdodecahedron topology,MOFs,Size exclusion at sub-nanometer scale,0.4163 nm,Size exclusion,10.1016_j.fuel.2023.128991.json,"298 K, up to 4 bar",Not Applicable,Adsorption capacity lower than ethane,,,,,,,,
ZIF-8,ethane,Yes,3.4 Ã…,Microporous with rhombicdodecahedron topology,MOFs,Size exclusion at sub-nanometer scale,0.4443 nm,Size exclusion,10.1016_j.fuel.2023.128991.json,"298 K, up to 4 bar",Not Applicable,Higher uptake than ethylene due to stronger attractive forces,,,,,,,,
ZIF-8,platinum,Yes,Not Reported,Not Reported,MOFs,Size exclusion at sub-nanometer scale,Not Reported,Size exclusion at sub-nanometer scale,10.1016_j.inoche.2025.114383.json,Not Reported,Not Applicable,PtO2 clusters were incorporated into ZIF-8 using a three-step process involving functionalized channels.,,,,,,,,
ZIF-8,nickel,Yes,Not Reported,Not Reported,MOFs,Size exclusion at sub-nanometer scale,Not Reported,Size exclusion at sub-nanometer scale,10.1016_j.inoche.2025.114383.json,Not Reported,Not Applicable,Ni2Pt nanoparticles were encapsulated within ZIF-8 using a coreduction strategy.,,,,,,,,
ZIF-8,carbon dioxide,Yes,3.4 Ã…,Not Reported,MOF membrane,Size exclusion at sub-nanometer scale,3.3 Ã…,Size exclusion at sub-nanometer scale,10.1016_j.jece.2025.116087.json,"0.1 MPa, 30Â°C",Not Applicable,The ZIF-8 gutter layer exhibited additional separation ability for CO2.,,,,,,,,
ZIF-8,nitrogen,No,3.4 Ã…,Not Reported,MOF membrane,Size exclusion at sub-nanometer scale,3.6 Ã…,Size exclusion at sub-nanometer scale,10.1016_j.jece.2025.116087.json,"0.1 MPa, 30Â°C",Not Applicable,The ZIF-8 gutter layer provided selectivity against nitrogen.,,,,,,,,
ZIF-8,methane,No,3.4 Ã…,Not Reported,MOF membrane,Size exclusion at sub-nanometer scale,3.8 Ã…,Size exclusion at sub-nanometer scale,10.1016_j.jece.2025.116087.json,"0.1 MPa, 30Â°C",Not Applicable,The ZIF-8 gutter layer provided selectivity against methane.,,,,,,,,
ZIF-8,propylene,Yes,Not Reported,3D cages,MOF membrane,Size exclusion at sub-nanometer scale,0.40 nm,Kinetic sieving,10.1016_j.memsci.2022.120366.json,"30 Â°C, transmembrane pressure at 1 bar",Not Applicable,The DTC-MMMs exhibit a high propylene permeability of 582 Barrer.,,,,,,,,
ZIF-8,propane,No,Not Reported,3D cages,MOF membrane,Size exclusion at sub-nanometer scale,0.43 nm,Size exclusion,10.1016_j.memsci.2022.120366.json,"30 Â°C, transmembrane pressure at 1 bar",Not Applicable,The separation factor decreases by only 9.1% when the transmembrane pressure increases from 1 to 5 bar.,,,,,,,,
ZIF-8,benzene,Yes,"4.127 Ã… (da), 6.957 Ã… (db)",3D cages,MOFs,Shape and size-dependent diffusion through flexible elliptical windows.,3.277 Ã— 6.628 Ã— 7.337 Ã…,Size exclusion at sub-nanometer scale,10.1016_j.micromeso.2021.111564.json,"Room temperature, 1 bar",Not Applicable,Benzene penetrates into ZIF-8 cavities displacing oxygen molecules.,,,,,,,,
ZIF-8,cyclohexane,No,"4.127 Ã… (da), 6.957 Ã… (db)",3D cages,MOFs,Shape and size-dependent diffusion through flexible elliptical windows.,4.982 Ã— 6.580 Ã— 7.168 Ã…,Size exclusion at sub-nanometer scale,10.1016_j.micromeso.2021.111564.json,"Room temperature, 1 bar",Not Applicable,Cyclohexane does not penetrate into ZIF-8 cavities even after 48 hours of impregnation.,,,,,,,,
ZIF-8,xylene,No,3.4 Ã…,Not Reported,MOFs,Size exclusion at sub-nanometer scale,6.8 Ã…,molecular-sieving,10.1016_j.nantod.2022.101726.json,Not Reported,Not Applicable,"The sieving ZIF-8 layer restricts the diffusion of larger molecules, leading to specific adsorption of methanol that possesses smaller kinetic diameters.",,,,,,,,
ZIF-8,methanol,Yes,3.4 Ã…,Not Reported,MOFs,Size exclusion at sub-nanometer scale,3.8 Ã…,molecular-sieving,10.1016_j.nantod.2022.101726.json,Not Reported,Not Applicable,The ZIF-8-on-HKUST-1 resonator shows higher selective sensing performance for methanol.,,,,,,,,
ZIF-8,lithium,No,0.34 nm,Not Reported,MOFs,Size exclusion at sub-nanometer scale,0.76 nm (hydrated diameter),Size exclusion,10.1016_j.seppur.2025.133044.json,Not Reported,Not Applicable,Hydrated diameter exceeds effective pore size.,,,,,,,,
ZIF-8,magnesium,No,0.34 nm,Not Reported,MOFs,Size exclusion at sub-nanometer scale,0.86 nm (hydrated diameter),Size exclusion,10.1016_j.seppur.2025.133044.json,Not Reported,Not Applicable,Hydrated diameter exceeds effective pore size.,,,,,,,,
ZIF-8,methanol,Yes,3.4 Ã… (effective pore size: 4.0â€?.2 Ã…),Not Reported,MOFs,Molecular sieving effect due to effective pore size range of 4.0â€?.2 Ã….,3.6 Ã…,Molecular sieving,10.1016_j.snb.2022.132230.json,"25 Â°C, 15 % RH",Not Applicable,Strong adsorption on ZIF-8 surface with Eads = 0.469 eV.,,,,,,,,
ZIF-8,ethanol,No,3.4 Ã… (effective pore size: 4.0â€?.2 Ã…),Not Reported,MOFs,Molecular sieving effect due to effective pore size range of 4.0â€?.2 Ã….,4.5 Ã…,Size exclusion,10.1016_j.snb.2022.132230.json,"25 Â°C, 15 % RH",Not Applicable,Diffusion hindered due to larger kinetic diameter than effective pore size of ZIF-8.,,,,,,,,
ZIF-8,acetone,No,3.4 Ã… (effective pore size: 4.0â€?.2 Ã…),Not Reported,MOFs,Molecular sieving effect due to effective pore size range of 4.0â€?.2 Ã….,4.6 Ã…,Size exclusion,10.1016_j.snb.2022.132230.json,"25 Â°C, 15 % RH",Not Applicable,Diffusion hindered due to larger kinetic diameter than effective pore size of ZIF-8.,,,,,,,,
ZIF-8,isopropanol,No,3.4 Ã… (effective pore size: 4.0â€?.2 Ã…),Not Reported,MOFs,Molecular sieving effect due to effective pore size range of 4.0â€?.2 Ã….,4.7 Ã…,Size exclusion,10.1016_j.snb.2022.132230.json,"25 Â°C, 15 % RH",Not Applicable,Diffusion hindered due to larger kinetic diameter than effective pore size of ZIF-8.,,,,,,,,
ZIF-8,toluene,No,3.4 Ã… (effective pore size: 4.0â€?.2 Ã…),Not Reported,MOFs,Molecular sieving effect due to effective pore size range of 4.0â€?.2 Ã….,5.3 Ã…,Size exclusion,10.1016_j.snb.2022.132230.json,"25 Â°C, 15 % RH",Not Applicable,Diffusion hindered due to larger kinetic diameter than effective pore size of ZIF-8.,,,,,,,,
ZIF-8,triethylamine,No,3.4 Ã… (effective pore size: 4.0â€?.2 Ã…),Not Reported,MOFs,Molecular sieving effect due to effective pore size range of 4.0â€?.2 Ã….,8.4 Ã…,Size exclusion,10.1016_j.snb.2022.132230.json,"25 Â°C, 15 % RH",Not Applicable,Diffusion hindered due to larger kinetic diameter than effective pore size of ZIF-8.,,,,,,,,
ZIF-8,nitrogen dioxide,No,3.4 Ã… (effective pore size: 4.0â€?.2 Ã…),Not Reported,MOFs,Molecular sieving effect due to effective pore size range of 4.0â€?.2 Ã….,4.5 Ã…,Size exclusion,10.1016_j.snb.2022.132230.json,"25 Â°C, 15 % RH",Not Applicable,Diffusion hindered due to larger kinetic diameter than effective pore size of ZIF-8.,,,,,,,,
ZIF-8,methane,Yes,"4.0â€?.2 Ã… (effective aperture size), 3.4 Ã… (nominal pore size)",Not Reported,MOF composite,Size exclusion at sub-nanometer scale,3.8 Ã…,Size exclusion,10.1016_j.snb.2022.132867.json,230 Â°C,Not Applicable,CH4 can pass through the ZIF-8 layer to reach the inner sensitive material more easily due to its smaller kinetic diameter.,,,,,,,,
ZIF-8,ethanol,No,"4.0â€?.2 Ã… (effective aperture size), 3.4 Ã… (nominal pore size)",Not Reported,MOF composite,Size exclusion at sub-nanometer scale,4.3 Ã…,Size exclusion,10.1016_j.snb.2022.132867.json,230 Â°C,Not Applicable,The diffusion of C2H5OH is hindered due to its larger kinetic diameter compared to the effective aperture size of ZIF-8.,,,,,,,,
ZIF-8,nitrogen dioxide,No,"4.0â€?.2 Ã… (effective aperture size), 3.4 Ã… (nominal pore size)",Not Reported,MOF composite,Size exclusion at sub-nanometer scale,4.5 Ã…,Size exclusion,10.1016_j.snb.2022.132867.json,230 Â°C,Not Applicable,NO2 shows larger diffusion hindrance in the ZIF-8 layer due to its larger kinetic diameter.,,,,,,,,
ZIF-8,rhodamine B,Yes,Not Reported,Sodalite (SOD) topology,MOFs,Chemisorption dominates the process of adsorption,Not Reported,Chemisorption and electrostatic interactions,10.1016_j.surfin.2022.102324.json,"pH = 10, 4 h contact time, 298 K",Not Applicable,Adsorption capacity of 56.40 mg.g-1 under optimal conditions.,,,,,,,,
ZIF-8,Not Reported,Not Reported,Not Reported,Not Reported,MOFs,Not Reported,Not Reported,Not Reported,10.1016_j.xcrp.2022.100932.json,Not Reported,Not Applicable,"ZIF-8 requires an ionic liquid to facilitate melting before decomposition, enabling liquid-phase sintering.",,,,,,,,
ZIF-8,hexane,Yes,"3.4 Ã… (pore window), 11.4 Ã… (cavity)",Cage-like pores,MOFs,Size exclusion at sub-nanometer scale,0.43 nm,Kinetic sieving,10.1021-acs.accounts.8b00658_1747624989257736_10.1021@acs.accounts.8b00658.json,"398 K, 1 bar",Not Applicable,Linear alkanes pass through the pore window while branched isomers are excluded.,,,,,,,,
ZIF-8,2-methylpentane,Conditional (see Additional Info),"3.4 Ã… (pore window), 11.4 Ã… (cavity)",Cage-like pores,MOFs,Size exclusion at sub-nanometer scale,0.50 nm,Kinetic sieving,10.1021-acs.accounts.8b00658_1747624989257736_10.1021@acs.accounts.8b00658.json,"398 K, 1 bar",Not Applicable,Small amounts of monobranched alkanes adsorb at their linear part in the pore mouth.,,,,,,,,
ZIF-8,"2,2-dimethylbutane",No,"3.4 Ã… (pore window), 11.4 Ã… (cavity)",Cage-like pores,MOFs,Size exclusion at sub-nanometer scale,0.60 nm,Kinetic sieving,10.1021-acs.accounts.8b00658_1747624989257736_10.1021@acs.accounts.8b00658.json,"398 K, 1 bar",Not Applicable,Dibranched isomers are fully excluded due to size restrictions.,,,,,,,,
ZIF-8,carbon dioxide,Yes,3.4 Ã… (pore aperture),Not Reported,MOF membrane,Molecular sieving based on pore aperture size,3.3 Ã… (kinetic diameter),Size exclusion,10.1021-acs.cgd.7b00595_1747624282458004_dechnik2017.json,"35 Â°C, mixed gas permeation with CO2/N2 (20/80) feed",Not Applicable,Enhanced CO2 selectivity and permeability in Pebax1657/ZIF-7 MMMs.,,,,,,,,
ZIF-8,methane,No,3.4 Ã… (pore aperture),Not Reported,MOF membrane,Molecular sieving based on pore aperture size,3.8 Ã… (kinetic diameter),Size exclusion,10.1021-acs.cgd.7b00595_1747624282458004_dechnik2017.json,"35 Â°C, mixed gas permeation with CO2/CH4 (50/50) feed",Not Applicable,ZIF-8 exhibits molecular sieving effect for CO2 over CH4.,,,,,,,,
ZIF-8,1-butyl-3-methylimidazolium bromide,No,"3.4 Ã… (apertures), 11.6 Ã… (cages)",sodalite topology,MOF composite,Size exclusion at sub-nanometer scale,Not Reported,Steric trapping after formation inside cages,10.1021-acs.inorgchem.2c02615.json,"70 Â°C, vapor-phase loading",Not Applicable,The IL is formed inside the ZIF-8 cages via the reaction of precursors 1-methylimidazole and 1-bromobutane.,,,,,,,,
ZIF-8,helium,Yes,3.4 Ã… (PLD),Not Reported,MOF membrane,Size exclusion at sub-nanometer scale,2.60 nm,Size exclusion,10.1021-acs.jcim.3c01678.json,Not Reported,Not Applicable,Simulation study using ALIPEQ membrane for He/CH4 separation.,,,,,,,,
ZIF-8,methane,No,3.4 Ã… (PLD),Not Reported,MOF membrane,Size exclusion at sub-nanometer scale,3.80 nm,Size exclusion,10.1021-acs.jcim.3c01678.json,Not Reported,Not Applicable,Simulation study using ALIPEQ membrane for He/CH4 separation.,,,,,,,,
ZIF-8,krypton,Conditional (see Additional Info),"3.37 Ã… (PLDt-r), 3.32 Ã… (PLDCCDC)",Not Reported,MOF membrane,Size exclusion at sub-nanometer scale,0.36 nm,Size exclusion at sub-nanometer scale,10.1021-acs.jpcc.1c05959.json,"298 K, Not Reported",Not Applicable,Passing probability: 5.04% based on PLEt-r; 1.89% based on PLECCDC,,,,,,,,
ZIF-8,methane,Conditional (see Additional Info),"3.37 Ã… (PLDt-r), 3.32 Ã… (PLDCCDC)",Not Reported,MOF membrane,Size exclusion at sub-nanometer scale,0.38 nm,Size exclusion at sub-nanometer scale,10.1021-acs.jpcc.1c05959.json,"298 K, Not Reported",Not Applicable,Passing probability: 0.16% based on PLEt-r; 0.0037% based on PLECCDC,,,,,,,,
ZIF-8,nitrogen,Yes,"3.37 Ã… (PLDt-r), 3.32 Ã… (PLDCCDC)",Not Reported,MOF membrane,Size exclusion at sub-nanometer scale,0.364 nm,Size exclusion at sub-nanometer scale,10.1021-acs.jpcc.1c05959.json,"298 K, Not Reported",Not Applicable,N2/CH4 passing probability ratio: 17 based on PLEt-r; 286 based on PLECCDC,,,,,,,,
ZIF-8,carbon dioxide,Yes,"3.37 Ã… (PLDt-r), 3.32 Ã… (PLDCCDC)",Not Reported,MOF membrane,Size exclusion at sub-nanometer scale,Not Reported,Size exclusion at sub-nanometer scale,10.1021-acs.jpcc.1c05959.json,"298 K, Not Reported",Not Applicable,Transport cutoff falls between CO2 and Ar for PLDCCDC and shifts to between Ar and Kr for PLEt-r,,,,,,,,
ZIF-8,n-hexane,Yes,"1.16 nm (cavity), 0.34 nm (6 MR windows), 0.08 nm (4 MR windows)",3D cages,MOFs,Size exclusion at sub-nanometer scale,0.43 nm,Size exclusion at sub-nanometer scale,10.1021-acs.jpcc.9b01381_1747626256910794_cuadrado-collados2019.json,"298 K, up to p/p0 â‰?1",Not Applicable,Saturation uptake close to 4.3 mmol/g,,,,,,,,
ZIF-8,2-methylpentane,Conditional (see Additional Info),"1.16 nm (cavity), 0.34 nm (6 MR windows), 0.08 nm (4 MR windows)",3D cages,MOFs,Size exclusion at sub-nanometer scale,0.50 nm,Size exclusion at sub-nanometer scale,10.1021-acs.jpcc.9b01381_1747626256910794_cuadrado-collados2019.json,"298 K, up to p/p0 â‰?1",Not Applicable,Adsorption capacity around 3.6 mmol/g; slow kinetics due to narrow pore size,,,,,,,,
ZIF-8,"2,2-dimethylbutane",No,"1.16 nm (cavity), 0.34 nm (6 MR windows), 0.08 nm (4 MR windows)",3D cages,MOFs,Size exclusion at sub-nanometer scale,0.62 nm,Size exclusion at sub-nanometer scale,10.1021-acs.jpcc.9b01381_1747626256910794_cuadrado-collados2019.json,"298 K, up to p/p0 â‰?1",Not Applicable,Completely excluded from the inner porosity,,,,,,,,
ZIF-8,curcumin,Yes,1.7 nm (microporous),Not Reported,MOFs,Molecular sieving effects from CUR-loaded ZIF-8 coating,Not Reported,Acid-sensitive dissolution of ZIF-8 shell,10.1021-acs.molpharmaceut.7b01096_1747626399702593_wang2018.json,"pH 5.0, 37 Â°C",Not Applicable,CUR was preferentially released to inhibit P-gp related drug efflux.,,,,,,,,
ZIF-8,doxorubicin,Conditional (see Additional Info),1.7 nm (microporous),Not Reported,MOFs,Molecular sieving effects from CUR-loaded ZIF-8 coating,Not Reported,Sustained release from core after CUR release,10.1021-acs.molpharmaceut.7b01096_1747626399702593_wang2018.json,"pH 5.0, 37 Â°C",Not Applicable,"DOX is released slower than CUR, achieving sequential delivery.",,,,,,,,
ZIF-8,4-aminophenol,Yes,"3.4 Ã… (aperture size), 4-6 Ã… (flexible aperture size)",Not Reported,MOFs,Size exclusion at sub-nanometer scale,5.5 Ã…,Size exclusion,10.1021-acs.nanolett.1c02649.json,Not Reported,Not Applicable,"Kinetic diameter slightly larger than the aperture size, but flexibility of MOF structure allows passage.",,,,,,,,
ZIF-8,1-naphthalenethiol,Conditional (see Additional Info),"3.4 Ã… (aperture size), 4-6 Ã… (flexible aperture size)",Not Reported,MOFs,Size exclusion at sub-nanometer scale,7.6 Ã…,Size exclusion,10.1021-acs.nanolett.1c02649.json,Not Reported,Not Applicable,Only a small amount can pass through due to kinetic diameter slightly larger than flexible aperture size.,,,,,,,,
ZIF-8,Rhodamine B,No,"3.4 Ã… (aperture size), 4-6 Ã… (flexible aperture size)",Not Reported,MOFs,Size exclusion at sub-nanometer scale,11.5 Ã…,Size exclusion,10.1021-acs.nanolett.1c02649.json,Not Reported,Not Applicable,"Kinetic diameter much larger than the flexible aperture size, preventing diffusion into ZIF-8.",,,,,,,,
ZIF-8,aniline,Yes,"3.4 Ã… (aperture size), 4-6 Ã… (flexible aperture size)",Not Reported,MOFs,Size exclusion at sub-nanometer scale,5.6 Ã…,Size exclusion,10.1021-acs.nanolett.1c02649.json,Not Reported,Not Applicable,Kinetic diameter smaller than flexible aperture size and nitrogen atom coordinates with zinc ion in ZIF-8.,,,,,,,,
ZIF-8,toluene,Yes,"3.4 Ã… (aperture size), 4-6 Ã… (flexible aperture size)",Not Reported,MOFs,Size exclusion at sub-nanometer scale,5.6 Ã…,Size exclusion,10.1021-acs.nanolett.1c02649.json,Not Reported,Not Applicable,Kinetic diameter smaller than flexible aperture size.,,,,,,,,
ZIF-8,carbon dioxide,Yes,0.4 nm,3D cages,MOFs,Size exclusion at sub-nanometer scale,0.33 nm,Size exclusion,10.1021-acs.nanolett.7b02910_1747624215389162_song2017.json,"25 Â°C, 1 bar",Not Applicable,Moderate CO2 adsorption uptake observed.,,,,,,,,
ZIF-8,nitrogen,No,0.4 nm,3D cages,MOFs,Size exclusion at sub-nanometer scale,0.364 nm,Size exclusion,10.1021-acs.nanolett.7b02910_1747624215389162_song2017.json,"25 Â°C, 1 bar",Not Applicable,Very low N2 adsorption observed.,,,,,,,,
ZIF-8,hydrogen,Not Reported,Not Reported,Not Reported,MOFs,Not Reported,Not Reported,Not Reported,10.1021-acsaem.1c01827.json,Not Reported,Not Applicable,No significant difference in adsorption capacity or selectivity for H2/D2.,,,,,,,,
ZIF-8,deuterium,Not Reported,Not Reported,Not Reported,MOFs,Not Reported,Not Reported,Not Reported,10.1021-acsaem.1c01827.json,Not Reported,Not Applicable,No significant difference in adsorption capacity or selectivity for H2/D2.,,,,,,,,
ZIF-8,p-xylene,Yes,"12 Ã… (cavity), 3.4 Ã… (formal aperture), ~7 Ã… (effective aperture)",3D cages,MOFs,Size exclusion at sub-nanometer scale,6.62 Ã…,Size exclusion at sub-nanometer scale,10.1021-acsami.1c12166_1747625233185882_polyukhov2021.json,"298 K - 363 K, ambient pressure",Not Applicable,Filling ratio achieved before 160 minutes in most cases.,,,,,,,,
ZIF-8,m-xylene,Yes,"12 Ã… (cavity), 3.4 Ã… (formal aperture), ~7 Ã… (effective aperture)",3D cages,MOFs,Size exclusion at sub-nanometer scale,7.26 Ã…,Size exclusion at sub-nanometer scale,10.1021-acsami.1c12166_1747625233185882_polyukhov2021.json,"298 K - 363 K, ambient pressure",Not Applicable,"Diffusion rate increases with temperature, especially between 333 K and 363 K.",,,,,,,,
ZIF-8,o-xylene,Yes,"12 Ã… (cavity), 3.4 Ã… (formal aperture), ~7 Ã… (effective aperture)",3D cages,MOFs,Size exclusion at sub-nanometer scale,7.27 Ã…,Size exclusion at sub-nanometer scale,10.1021-acsami.1c12166_1747625233185882_polyukhov2021.json,"298 K - 363 K, ambient pressure",Not Applicable,"Diffusion rate increases with temperature, similar to m-xylene.",,,,,,,,
ZIF-8,glucose,Yes,Not Reported,3D cages,MOFs,Size exclusion at sub-nanometer scale,Not Reported,"Glucose enters the pores of ZIF-8, leading to oxidation and pH reduction.",10.1021-acsami.1c22153.json,"Physiological conditions (HEPES buffer, 10 mM, pH 7.4, 37 Â°C)",Not Applicable,Glucose-responsive insulin release occurs due to the acidic byproducts of glucose oxidation disrupting ZIF-8.,,,,,,,,
ZIF-8,Not Reported,Not Reported,Not Reported,Not Reported,MOF membrane,Not Reported,Not Reported,Not Reported,10.1021-acsami.4c02882.json,Not Reported,Not Applicable,The material was synthesized via localized growth on an anion exchange membrane.,,,,,,,,
ZIF-8,carbon dioxide,Yes,"3.4 Ã… (PLD), Not Reported (LCD)",3D cages,MOFs,Size exclusion at sub-nanometer scale,0.33 nm,Size exclusion at sub-nanometer scale,10.1021-acsami.4c09811.json,"303 K, up to 6 bar",Not Applicable,Enhanced CO2 uptake observed in ZIF-8 + 2HAP PL compared to neat 2HAP.,,,,,,,,
ZIF-8,nitrogen,No,"3.4 Ã… (PLD), Not Reported (LCD)",3D cages,MOFs,Size exclusion at sub-nanometer scale,0.364 nm,Size exclusion at sub-nanometer scale,10.1021-acsami.4c09811.json,"303 K, up to 6 bar",Not Applicable,N2 uptake lower than CO2 due to size exclusion effect.,,,,,,,,
ZIF-8,xenon,Yes,11 Ã…,Not Reported,MOFs,Not Reported,4.1 Ã…,Diffusion selectivity,10.1021-acsami.7b14791_1747626627888320_anderson2017.json,"298 K, 1 bar",Not Applicable,"Xenon can pass through ZIF-8, but diffusion is slower compared to krypton.",,,,,,,,
ZIF-8,krypton,Yes,11 Ã…,Not Reported,MOFs,Not Reported,3.7 Ã…,Diffusion selectivity,10.1021-acsami.7b14791_1747626627888320_anderson2017.json,"298 K, 1 bar",Not Applicable,Krypton diffuses faster than xenon in ZIF-8 due to its smaller size.,,,,,,,,
ZIF-8,hydrogen,Yes,0.34 nm,Not Reported,MOF membrane,Size exclusion at sub-nanometer scale,0.29 nm,Kinetic sieving,10.1021-acsami.8b12569_1747626025802558_2dcf8e505bd142d04dde575fcf68662d.json,"200Â°C, in air",Not Applicable,"The ZIF-8 membrane allows hydrogen molecules to pass through while blocking larger molecules like benzene, toluene, ethanol, and acetone.",,,,,,,,
ZIF-8,benzene,No,0.34 nm,Not Reported,MOF membrane,Size exclusion at sub-nanometer scale,Not Reported,Size exclusion,10.1021-acsami.8b12569_1747626025802558_2dcf8e505bd142d04dde575fcf68662d.json,"200Â°C, in air",Not Applicable,The ZIF-8 membrane blocks benzene from reaching the sensing surface.,,,,,,,,
ZIF-8,toluene,No,0.34 nm,Not Reported,MOF membrane,Size exclusion at sub-nanometer scale,Not Reported,Size exclusion,10.1021-acsami.8b12569_1747626025802558_2dcf8e505bd142d04dde575fcf68662d.json,"200Â°C, in air",Not Applicable,The ZIF-8 membrane blocks toluene from reaching the sensing surface.,,,,,,,,
ZIF-8,ethanol,No,0.34 nm,Not Reported,MOF membrane,Size exclusion at sub-nanometer scale,Not Reported,Size exclusion,10.1021-acsami.8b12569_1747626025802558_2dcf8e505bd142d04dde575fcf68662d.json,"200Â°C, in air",Not Applicable,The ZIF-8 membrane blocks ethanol from reaching the sensing surface.,,,,,,,,
ZIF-8,acetone,No,0.34 nm,Not Reported,MOF membrane,Size exclusion at sub-nanometer scale,Not Reported,Size exclusion,10.1021-acsami.8b12569_1747626025802558_2dcf8e505bd142d04dde575fcf68662d.json,"200Â°C, in air",Not Applicable,The ZIF-8 membrane blocks acetone from reaching the sensing surface.,,,,,,,,
ZIF-8,hydrogen,Yes,Not Reported,Not Reported,MOF membrane,Size exclusion at sub-nanometer scale,Not Reported,Size exclusion,10.1021-acsami.8b20570_1747623662681190_hou2019.json,"Ambient conditions, 1 bar feed pressure",Not Applicable,Aligned with theoretical permeability estimations,,,,,,,,
ZIF-8,carbon dioxide,Yes,Not Reported,Not Reported,MOF membrane,Size exclusion at sub-nanometer scale,Not Reported,Size exclusion,10.1021-acsami.8b20570_1747623662681190_hou2019.json,"Ambient conditions, 1 bar feed pressure",Not Applicable,Aligned with theoretical permeability estimations,,,,,,,,
ZIF-8,nitrogen,No,Not Reported,Not Reported,MOF membrane,Size exclusion at sub-nanometer scale,Not Reported,Size exclusion,10.1021-acsami.8b20570_1747623662681190_hou2019.json,"Ambient conditions, 1 bar feed pressure",Not Applicable,Significant loss of molecular sieving efficiency compared to ZIF-8 on TiO2 support,,,,,,,,
ZIF-8,methane,No,Not Reported,Not Reported,MOF membrane,Size exclusion at sub-nanometer scale,Not Reported,Size exclusion,10.1021-acsami.8b20570_1747623662681190_hou2019.json,"Ambient conditions, 1 bar feed pressure",Not Applicable,Significant loss of molecular sieving efficiency compared to ZIF-8 on TiO2 support,,,,,,,,
