Repository: MontageBai/Data-driven-discovery-of-metal-organic-frameworks-for-sieving-separation-of-C5-quinary-mixture-

File: AdsorptionInformationCard/After Process JSON.csv (part 8 of 46)
Materials Name,Molecule Name,Can Pass SievingPore Size,Structure Type,Material Category,Sieving Mechanism,Molecular Size,Mechanism,File Name,Test Conditions,Threshold Pressure,Additional Info,,,,,,,,,
ZIF-8,carbon dioxide,Yes,"3.4 Ã… (PLD), 11.6 Ã… (LCD)",Not Reported,MOFs,Size exclusion at sub-nanometer scale,0.33 nm,Size exclusion,10.1021-acsanm.0c02376_1747624775173823_segovia2020.json,Not Reported,Not Applicable,CO2 can pass through ZIF-8 due to its smaller size compared to the pore aperture.,,,,,,,,
ZIF-8,hexacyanoferrate(II),No,"3.4 Ã… (PLD), 11.6 Ã… (LCD)",Not Reported,MOFs,Size exclusion at sub-nanometer scale,0.6 nm,Size exclusion,10.1021-acsanm.0c02376_1747624775173823_segovia2020.json,"Aqueous environment, Fe(CN)6 3âˆ?4âˆ?redox probe",Not Applicable,Hexacyanoferrate(II) cannot access ZIF-8 micropores due to its larger size (6 Ã— 6 Ã— 6 Ã…Â³).,,,,,,,,
ZIF-8,water,Yes,"3.4 Ã… (PLD), 11.6 Ã… (LCD)",3D dodecahedral,MOF membrane,Size exclusion at sub-nanometer scale,0.275 nm,Size exclusion at sub-nanometer scale,10.1021-acsanm.2c03278.json,Not Reported,Not Applicable,ZIF-8 demonstrated improved hydrostability and smaller crystal sizes enhanced antibacterial properties.,,,,,,,,
ZIF-8,carbon dioxide,Yes,"3.4 Ã… (crystallographic), expands to 5.4-5.9 Ã… experimentally",Not Reported,MOFs,Gate-opening allows adsorption of molecules up to 5.4 Ã… despite 3.4 Ã… crystallographic pore size,0.33 nm,Gate-opening allows adsorption despite larger size than crystallographic pore aperture,10.1021-acsmaterialsau.3c00094.json,Not Reported,Not Applicable,Adsorption occurs due to pore expansion from 3.4 Ã… to between 5.4 and 5.9 Ã…,,,,,,,,
ZIF-8,ethylene glycol,Yes,"3.4 Ã… (crystallographic), expands to 5.4-5.9 Ã… experimentally",Not Reported,MOFs,Gate-opening allows adsorption of molecules up to 5.4 Ã… despite 3.4 Ã… crystallographic pore size,5.4 Ã…,Molecular sieving with pore expansion,10.1021-acsmaterialsau.3c00094.json,Not Reported,Not Applicable,Adsorbed due to pore expansion beyond crystallographic size,,,,,,,,
ZIF-8,water,No,"3.4 Ã… (crystallographic), expands to 5.4-5.9 Ã… experimentally",Not Reported,MOFs,Gate-opening allows adsorption of molecules up to 5.4 Ã… despite 3.4 Ã… crystallographic pore size,2.8 Ã…,Hydrophobic exclusion,10.1021-acsmaterialsau.3c00094.json,Not Reported,Not Applicable,Excluded due to framework hydrophobicity despite smaller size than expanded pore,,,,,,,,
ZIF-8,1-methylimidazole,Yes,"3.4 Ã… (crystallographic), expands to 5.4-5.9 Ã… experimentally",Not Reported,MOFs,Gate-opening allows adsorption of molecules up to 5.4 Ã… despite 3.4 Ã… crystallographic pore size,Not Reported,Molecular sieving with pore expansion,10.1021-acsmaterialsau.3c00094.json,Not Reported,Not Applicable,Adsorbed similarly to ethylene glycol,,,,,,,,
ZIF-8,p-dioxane,Yes,"3.4 Ã… (crystallographic), expands to 5.4-5.9 Ã… experimentally",Not Reported,MOFs,Gate-opening allows adsorption of molecules up to 5.4 Ã… despite 3.4 Ã… crystallographic pore size,Not Reported,Molecular sieving with pore expansion,10.1021-acsmaterialsau.3c00094.json,Not Reported,Not Applicable,Adsorbed similarly to ethylene glycol and 1-methylimidazole,,,,,,,,
ZIF-8,2-chlorophenol,No,"3.4 Ã… (crystallographic), expands to 5.4-5.9 Ã… experimentally",Not Reported,MOFs,Gate-opening allows adsorption of molecules up to 5.4 Ã… despite 3.4 Ã… crystallographic pore size,Not Reported,Size exclusion after pore expansion,10.1021-acsmaterialsau.3c00094.json,Not Reported,Not Applicable,Excluded as molecular size exceeds expanded pore limit of 5.4 Ã…,,,,,,,,
ZIF-8,Cyclohexanone,No,"3.4 Ã… (crystallographic), expands to 5.4-5.9 Ã… experimentally",Not Reported,MOFs,Gate-opening allows adsorption of molecules up to 5.4 Ã… despite 3.4 Ã… crystallographic pore size,Not Reported,Size exclusion after pore expansion,10.1021-acsmaterialsau.3c00094.json,Not Reported,Not Applicable,Excluded as molecular size exceeds expanded pore limit of 5.4 Ã…,,,,,,,,
ZIF-8,2-hydroxyacetophenone,No,"3.4 Ã… (crystallographic), expands to 5.4-5.9 Ã… experimentally",Not Reported,MOFs,Gate-opening allows adsorption of molecules up to 5.4 Ã… despite 3.4 Ã… crystallographic pore size,Not Reported,Size exclusion after pore expansion,10.1021-acsmaterialsau.3c00094.json,Not Reported,Not Applicable,Excluded as molecular size exceeds expanded pore limit of 5.4 Ã…,,,,,,,,
ZIF-8,ammonia,Yes,3.4 Ã…,Not Reported,MOF composite,Size exclusion at sub-nanometer scale,0.26 nm,Kinetic sieving,10.1021-acsnano.4c18848.json,"298 K, 1 bar",Not Applicable,MD simulation shows diffusion coefficient of 1.1 Ã— 10^-5 cmÂ²/s.,,,,,,,,
ZIF-8,hydrogen sulfide,No,3.4 Ã…,Not Reported,MOF composite,Size exclusion at sub-nanometer scale,0.36 nm,Size exclusion,10.1021-acsnano.4c18848.json,"298 K, 1 bar",Not Applicable,H2S molecules are confined within the initial pore and do not diffuse through ZIF-8.,,,,,,,,
ZIF-8,4-nitrophenol,No,3.4 Ã…,Not Reported,MOF composite,Size exclusion at sub-nanometer scale,âˆ?.8 Ã…,Size exclusion,10.1021-acsnano.5b01138_1747623517567502_zhou2015.json,Room temperature,Not Applicable,The small aperture size of ZIF-8 prevented the diffusion of 4-nitrophenol through the MOF shell.,,,,,,,,
ZIF-8,methylene blue,No,3.4 Ã…,Not Reported,MOF composite,Size exclusion at sub-nanometer scale,âˆ?.6 Ã…,Size exclusion,10.1021-acsnano.5b01138_1747623517567502_zhou2015.json,Room temperature,Not Applicable,Even UiO-66 coated nanoparticles did not show any reaction activity due to diffusion inhibition caused by molecular selectivity of the MOF layer.,,,,,,,,
ZIF-8,hydrogen,Yes,0.34 nm,Microporous cavity structure,MOF membrane,Size exclusion at sub-nanometer scale,0.289 nm,Size exclusion,10.1021-acsnano.7b04529_1747625315079990_koo2017.json,"Room temperature, air",Not Applicable,Hydrogen permeability is high due to its small kinetic diameter compared to the ZIF-8 pore size.,,,,,,,,
ZIF-8,oxygen,No,0.34 nm,Microporous cavity structure,MOF membrane,Size exclusion at sub-nanometer scale,0.345 nm,Size exclusion,10.1021-acsnano.7b04529_1747625315079990_koo2017.json,"Room temperature, air",Not Applicable,Oxygen molecules are effectively screened by the ZIF-8 micropores due to their larger size relative to the pore size.,,,,,,,,
ZIF-8,nitrogen,No,0.34 nm,Microporous cavity structure,MOF membrane,Size exclusion at sub-nanometer scale,0.364 nm,Size exclusion,10.1021-acsnano.7b04529_1747625315079990_koo2017.json,Not Reported,Not Applicable,Nitrogen molecules are expected to be excluded due to their larger kinetic diameter compared to the ZIF-8 pore size.,,,,,,,,
ZIF-8,acetylene,Yes,3.4 Ã… (window size),Not Reported,MOF membrane,Size exclusion at sub-nanometer scale and thermodynamic potential for preferential permeation.,3.30 Ã…,molecular sieving effect and thermodynamic potential for preferential permeation,10.1021-acsomega.1c05126.json,"room temperature, atmospheric pressure",Not Applicable,Higher affinity of ZIF-8 for acetylene contributes to separation.,,,,,,,,
ZIF-8,methane,No,3.4 Ã… (window size),Not Reported,MOF membrane,Size exclusion at sub-nanometer scale and thermodynamic potential for preferential permeation.,3.80 Ã…,molecular sieving effect,10.1021-acsomega.1c05126.json,"room temperature, atmospheric pressure",Not Applicable,Separation factor of 12.1 for C2H2/CH4 mixture.,,,,,,,,
ZIF-8,carbon dioxide,Yes,3.4 Ã… (window size),Not Reported,MOF membrane,Size exclusion at sub-nanometer scale and thermodynamic potential for preferential permeation.,3.30 Ã…,thermodynamic factors,10.1021-acsomega.1c05126.json,"room temperature, atmospheric pressure",Not Applicable,Separation factor of 1.8 for C2H2/CO2 mixture despite the same kinetic diameter.,,,,,,,,
ZIF-8,ethylene,No,3.4 Ã… (window size),Not Reported,MOF membrane,Size exclusion at sub-nanometer scale and thermodynamic potential for preferential permeation.,4.16 Ã…,size exclusion,10.1021-acsomega.1c05126.json,"room temperature, atmospheric pressure",Not Applicable,Separation factor of 4.2 for C2H2/C2H4 mixture.,,,,,,,,
ZIF-8,carbon dioxide,Yes,Not Reported,Not Reported,MOF membrane,Not Reported,0.33 nm,Not Reported,10.1021-acssensors.3c00362.json,Room temperature,Not Applicable,The selectivity of ZIF-8 coated QCM sensors toward CO2 is significantly superior to that of CH4 due to better adsorption effect on CO2 and larger molecular weight of CO2.,,,,,,,,
ZIF-8,methane,Yes,Not Reported,Not Reported,MOF membrane,Not Reported,0.38 nm,Not Reported,10.1021-acssensors.3c00362.json,Room temperature,Not Applicable,The selectivity of ZIF-8 coated QCM sensors toward CO2 is significantly superior to that of CH4.,,,,,,,,
ZIF-8,water,Yes,"3.4 Ã… (aperture), 11.6 Ã… (diameter)",sodalite topology,MOFs,Size exclusion at sub-nanometer scale,0.30 nm,molecular-sieving,10.1021-acssuschemeng.8b05587_1747626601670912_benzaqui2019.json,Not Reported,Not Applicable,Water content in the permeate was 99.9 wt %.,,,,,,,,
ZIF-8,isopropanol,No,"3.4 Ã… (aperture), 11.6 Ã… (diameter)",sodalite topology,MOFs,Size exclusion at sub-nanometer scale,0.47 nm,molecular-sieving,10.1021-acssuschemeng.8b05587_1747626601670912_benzaqui2019.json,Not Reported,Not Applicable,Separation factor of 7326 for water over isopropanol.,,,,,,,,
ZIF-8,linear alkanes,Yes,11.4 Ã…,3D cages,MOFs,Size exclusion at sub-nanometer scale,Not Reported,Van der Waals interaction,10.1021-ar2002599_1747625110805482_gu2012.json,Gas chromatography at 170Â°C,Not Applicable,Excellent resolution for linear alkanes,,,,,,,,
ZIF-8,branched alkanes,No,11.4 Ã…,3D cages,MOFs,Size exclusion at sub-nanometer scale,Not Reported,Molecular sieving,10.1021-ar2002599_1747625110805482_gu2012.json,Gas chromatography at 170Â°C,Not Applicable,Strong ability to separate linear from branched alkanes,,,,,,,,
ZIF-8,hexane,Yes,"3.4 Ã… (pore window), 11.4 Ã… (pore)",Sodalite (SOD)-type zeolite structure,MOF membrane,Size exclusion at sub-nanometer scale,Not Reported,Size exclusion,10.1021-ja1058229_1747625586348874_chang2010.json,"170 Â°C, N2 flow rate of 1 mL min-1",Not Applicable,Retention time: 1.52 min; Adsorption enthalpy: -29.5 kJ/mol,,,,,,,,
ZIF-8,heptane,Yes,"3.4 Ã… (pore window), 11.4 Ã… (pore)",Sodalite (SOD)-type zeolite structure,MOF membrane,Size exclusion at sub-nanometer scale,Not Reported,Size exclusion,10.1021-ja1058229_1747625586348874_chang2010.json,"170 Â°C, N2 flow rate of 1 mL min-1",Not Applicable,Retention time: 2.14 min; Adsorption enthalpy: -38.1 kJ/mol,,,,,,,,
ZIF-8,octane,Yes,"3.4 Ã… (pore window), 11.4 Ã… (pore)",Sodalite (SOD)-type zeolite structure,MOF membrane,Size exclusion at sub-nanometer scale,Not Reported,Size exclusion,10.1021-ja1058229_1747625586348874_chang2010.json,"170 Â°C, N2 flow rate of 1 mL min-1",Not Applicable,Retention time: 3.55 min; Adsorption enthalpy: -43.8 kJ/mol,,,,,,,,
ZIF-8,"2,2-dimethylbutane",No,"3.4 Ã… (pore window), 11.4 Ã… (pore)",Sodalite (SOD)-type zeolite structure,MOF membrane,Size exclusion at sub-nanometer scale,6.3 Ã…,Size exclusion,10.1021-ja1058229_1747625586348874_chang2010.json,"170 Â°C, N2 flow rate of 1 mL min-1",Not Applicable,Retention time: 1.14 min; Adsorption enthalpy: -7.7 kJ/mol,,,,,,,,
ZIF-8,2-methylpentane,No,"3.4 Ã… (pore window), 11.4 Ã… (pore)",Sodalite (SOD)-type zeolite structure,MOF membrane,Size exclusion at sub-nanometer scale,Not Reported,Size exclusion,10.1021-ja1058229_1747625586348874_chang2010.json,"170 Â°C, N2 flow rate of 1 mL min-1",Not Applicable,Retention time: 1.20 min; Adsorption enthalpy: -18.9 kJ/mol,,,,,,,,
ZIF-8,"2,2-dimethylpentane",No,"3.4 Ã… (pore window), 11.4 Ã… (pore)",Sodalite (SOD)-type zeolite structure,MOF membrane,Size exclusion at sub-nanometer scale,6.3 Ã…,Size exclusion,10.1021-ja1058229_1747625586348874_chang2010.json,"170 Â°C, N2 flow rate of 1 mL min-1",Not Applicable,Retention time: 1.19 min; Adsorption enthalpy: -13.7 kJ/mol,,,,,,,,
ZIF-8,2-methylhexane,No,"3.4 Ã… (pore window), 11.4 Ã… (pore)",Sodalite (SOD)-type zeolite structure,MOF membrane,Size exclusion at sub-nanometer scale,Not Reported,Size exclusion,10.1021-ja1058229_1747625586348874_chang2010.json,"170 Â°C, N2 flow rate of 1 mL min-1",Not Applicable,Retention time: 1.35 min; Adsorption enthalpy: -24.2 kJ/mol,,,,,,,,
ZIF-8,"2,2-dimethylhexane",No,"3.4 Ã… (pore window), 11.4 Ã… (pore)",Sodalite (SOD)-type zeolite structure,MOF membrane,Size exclusion at sub-nanometer scale,6.3 Ã…,Size exclusion,10.1021-ja1058229_1747625586348874_chang2010.json,"170 Â°C, N2 flow rate of 1 mL min-1",Not Applicable,Retention time: 1.32 min; Adsorption enthalpy: -20.7 kJ/mol,,,,,,,,
ZIF-8,2-methylheptane,No,"3.4 Ã… (pore window), 11.4 Ã… (pore)",Sodalite (SOD)-type zeolite structure,MOF membrane,Size exclusion at sub-nanometer scale,Not Reported,Size exclusion,10.1021-ja1058229_1747625586348874_chang2010.json,"170 Â°C, N2 flow rate of 1 mL min-1",Not Applicable,Retention time: 1.87 min; Adsorption enthalpy: -29.7 kJ/mol,,,,,,,,
ZIF-8,nitrogen,Conditional (see Additional Info),"3.40 Ã… (6-ring windows), 11.6 Ã… (cavities)",Sodalite (SOD) topology,MOFs,Size exclusion at sub-nanometer scale,3.60 Ã…,Size exclusion at sub-nanometer scale,10.1021-ja202154j_1747624540660133_fairen-jimenez2011.json,"77 K, up to 0.02 bar",Not Applicable,Adsorption occurs in two steps due to structural flexibility of imidazolate linkers.,,,,,,,,
ZIF-8,methane,Conditional (see Additional Info),"3.40 Ã… (6-ring windows), 11.6 Ã… (cavities)",Sodalite (SOD) topology,MOFs,Size exclusion at sub-nanometer scale,3.80 Ã…,Size exclusion at sub-nanometer scale,10.1021-ja202154j_1747624540660133_fairen-jimenez2011.json,Not Reported,Not Applicable,Unexpected adsorption due to flexibility-induced enlargement of window size.,,,,,,,,
ZIF-8,octane,Yes,"3.4 Ã… (formal), 6.4 Ã… (transitory tilt)",1D channels,MOFs,Size exclusion at sub-nanometer scale,4.0 Ã… x 4.5 Ã…,Gate opening effect,10.1021-ja211864w_1747624544946104_peralta2012.json,"398 K, pressures up to 100 kPa",Not Applicable,Adsorption isotherm shows classical concave shape with no hysteresis.,,,,,,,,
ZIF-8,p-xylene,Conditional (see Additional Info),"3.4 Ã… (formal), 6.4 Ã… (transitory tilt)",1D channels,MOFs,Size exclusion at sub-nanometer scale,4.2 Ã… x 6.7 Ã…,Gate opening effect,10.1021-ja211864w_1747624544946104_peralta2012.json,"398 K, pressures up to 2.2 MPa",Not Applicable,PX can enter the porosity with difficulty; transitory tilt of ligands allows passage.,,,,,,,,
ZIF-8,hydrogen,Yes,3.4 Ã… (six-membered-ring pores),sodalite-related structure,MOF membrane,Size exclusion at sub-nanometer scale,2.9 Ã… (kinetic diameter),molecular-sieving,10.1021-ja907359t_1747623873672768_bux2009.json,"298 K, 1 bar",Not Applicable,Hydrogen permeance is ~50% of zeolite membranes with the same selectivity.,,,,,,,,
ZIF-8,carbon dioxide,Yes,3.4 Ã… (six-membered-ring pores),sodalite-related structure,MOF membrane,Size exclusion at sub-nanometer scale,Not Reported,molecular-sieving,10.1021-ja907359t_1747623873672768_bux2009.json,"298 K, 1 bar",Not Applicable,Permeance depends on molecular size.,,,,,,,,
ZIF-8,oxygen,Yes,3.4 Ã… (six-membered-ring pores),sodalite-related structure,MOF membrane,Size exclusion at sub-nanometer scale,Not Reported,molecular-sieving,10.1021-ja907359t_1747623873672768_bux2009.json,"298 K, 1 bar",Not Applicable,Permeance depends on molecular size.,,,,,,,,
ZIF-8,nitrogen,Yes,3.4 Ã… (six-membered-ring pores),sodalite-related structure,MOF membrane,Size exclusion at sub-nanometer scale,Not Reported,molecular-sieving,10.1021-ja907359t_1747623873672768_bux2009.json,"298 K, 1 bar",Not Applicable,Permeance depends on molecular size.,,,,,,,,
ZIF-8,methane,Yes,3.4 Ã… (six-membered-ring pores),sodalite-related structure,MOF membrane,Size exclusion at sub-nanometer scale,3.8 Ã… (kinetic diameter),molecular-sieving,10.1021-ja907359t_1747623873672768_bux2009.json,"298 K, 1 bar",Not Applicable,Methane can pass slowly through the pore network despite being larger than the pore size.,,,,,,,,
ZIF-8,propylene,Yes,"3.4 Ã… (theoretical aperture size), ~4.0 Ã… (effective cutoff size for C3H6)",Not Reported,MOF membrane,Size exclusion at sub-nanometer scale,4.0 Ã…,Size exclusion,10.1021-jacs.0c07481_1747625613906191_10.1021@jacs.0c07481.json,"Room temperature, equimolar C3H6/C3H8 binary gas mixture",Not Applicable,"The ZIF-8_Cm polymorph is the dominant phase, contributing to highly selective propylene sieving.",,,,,,,,
ZIF-8,propane,No,"3.4 Ã… (theoretical aperture size), ~4.0 Ã… (effective cutoff size for C3H6)",Not Reported,MOF membrane,Size exclusion at sub-nanometer scale,4.2 Ã…,Size exclusion,10.1021-jacs.0c07481_1747625613906191_10.1021@jacs.0c07481.json,"Room temperature, equimolar C3H6/C3H8 binary gas mixture",Not Applicable,Nonselective gaps between grain boundaries may allow minor propane permeation.,,,,,,,,
ZIF-8,carbon dioxide,Yes,Not Reported,sodalite topology,MOFs,Gate opening and linker swinging at low temperatures,0.33 nm,Gate opening and linker swinging,10.1021-jacs.9b13883_1747625141860532_rosen2020.json,"1.8 to 300 K, up to 689 kPa CO2 pressure",Not Applicable,Gate-opening transition occurs at loadings higher than a threshold value between 0.29 and 0.56 mol of CO2 per mol of ZIF-8.,,,,,,,,
ZIF-8,hydrogen,Yes,"3.4 Ã… (aperture), 11.6 Ã… (cage)",3D cages,MOF membrane,Size exclusion at sub-nanometer scale,0.289 nm,Molecular sieving diffusion,10.1021-jp3035105_1747625421001745_ge2012.json,"333 K, 0.5 bar",Not Applicable,Hydrogen permeance is ~4 Ã— 10â�»â�· mol mâ�»Â?sâ�»Â?Paâ�»Â?,,,,,,,,
ZIF-8,argon,No,"3.4 Ã… (aperture), 11.6 Ã… (cage)",3D cages,MOF membrane,Size exclusion at sub-nanometer scale,0.34 nm,Size exclusion,10.1021-jp3035105_1747625421001745_ge2012.json,"333 K, 0.5 bar",Not Applicable,H2/Ar selectivity is 9.7.,,,,,,,,
ZIF-8,oxygen,No,"3.4 Ã… (aperture), 11.6 Ã… (cage)",3D cages,MOF membrane,Size exclusion at sub-nanometer scale,0.346 nm,Size exclusion,10.1021-jp3035105_1747625421001745_ge2012.json,"333 K, 0.5 bar",Not Applicable,H2/O2 selectivity is 10.8.,,,,,,,,
ZIF-8,nitrogen,No,"3.4 Ã… (aperture), 11.6 Ã… (cage)",3D cages,MOF membrane,Size exclusion at sub-nanometer scale,0.364 nm,Size exclusion,10.1021-jp3035105_1747625421001745_ge2012.json,"333 K, 0.5 bar",Not Applicable,H2/N2 selectivity is 9.9.,,,,,,,,
ZIF-8,methane,No,"3.4 Ã… (aperture), 11.6 Ã… (cage)",3D cages,MOF membrane,Size exclusion at sub-nanometer scale,0.38 nm,Size exclusion,10.1021-jp3035105_1747625421001745_ge2012.json,"333 K, 0.5 bar",Not Applicable,H2/CH4 selectivity is 10.7.,,,,,,,,
ZIF-8,helium,Yes,"3.4 Ã… (XRD-derived), 4.0 to 4.2 Ã… (effective aperture size)",3D cages,MOFs,Size exclusion at sub-nanometer scale,2.6 Ã…,Not Reported,10.1021-jz300855a_1747625218396090_zhang2012.json,35 Â°C,Not Applicable,Corrected diffusivity drops significantly as molecular size increases.,,,,,,,,
ZIF-8,hydrogen,Yes,"3.4 Ã… (XRD-derived), 4.0 to 4.2 Ã… (effective aperture size)",3D cages,MOFs,Size exclusion at sub-nanometer scale,Not Reported,Not Reported,10.1021-jz300855a_1747625218396090_zhang2012.json,35 Â°C,Not Applicable,Corrected diffusivity drops significantly as molecular size increases.,,,,,,,,
ZIF-8,carbon dioxide,Yes,"3.4 Ã… (XRD-derived), 4.0 to 4.2 Ã… (effective aperture size)",3D cages,MOFs,Size exclusion at sub-nanometer scale,3.3 Ã…,Not Reported,10.1021-jz300855a_1747625218396090_zhang2012.json,35 Â°C,Not Applicable,Corrected diffusivity drops significantly as molecular size increases.,,,,,,,,
ZIF-8,oxygen,Yes,"3.4 Ã… (XRD-derived), 4.0 to 4.2 Ã… (effective aperture size)",3D cages,MOFs,Size exclusion at sub-nanometer scale,Not Reported,Not Reported,10.1021-jz300855a_1747625218396090_zhang2012.json,35 Â°C,Not Applicable,Corrected diffusivity drops significantly as molecular size increases.,,,,,,,,
ZIF-8,nitrogen,Yes,"3.4 Ã… (XRD-derived), 4.0 to 4.2 Ã… (effective aperture size)",3D cages,MOFs,Size exclusion at sub-nanometer scale,Not Reported,Not Reported,10.1021-jz300855a_1747625218396090_zhang2012.json,35 Â°C,Not Applicable,Corrected diffusivity drops significantly as molecular size increases.,,,,,,,,
ZIF-8,methane,Yes,"3.4 Ã… (XRD-derived), 4.0 to 4.2 Ã… (effective aperture size)",3D cages,MOFs,Size exclusion at sub-nanometer scale,3.8 Ã…,Not Reported,10.1021-jz300855a_1747625218396090_zhang2012.json,35 Â°C,Not Applicable,Corrected diffusivity drops significantly as molecular size increases.,,,,,,,,
ZIF-8,ethylene,Yes,"3.4 Ã… (XRD-derived), 4.0 to 4.2 Ã… (effective aperture size)",3D cages,MOFs,Size exclusion at sub-nanometer scale,Not Reported,Not Reported,10.1021-jz300855a_1747625218396090_zhang2012.json,35 Â°C,Not Applicable,Corrected diffusivity drops significantly as molecular size increases.,,,,,,,,
ZIF-8,ethane,Yes,"3.4 Ã… (XRD-derived), 4.0 to 4.2 Ã… (effective aperture size)",3D cages,MOFs,Size exclusion at sub-nanometer scale,Not Reported,Not Reported,10.1021-jz300855a_1747625218396090_zhang2012.json,35 Â°C,Not Applicable,Corrected diffusivity drops significantly as molecular size increases.,,,,,,,,
ZIF-8,propylene,Yes,"3.4 Ã… (XRD-derived), 4.0 to 4.2 Ã… (effective aperture size)",3D cages,MOFs,Size exclusion at sub-nanometer scale,Not Reported,Not Reported,10.1021-jz300855a_1747625218396090_zhang2012.json,35 Â°C,Not Applicable,Diffusivity decreases by 10 orders of magnitude over a molecular diameter difference of 1.0 Ã….,,,,,,,,
ZIF-8,propane,Yes,"3.4 Ã… (XRD-derived), 4.0 to 4.2 Ã… (effective aperture size)",3D cages,MOFs,Size exclusion at sub-nanometer scale,Not Reported,Not Reported,10.1021-jz300855a_1747625218396090_zhang2012.json,35 Â°C,Not Applicable,Diffusivity decreases by 10 orders of magnitude over a molecular diameter difference of 1.0 Ã….,,,,,,,,
ZIF-8,1-butene,Yes,"3.4 Ã… (XRD-derived), 4.0 to 4.2 Ã… (effective aperture size)",3D cages,MOFs,Size exclusion at sub-nanometer scale,Not Reported,Not Reported,10.1021-jz300855a_1747625218396090_zhang2012.json,35 Â°C,Not Applicable,Diffusivity decreases by 10 orders of magnitude over a molecular diameter difference of 1.0 Ã….,,,,,,,,
ZIF-8,n-butane,Yes,"3.4 Ã… (XRD-derived), 4.0 to 4.2 Ã… (effective aperture size)",3D cages,MOFs,Size exclusion at sub-nanometer scale,Not Reported,Not Reported,10.1021-jz300855a_1747625218396090_zhang2012.json,35 Â°C,Not Applicable,Diffusivity decreases by 10 orders of magnitude over a molecular diameter difference of 1.0 Ã….,,,,,,,,
ZIF-8,isobutylene,Yes,"3.4 Ã… (XRD-derived), 4.0 to 4.2 Ã… (effective aperture size)",3D cages,MOFs,Size exclusion at sub-nanometer scale,Not Reported,Not Reported,10.1021-jz300855a_1747625218396090_zhang2012.json,35 Â°C,Not Applicable,Diffusivity decreases by 10 orders of magnitude over a molecular diameter difference of 1.0 Ã….,,,,,,,,
ZIF-8,isobutane,Yes,"3.4 Ã… (XRD-derived), 4.0 to 4.2 Ã… (effective aperture size)",3D cages,MOFs,Size exclusion at sub-nanometer scale,5.0 Ã…,Not Reported,10.1021-jz300855a_1747625218396090_zhang2012.json,35 Â°C,Not Applicable,Diffusivity decreases by 10 orders of magnitude over a molecular diameter difference of 1.0 Ã….,,,,,,,,
ZIF-8,hydrogen,Yes,3.4 Ã…,Not Reported,MOF membrane,Size exclusion at sub-nanometer scale,Not Reported,Size exclusion,10.1021-la102409e_1747626111955672_mccarthy2010.json,"25 Â°C, 1 bar",Not Applicable,Ideal selectivity for H2/N2: 11.6,,,,,,,,
ZIF-8,methane,No,3.4 Ã…,Not Reported,MOF membrane,Size exclusion at sub-nanometer scale,Not Reported,Size exclusion,10.1021-la102409e_1747626111955672_mccarthy2010.json,"25 Â°C, 1 bar",Not Applicable,Ideal selectivity for H2/CH4: 13.0,,,,,,,,
ZIF-8,nitrogen,No,3.4 Ã…,Not Reported,MOF membrane,Size exclusion at sub-nanometer scale,Not Reported,Size exclusion,10.1021-la102409e_1747626111955672_mccarthy2010.json,"25 Â°C, 1 bar",Not Applicable,Ideal selectivity for H2/N2: 11.6,,,,,,,,
ZIF-8,carbon dioxide,Conditional (see Additional Info),3.4 Ã…,Not Reported,MOF membrane,Size exclusion at sub-nanometer scale,Not Reported,Adsorption-based sieving,10.1021-la102409e_1747626111955672_mccarthy2010.json,"25 Â°C, 1 bar",Not Applicable,Permeance of CO2 is lower than O2 due to weaker affinity.,,,,,,,,
ZIF-8,oxygen,Yes,3.4 Ã…,Not Reported,MOF membrane,Size exclusion at sub-nanometer scale,Not Reported,Adsorption-based sieving,10.1021-la102409e_1747626111955672_mccarthy2010.json,"25 Â°C, 1 bar",Not Applicable,"Higher permeance than CO2, attributed to greater electron acceptability.",,,,,,,,
ZIF-8,n-hexene,Yes,"3.4 Ã… (apertures), 11.6 Ã… (cavities)","Zeolitic imidazolate framework, sodalite-type structure",MOF membrane,Size exclusion at sub-nanometer scale combined with regioselective guest reactivity.,Not Reported,Molecular sieving,10.1038-nchem.1272_1747623754250188_lu2012.json,"Room temperature, catalytic hydrogenation with Pt nanoparticles",Not Applicable,Terminal alkene selectively hydrogenated due to size and orientation constraints.,,,,,,,,
ZIF-8,trans-2-hexene,No,"3.4 Ã… (apertures), 11.6 Ã… (cavities)","Zeolitic imidazolate framework, sodalite-type structure",MOF membrane,Size exclusion at sub-nanometer scale combined with regioselective guest reactivity.,Not Reported,Size exclusion,10.1038-nchem.1272_1747623754250188_lu2012.json,"Room temperature, catalytic hydrogenation with Pt nanoparticles",Not Applicable,Bulky internal double bond prevented from accessing active sites by small pore apertures.,,,,,,,,
ZIF-8,cis-cyclooctene,No,"3.4 Ã… (apertures), 11.6 Ã… (cavities)","Zeolitic imidazolate framework, sodalite-type structure",MOF membrane,Size exclusion at sub-nanometer scale combined with regioselective guest reactivity.,Not Reported,Size exclusion,10.1038-nchem.1272_1747623754250188_lu2012.json,"Room temperature, catalytic hydrogenation with Pt nanoparticles",Not Applicable,Sterically demanding molecule excluded by molecular sieving effect of ZIF-8.,,,,,,,,
ZIF-8,cyclohexanethiol,No,"3.4 Ã… (apertures), 11.6 Ã… (cavities)","Zeolitic imidazolate framework, sodalite-type structure",MOF membrane,Size exclusion at sub-nanometer scale combined with regioselective guest reactivity.,Not Reported,Size exclusion,10.1038-nchem.1272_1747623754250188_lu2012.json,Exposure of CdSe/ZIF-8 composite to thiol molecules,Not Applicable,Bulky thiol unable to access encapsulated quantum dots due to small aperture size.,,,,,,,,
ZIF-8,2-mercaptoethanol,Yes,"3.4 Ã… (apertures), 11.6 Ã… (cavities)","Zeolitic imidazolate framework, sodalite-type structure",MOF membrane,Size exclusion at sub-nanometer scale combined with regioselective guest reactivity.,Not Reported,Molecular sieving,10.1038-nchem.1272_1747623754250188_lu2012.json,Exposure of CdSe/ZIF-8 composite to thiol molecules,Not Applicable,"Smaller thiol capable of accessing encapsulated quantum dots, quenching luminescence.",,,,,,,,
ZIF-8,hydrogen,Yes,1.2 nm (SOD cage),3D cages,MOF membrane,Size exclusion at sub-nanometer scale,0.289 nm,Kinetic sieving,10.1038-s41467-017-00544-1_1747624057823063_li2017.json,"298 K, 1 bar",Not Applicable,H2 permeance: 215.4 Ã— 10âˆ? mol mâˆ? sâˆ? Paâˆ?,,,,,,,,
ZIF-8,carbon dioxide,Yes,1.2 nm (SOD cage),3D cages,MOF membrane,Size exclusion at sub-nanometer scale,0.33 nm,Size exclusion,10.1038-s41467-017-00544-1_1747624057823063_li2017.json,"298 K, 1 bar",Not Applicable,CO2 permeance: 38.6 Ã— 10âˆ? mol mâˆ? sâˆ? Paâˆ?,,,,,,,,
ZIF-8,oxygen,No,1.2 nm (SOD cage),3D cages,MOF membrane,Size exclusion at sub-nanometer scale,0.346 nm,Size exclusion,10.1038-s41467-017-00544-1_1747624057823063_li2017.json,"298 K, 1 bar",Not Applicable,Permeance cutoff observed between CO2 and O2 due to crystallographic aperture of 0.34 nm,,,,,,,,
ZIF-8,nitrogen,No,1.2 nm (SOD cage),3D cages,MOF membrane,Size exclusion at sub-nanometer scale,0.364 nm,Size exclusion,10.1038-s41467-017-00544-1_1747624057823063_li2017.json,"298 K, 1 bar",Not Applicable,Not Reported,,,,,,,,
ZIF-8,methane,No,1.2 nm (SOD cage),3D cages,MOF membrane,Size exclusion at sub-nanometer scale,0.38 nm,Size exclusion,10.1038-s41467-017-00544-1_1747624057823063_li2017.json,"298 K, 1 bar",Not Applicable,Not Reported,,,,,,,,
ZIF-8,propylene,Yes,1.2 nm (SOD cage),3D cages,MOF membrane,Size exclusion at sub-nanometer scale,0.40 nm,Kinetic sieving,10.1038-s41467-017-00544-1_1747624057823063_li2017.json,"298 K, 1 bar",Pressure-dependent,C3H6 permeance decreased with increasing feed pressure,,,,,,,,
ZIF-8,propane,Conditional (see Additional Info),1.2 nm (SOD cage),3D cages,MOF membrane,Size exclusion at sub-nanometer scale,0.43 nm,Kinetic sieving,10.1038-s41467-017-00544-1_1747624057823063_li2017.json,"298 K, 1 bar",Pressure-dependent,"C3H8 molecules entered ZIF-8 pores under higher pressure, leading to reduced C3H6/C3H8 selectivity",,,,,,,,
ZIF-8,"5,5â€?dimethyl-2,2â€?bis-p-benzoquinone (Me2BBQ)",No,"3.4 Ã…, 10 Ã…",Not Reported,MOF membrane,Size exclusion at sub-nanometer scale,Not Reported,Size exclusion,10.1038-s41565-020-00788-x_1747625278236685_10.1038@s41565-020-00788-x.json,Not Reported,Not Applicable,The MOF-gel separator prevents the permeation of dissolved redox intermediates of Me2BBQ.,,,,,,,,
ZIF-8,p-benzoquinone (BQ),Yes,"3.4 Ã…, 10 Ã…",Not Reported,MOF membrane,Size exclusion at sub-nanometer scale,Not Reported,Size-dependent passage,10.1038-s41565-020-00788-x_1747625278236685_10.1038@s41565-020-00788-x.json,Not Reported,Not Applicable,Smaller molecular organic electrode material diffuses through the MOF-gel separator.,,,,,,,,
ZIF-8,"9,10-anthraquinone (9,10-AQ)",No,"3.4 Ã…, 10 Ã…",Not Reported,MOF membrane,Size exclusion at sub-nanometer scale,Not Reported,Size exclusion,10.1038-s41565-020-00788-x_1747625278236685_10.1038@s41565-020-00788-x.json,Not Reported,Not Applicable,MOF-gel separator blocks the migration of dissolved redox intermediates of AQ molecules.,,,,,,,,
ZIF-8,hydrogen,Yes,Not Reported,Hour-glass pore architecture with cavities linked by points of constriction,MOF membrane,Points of constriction provide selectivity while cavities allow small molecules to bypass larger species,Not Reported,Size exclusion at sub-nanometer scale,10.1039-c2ee21743k_1747626125410145_thornton2012.json,Not Reported,Not Applicable,Predicted H2 permeability of 5000 Barrer (rigid framework simulation),,,,,,,,
ZIF-8,carbon dioxide,Conditional (see Additional Info),Not Reported,Hour-glass pore architecture with cavities linked by points of constriction,MOF membrane,Points of constriction provide selectivity while cavities allow small molecules to bypass larger species,Not Reported,Size exclusion at sub-nanometer scale,10.1039-c2ee21743k_1747626125410145_thornton2012.json,Not Reported,Not Applicable,Shows size sieving behavior due to tight constrictions,,,,,,,,
ZIF-8,nitrogen,Conditional (see Additional Info),Not Reported,Hour-glass pore architecture with cavities linked by points of constriction,MOF membrane,Points of constriction provide selectivity while cavities allow small molecules to bypass larger species,Not Reported,Size exclusion at sub-nanometer scale,10.1039-c2ee21743k_1747626125410145_thornton2012.json,Not Reported,Not Applicable,Shows size sieving behavior due to tight constrictions,,,,,,,,
ZIF-8,methane,No,Not Reported,Hour-glass pore architecture with cavities linked by points of constriction,MOF membrane,Points of constriction provide selectivity while cavities allow small molecules to bypass larger species,Not Reported,Size exclusion at sub-nanometer scale,10.1039-c2ee21743k_1747626125410145_thornton2012.json,Not Reported,Not Applicable,ZIF-8 performs efficient CO2/CH4 separation as confirmed experimentally,,,,,,,,
ZIF-8,n-hexane,Yes,"3.4 Ã… (window), 11.4 Ã… (cage)",Sodalite-type cages,MOFs,Gate-opening effect due to flexibility of imidazole linkers,0.43 nm,Size exclusion at sub-nanometer scale,10.1039-c3cp44381g_1747626564383028_ferreira2013.json,"373 K, up to 100 kPa",Not Applicable,Adsorption constant: 0.40 kPa^-1; Saturation loading: 2.7 mmol g^-1,,,,,,,,
ZIF-8,2-methylpentane,Conditional (see Additional Info),"3.4 Ã… (window), 11.4 Ã… (cage)",Sodalite-type cages,MOFs,Gate-opening effect due to flexibility of imidazole linkers,0.50 nm,Kinetic sieving,10.1039-c3cp44381g_1747626564383028_ferreira2013.json,"373 K, up to 100 kPa",Not Applicable,Adsorption constant: 0.20 kPa^-1; Saturation loading: 2.57 mmol g^-1,,,,,,,,
ZIF-8,"2,3-dimethylbutane",Conditional (see Additional Info),"3.4 Ã… (window), 11.4 Ã… (cage)",Sodalite-type cages,MOFs,Gate-opening effect due to flexibility of imidazole linkers,0.58 nm,Kinetic sieving,10.1039-c3cp44381g_1747626564383028_ferreira2013.json,"373 K, up to 100 kPa",Not Applicable,Adsorption constant: 0.02 kPa^-1; Saturation loading: 2.72 mmol g^-1,,,,,,,,
ZIF-8,"2,2-dimethylbutane",No,"3.4 Ã… (window), 11.4 Ã… (cage)",Sodalite-type cages,MOFs,Gate-opening effect due to flexibility of imidazole linkers,0.63 nm,Size exclusion,10.1039-c3cp44381g_1747626564383028_ferreira2013.json,"373 K, up to 100 kPa",Not Applicable,Almost totally excluded from adsorption,,,,,,,,
ZIF-8,hydrogen,Yes,3.4 Ã…,Not Reported,MOFs,Quantum confinement effect at sub-nanometer scale,2.83â€?.89 Ã…,Quantum sieving,10.1039-c3ta01544k_1747624155003057_oh2013.json,"19.5â€?0 K, 0â€? bar",Not Applicable,Higher adsorption of deuterium over hydrogen observed due to quantum confinement effect.,,,,,,,,
ZIF-8,deuterium,Yes,3.4 Ã…,Not Reported,MOFs,Quantum confinement effect at sub-nanometer scale,2.83â€?.89 Ã…,Quantum sieving,10.1039-c3ta01544k_1747624155003057_oh2013.json,"19.5â€?0 K, 0â€? bar",Not Applicable,Favorable adsorption compared to hydrogen due to quantum statistical mass effect.,,,,,,,,
ZIF-8,hydrogen,Yes,"3.4 Ã… (PLD), 11.6 Ã… (LCD)",3D cages,MOF membrane,Size exclusion at sub-nanometer scale,2.9 Ã…,Kinetic sieving,10.1039-c4ta00547c_1747624945339947_navarro2014.json,"35â€?50 Â°C, 1 atm",Not Applicable,H2 permeance decreases slightly with increasing temperature.,,,,,,,,
ZIF-8,methane,No,"3.4 Ã… (PLD), 11.6 Ã… (LCD)",3D cages,MOF membrane,Size exclusion at sub-nanometer scale,3.8 Ã…,Size exclusion,10.1039-c4ta00547c_1747624945339947_navarro2014.json,"35â€?50 Â°C, 1 atm",Not Applicable,CH4 permeance is lower than H2 due to size exclusion effect.,,,,,,,,
ZIF-8,helium,Yes,"3.4 Ã… (PLD), 11.6 Ã… (LCD)",3D cages,MOF membrane,Size exclusion at sub-nanometer scale,2.6 Ã…,Kinetic sieving,10.1039-c4ta00547c_1747624945339947_navarro2014.json,"35 Â°C, 1 atm",Not Applicable,"Helium permeance is lower than hydrogen, possibly due to Knudsen diffusion in defects.",,,,,,,,
ZIF-8,carbon dioxide,Conditional (see Additional Info),"3.4 Ã… (PLD), 11.6 Ã… (LCD)",3D cages,MOF membrane,Size exclusion at sub-nanometer scale,3.3 Ã…,Adsorption-based sieving,10.1039-c4ta00547c_1747624945339947_navarro2014.json,"35 Â°C, 1 atm",Not Applicable,CO2 separation was not satisfactory due to low adsorption affinity of ZIF-8.,,,,,,,,
ZIF-8,oxygen,Yes,"3.4 Ã… (PLD), 11.6 Ã… (LCD)",3D cages,MOF membrane,Size exclusion at sub-nanometer scale,3.46 Ã…,Kinetic sieving,10.1039-c4ta00547c_1747624945339947_navarro2014.json,"35 Â°C, 1 atm",Not Applicable,O2 selectivity over N2 was low due to similar molecular sizes.,,,,,,,,
ZIF-8,nitrogen,No,"3.4 Ã… (PLD), 11.6 Ã… (LCD)",3D cages,MOF membrane,Size exclusion at sub-nanometer scale,3.64 Ã…,Size exclusion,10.1039-c4ta00547c_1747624945339947_navarro2014.json,"35 Â°C, 1 atm",Not Applicable,N2 is excluded due to its larger size compared to the pore window.,,,,,,,,
ZIF-8,carbon dioxide,Yes,3.4 Ã…,Not Reported,MOF composite,Intrinsic framework flexibility of ZIF-8 allows faster diffusion of both gases.,0.33 nm,Size exclusion,10.1039-c6ra23013j_1747623820848312_kertik2016.json,"35 Â°C, 10 bar",Not Applicable,Increased permeability observed with non-dried ZIF-8.,,,,,,,,
ZIF-8,methane,Yes,3.4 Ã…,Not Reported,MOF composite,Intrinsic framework flexibility of ZIF-8 allows faster diffusion of both gases.,0.38 nm,Size exclusion,10.1039-c6ra23013j_1747623820848312_kertik2016.json,"35 Â°C, 10 bar",Not Applicable,Slight decrease in selectivity compared to unmodified polymer.,,,,,,,,
ZIF-8,hydrogen,Yes,Not Reported,Not Reported,MOF membrane,Size exclusion at sub-nanometer scale,0.289 nm,Size exclusion at sub-nanometer scale,10.1039-c7ta04015f_1747625830286654_dong2017.json,Not Reported,Not Applicable,ZIF-8 membranes have been shown to exhibit high H2 permeance.,,,,,,,,
ZIF-8,carbon dioxide,Yes,Not Reported,Not Reported,MOF membrane,Size exclusion at sub-nanometer scale,0.33 nm,Size exclusion at sub-nanometer scale,10.1039-c7ta04015f_1747625830286654_dong2017.json,Not Reported,Not Applicable,ZIF-8 has high selectivity for CO2 over other gases.,,,,,,,,
ZIF-8,methane,No,Not Reported,Not Reported,MOF membrane,Size exclusion at sub-nanometer scale,0.38 nm,Size exclusion at sub-nanometer scale,10.1039-c7ta04015f_1747625830286654_dong2017.json,Not Reported,Not Applicable,ZIF-8 selectively excludes larger molecules such as CH4.,,,,,,,,
ZIF-8,xenon,Yes,0.4â€?.42 nm,Not Reported,MOF membrane,Size exclusion at sub-nanometer scale,0.41 nm,"molecular sieving, preferential adsorption, and diffusivity differences",10.1039-c8cc04154g_1747624582618358_wu2018.json,"293 K, 223 kPa feed pressure, 85 kPa permeate pressure",Not Applicable,Xe shows preferential adsorption over N2 due to higher polarizability.,,,,,,,,
ZIF-8,nitrogen,Yes,0.4â€?.42 nm,Not Reported,MOF membrane,Size exclusion at sub-nanometer scale,0.36 nm,"molecular sieving, preferential adsorption, and diffusivity differences",10.1039-c8cc04154g_1747624582618358_wu2018.json,"293 K, 223 kPa feed pressure, 85 kPa permeate pressure",Not Applicable,Nitrogen diffuses faster than Xe through ZIF-8 membranes.,,,,,,,,
ZIF-8,oxygen,Yes,0.4â€?.42 nm,Not Reported,MOF membrane,Size exclusion at sub-nanometer scale,0.35 nm,"molecular sieving, preferential adsorption, and diffusivity differences",10.1039-c8cc04154g_1747624582618358_wu2018.json,"293 K, 223 kPa feed pressure, 85 kPa permeate pressure",Not Applicable,Oxygen diffuses faster than Xe through ZIF-8 membranes.,,,,,,,,
ZIF-8,hydrogen,Conditional (see Additional Info),"3.4 Ã… (window size), 11.6 Ã… (cage diameter)",Zeolitic window-caged sod-topological structure,MOFs,Size exclusion at sub-nanometer scale with quantum effects,2.4Ã—2.4Ã—3.14 Ã…,Quantum sieving,10.1039-c9ta14254a_1747624927575787_10.1039@C9TA14254A.json,"77 K, loading pressures between 0â€?00 kPa",Not Applicable,LOOT phenomenon observed at ~50 K; wider cage (~11.6 Ã…) contributes to cross-linked quantum confinement.,,,,,,,,
ZIF-8,deuterium,Conditional (see Additional Info),"3.4 Ã… (window size), 11.6 Ã… (cage diameter)",Zeolitic window-caged sod-topological structure,MOFs,Size exclusion at sub-nanometer scale with quantum effects,2.4Ã—2.4Ã—3.14 Ã…,Quantum sieving,10.1039-c9ta14254a_1747624927575787_10.1039@C9TA14254A.json,"77 K, loading pressures between 0â€?00 kPa",Not Applicable,LOOT phenomenon observed at ~50 K; quantum swelling/excluding effect dominates separation performance.,,,,,,,,
ZIF-8,silver ion,Yes,2.6 Ã…,Not Reported,MOFs,Size exclusion based on pore window size (2.6 Ã…),2.5 Ã…,Size exclusion,10.1039-d0ay00843e_1747625759804426_10.1039@D0AY00843E.json,"Preconcentration at -1.36 V for 275 s, pH 8.5",Not Applicable,"The pore window size of ZIF-8 is compatible with the effective diameter of hydrated silver ions, allowing efficient preconcentration.",,,,,,,,
ZIF-8,mercury(II) ion,No,2.6 Ã…,Not Reported,MOFs,Size exclusion based on pore window size (2.6 Ã…),5.0 Ã…,Size exclusion,10.1039-d0ay00843e_1747625759804426_10.1039@D0AY00843E.json,"Preconcentration at -1.36 V for 275 s, pH 8.5",Not Applicable,"The larger effective diameter of hydrated mercury(II) ions prevents diffusion into ZIF-8 channels, ensuring high selectivity against mercury.",,,,,,,,
ZIF-8,linear alkanes,Yes,3.4 Ã…,1D channels,MOFs,Size exclusion at sub-nanometer scale,Not Reported,Size exclusion,10.1039-d0ay02310h_1747625561884412_meng2021.json,Not Reported,Not Applicable,Linear alkanes could pass through the pores due to their smaller kinetic diameter compared to branched alkanes.,,,,,,,,
ZIF-8,branched alkanes,No,3.4 Ã…,1D channels,MOFs,Size exclusion at sub-nanometer scale,Critical diameter > 5.4 Ã…,Size exclusion,10.1039-d0ay02310h_1747625561884412_meng2021.json,Not Reported,Not Applicable,Branched alkanes were excluded due to their larger critical diameters.,,,,,,,,
