Repository: MontageBai/Data-driven-discovery-of-metal-organic-frameworks-for-sieving-separation-of-C5-quinary-mixture-

File: AdsorptionInformationCard/After Process JSON.csv (part 9 of 46)
Materials Name,Molecule Name,Can Pass SievingPore Size,Structure Type,Material Category,Sieving Mechanism,Molecular Size,Mechanism,File Name,Test Conditions,Threshold Pressure,Additional Info,,,,,,,,,
ZIF-8,hydrogen,Yes,0.34 nm,3D cages,MOF membrane,Size exclusion at sub-nanometer scale,0.289 nm,Size exclusion,10.1039-d0cs00552e_1747625553227630_10.1039@D0CS00552E.json,"298 K, 1 bar",Not Applicable,The smaller kinetic diameter of hydrogen compared to the pore size allows passage.,,,,,,,,
ZIF-8,carbon dioxide,Yes,0.34 nm,3D cages,MOF membrane,Size exclusion at sub-nanometer scale,0.33 nm,Size exclusion,10.1039-d0cs00552e_1747625553227630_10.1039@D0CS00552E.json,"298 K, 1 bar",Not Applicable,"The molecular size is slightly smaller than the pore size, allowing permeation.",,,,,,,,
ZIF-8,propylene,Conditional (see Additional Info),0.34 nm,3D cages,MOF membrane,Size exclusion at sub-nanometer scale,0.46 nm,Gate-opening effect,10.1039-d0cs00552e_1747625553227630_10.1039@D0CS00552E.json,"298 K, 1 bar",Varies depending on linker rotation,Propylene can pass through due to the flexibility of organic linkers in ZIF-8.,,,,,,,,
ZIF-8,propane,No,0.34 nm,3D cages,MOF membrane,Size exclusion at sub-nanometer scale,0.43 nm,Size exclusion,10.1039-d0cs00552e_1747625553227630_10.1039@D0CS00552E.json,"298 K, 1 bar",Not Applicable,Propane cannot pass through due to its larger size relative to the effective pore aperture.,,,,,,,,
ZIF-8,hydrogen,Yes,3.4 Ã…,Not Reported,MOF membrane,Size exclusion at sub-nanometer scale,2.9 Ã…,Kinetic sieving,10.1039-d1qm00234a_1747624587638318_lim2021.json,"Cryogenic temperatures, near-zero coverage",Not Applicable,Highest D2/H2 selectivity of 11 at 19.5 K.,,,,,,,,
ZIF-8,linear alkanes,Yes,"3.4 Ã… (six-membered-ring windows), 5.4 Ã… (four-membered-ring windows)",3D cages,MOFs,Size exclusion at sub-nanometer scale,3.9 to 4.8 Ã…,Size exclusion,10.1039-d1tc00810b_1747625153434441_yu2021.json,"Room temperature, vapor phase",Not Applicable,Linear alkanes (C5-C8) detected according to carbon number sequence.,,,,,,,,
ZIF-8,branched alkanes,No,"3.4 Ã… (six-membered-ring windows), 5.4 Ã… (four-membered-ring windows)",3D cages,MOFs,Size exclusion at sub-nanometer scale,5.2 to 7.3 Ã…,Size exclusion,10.1039-d1tc00810b_1747625153434441_yu2021.json,"Room temperature, vapor phase",Not Applicable,Branched alkanes excluded due to size sieving.,,,,,,,,
ZIF-8,1-hexene,Yes,"3.4 Ã… (six-membered-ring windows), 5.4 Ã… (four-membered-ring windows)",3D cages,MOFs,Size exclusion at sub-nanometer scale,4.7 Ã…,Size exclusion,10.1039-d1tc00810b_1747625153434441_yu2021.json,"Room temperature, vapor phase",Not Applicable,Reflectance peak red shift observed upon adsorption.,,,,,,,,
ZIF-8,benzene,No,"3.4 Ã… (six-membered-ring windows), 5.4 Ã… (four-membered-ring windows)",3D cages,MOFs,Size exclusion at sub-nanometer scale,5.9 Ã…,Size exclusion,10.1039-d1tc00810b_1747625153434441_yu2021.json,"Room temperature, vapor phase",Not Applicable,Excluded due to size sieving of exposed {110} planes.,,,,,,,,
ZIF-8,toluene,No,"3.4 Ã… (six-membered-ring windows), 5.4 Ã… (four-membered-ring windows)",3D cages,MOFs,Size exclusion at sub-nanometer scale,5.9 Ã…,Size exclusion,10.1039-d1tc00810b_1747625153434441_yu2021.json,"Room temperature, vapor phase",Not Applicable,Excluded due to size sieving of exposed {110} planes.,,,,,,,,
ZIF-8,xylene isomers,No,"3.4 Ã… (six-membered-ring windows), 5.4 Ã… (four-membered-ring windows)",3D cages,MOFs,Size exclusion at sub-nanometer scale,5.9-7.0 Ã…,Size exclusion,10.1039-d1tc00810b_1747625153434441_yu2021.json,"Room temperature, vapor phase",Not Applicable,Excluded due to size sieving of exposed {110} planes.,,,,,,,,
ZIF-8,cyclohexane,No,"3.4 Ã… (six-membered-ring windows), 5.4 Ã… (four-membered-ring windows)",3D cages,MOFs,Size exclusion at sub-nanometer scale,Not Reported,Size exclusion,10.1039-d1tc00810b_1747625153434441_yu2021.json,"Room temperature, vapor phase",Not Applicable,Excluded due to size exclusion.,,,,,,,,
ZIF-8,methanol,Yes,"3.4 Ã… (six-membered-ring windows), 5.4 Ã… (four-membered-ring windows)",3D cages,MOFs,Size exclusion at sub-nanometer scale,Not Reported,Size exclusion,10.1039-d1tc00810b_1747625153434441_yu2021.json,"Room temperature, vapor phase",Not Applicable,Reflectance peak red shift observed upon adsorption.,,,,,,,,
ZIF-8,ethanol,Yes,"3.4 Ã… (six-membered-ring windows), 5.4 Ã… (four-membered-ring windows)",3D cages,MOFs,Size exclusion at sub-nanometer scale,Not Reported,Size exclusion,10.1039-d1tc00810b_1747625153434441_yu2021.json,"Room temperature, vapor phase",Not Applicable,Reflectance peak red shift observed upon adsorption.,,,,,,,,
ZIF-8,1-propanol,Yes,"3.4 Ã… (six-membered-ring windows), 5.4 Ã… (four-membered-ring windows)",3D cages,MOFs,Size exclusion at sub-nanometer scale,Not Reported,Size exclusion,10.1039-d1tc00810b_1747625153434441_yu2021.json,"Room temperature, vapor phase",Not Applicable,Reflectance peak red shift observed upon adsorption.,,,,,,,,
ZIF-8,1-butanol,Yes,"3.4 Ã… (six-membered-ring windows), 5.4 Ã… (four-membered-ring windows)",3D cages,MOFs,Size exclusion at sub-nanometer scale,Not Reported,Size exclusion,10.1039-d1tc00810b_1747625153434441_yu2021.json,"Room temperature, vapor phase",Not Applicable,Reflectance peak red shift observed upon adsorption.,,,,,,,,
ZIF-8,1-pentanol,Conditional (see Additional Info),"3.4 Ã… (six-membered-ring windows), 5.4 Ã… (four-membered-ring windows)",3D cages,MOFs,Size exclusion at sub-nanometer scale,Not Reported,Size exclusion,10.1039-d1tc00810b_1747625153434441_yu2021.json,"Room temperature, vapor phase",Not Applicable,Peak shift decreased with increasing carbon number for C5-C8 linear alcohols in TC ZIF-8 MCCs.,,,,,,,,
ZIF-8,1-hexanol,Conditional (see Additional Info),"3.4 Ã… (six-membered-ring windows), 5.4 Ã… (four-membered-ring windows)",3D cages,MOFs,Size exclusion at sub-nanometer scale,Not Reported,Size exclusion,10.1039-d1tc00810b_1747625153434441_yu2021.json,"Room temperature, vapor phase",Not Applicable,Peak shift decreased with increasing carbon number for C5-C8 linear alcohols in TC ZIF-8 MCCs.,,,,,,,,
ZIF-8,1-heptanol,Conditional (see Additional Info),"3.4 Ã… (six-membered-ring windows), 5.4 Ã… (four-membered-ring windows)",3D cages,MOFs,Size exclusion at sub-nanometer scale,Not Reported,Size exclusion,10.1039-d1tc00810b_1747625153434441_yu2021.json,"Room temperature, vapor phase",Not Applicable,Peak shift decreased with increasing carbon number for C5-C8 linear alcohols in TC ZIF-8 MCCs.,,,,,,,,
ZIF-8,1-octanol,Conditional (see Additional Info),"3.4 Ã… (six-membered-ring windows), 5.4 Ã… (four-membered-ring windows)",3D cages,MOFs,Size exclusion at sub-nanometer scale,Not Reported,Size exclusion,10.1039-d1tc00810b_1747625153434441_yu2021.json,"Room temperature, vapor phase",Not Applicable,Peak shift decreased with increasing carbon number for C5-C8 linear alcohols in TC ZIF-8 MCCs.,,,,,,,,
ZIF-8,carbon dioxide,Yes,Not Reported,Not Reported,MOFs,Adsorption-based selectivity due to interactions with IL pairs.,0.33 nm,Adsorption-based selectivity,10.1080-00268976.2019.1666170_1747625637910874_10.1080@00268976.2019.1666170.json,"298.15 K, pressures ranging from 0.065 bar to higher values",Not Applicable,CO2 adsorption capacity is enhanced by encapsulated ionic liquids.,,,,,,,,
ZIF-8,methane,Yes,Not Reported,Not Reported,MOFs,Adsorption-based selectivity due to interactions with IL pairs.,0.38 nm,Size exclusion,10.1080-00268976.2019.1666170_1747625637910874_10.1080@00268976.2019.1666170.json,"298.15 K, pressures ranging from low to high",Not Applicable,CH4 adsorption is less affected by ILs compared to CO2.,,,,,,,,
ZIF-8,nitrogen,Yes,Not Reported,Not Reported,MOFs,Adsorption-based selectivity due to interactions with IL pairs.,0.364 nm,Size exclusion,10.1080-00268976.2019.1666170_1747625637910874_10.1080@00268976.2019.1666170.json,"298.15 K, pressures ranging from low to high",Not Applicable,N2 adsorption is less affected by ILs compared to CO2.,,,,,,,,
ZIF-8,hydrogen,Yes,Not Reported,Not Reported,MOF membrane,Molecular sieving properties observed with high H2 permeances and sharp H2/C3H8 separation factors.,Not Reported,Activated molecular transport through the ZIF-8 pores,10.1126-science.1251181_1747623849476226_brown2014.json,"120Â°C, equimolar H2/C3H8 feed mixture",Not Applicable,High H2 permeance with sharp H2/C3H8 separation factors observed.,,,,,,,,
ZIF-8,propane,No,Not Reported,Not Reported,MOF membrane,Molecular sieving properties observed with high H2 permeances and sharp H2/C3H8 separation factors.,Not Reported,Size exclusion at sub-nanometer scale,10.1126-science.1251181_1747623849476226_brown2014.json,"25Â°C, equimolar C3H6/C3H8 feed mixture",Not Applicable,C3H8 permeance decreased by a factor of 10 after PDMS capping to suppress bypassing.,,,,,,,,
ZIF-8,propylene,Yes,Not Reported,Not Reported,MOF membrane,Molecular sieving properties observed with high H2 permeances and sharp H2/C3H8 separation factors.,Not Reported,Size exclusion at sub-nanometer scale,10.1126-science.1251181_1747623849476226_brown2014.json,"25Â°C, equimolar C3H6/C3H8 feed mixture",Not Applicable,"After PDMS sealing, the permeate stream contained 92% C3H6 and 8% C3H8.",,,,,,,,
ZIF-8,hydrogen,Yes,"3.4 Ã… (before E-field), 3.6 Ã… (after E-field in Cm phase)",3D cages,MOF membrane,Size exclusion at sub-nanometer scale,Not Reported,Size exclusion,10.1126-science.aal2456_1747624000302136_knebel2017.json,"298 K, 1 bar",Not Applicable,Permeance decreased upon E-field application.,,,,,,,,
ZIF-8,carbon dioxide,Yes,"3.4 Ã… (before E-field), 3.6 Ã… (after E-field in Cm phase)",3D cages,MOF membrane,Size exclusion at sub-nanometer scale,0.33 nm,Size exclusion,10.1126-science.aal2456_1747624000302136_knebel2017.json,"298 K, 1 bar",Not Applicable,Permeance decreased upon E-field application and recovered after relaxation.,,,,,,,,
ZIF-8,methane,Yes,"3.4 Ã… (before E-field), 3.6 Ã… (after E-field in Cm phase)",3D cages,MOF membrane,Size exclusion at sub-nanometer scale,0.38 nm,Size exclusion,10.1126-science.aal2456_1747624000302136_knebel2017.json,"298 K, 1 bar",Not Applicable,Permeance decreased upon E-field application.,,,,,,,,
ZIF-8,propene,Yes,"3.4 Ã… (before E-field), 3.6 Ã… (after E-field in Cm phase)",3D cages,MOF membrane,Size exclusion at sub-nanometer scale,0.46 nm,Size exclusion,10.1126-science.aal2456_1747624000302136_knebel2017.json,"298 K, 1 bar",Not Applicable,Separation factor increased from 6 to 8 upon E-field application.,,,,,,,,
ZIF-8,propane,Yes,"3.4 Ã… (before E-field), 3.6 Ã… (after E-field in Cm phase)",3D cages,MOF membrane,Size exclusion at sub-nanometer scale,0.43 nm,Size exclusion,10.1126-science.aal2456_1747624000302136_knebel2017.json,"298 K, 1 bar",Not Applicable,Separation factor increased from 6 to 8 upon E-field application.,,,,,,,,
ZIF-8,microperoxidase-11,No,3.4 Ã…,Not Reported,MOFs,Not Reported,3.3 x 1.7 x 1.1 nm,molecular-sieving,d1cs01011e.json,Not Reported,Not Applicable,Narrow aperture prevented substrate from passing through the framework.,,,,,,,,
ZIF-8,cytochrome c,Yes,3.4 Ã…,Not Reported,MOFs,Not Reported,2.6 x 3.2 x 3.3 nm,Conformational change,d1cs01011e.json,Not Reported,Not Applicable,Penetrated microporous window by undergoing conformational changes.,,,,,,,,
ZIF-8,cis-cyclooctene,No,Not Reported,Not Reported,MOF composite,Size exclusion at sub-nanometer scale,Not Reported,Size exclusion,d1nr07659k.json,"Room temperature, hydrogenation reaction conditions",Not Applicable,Molecular sieving effect demonstrated by encapsulated Pt NPs in ZIF-8,,,,,,,,
ZIF-8,n-hexene,Yes,Not Reported,Not Reported,MOF composite,Size exclusion at sub-nanometer scale,Not Reported,Size exclusion,d1nr07659k.json,"Room temperature, hydrogenation reaction conditions",Not Applicable,Molecular sieving effect demonstrated by encapsulated Pt NPs in ZIF-8,,,,,,,,
ZIF-8,4-nitrophenol,No,Not Reported,Not Reported,MOF composite,Size exclusion at sub-nanometer scale,Not Reported,Size exclusion,d1nr07659k.json,Reduction reaction conditions,Not Applicable,4-nitrophenol cannot migrate through ZIF-8,,,,,,,,
ZIF-8,methylene blue,No,Not Reported,Not Reported,MOF composite,Size exclusion at sub-nanometer scale,Not Reported,Size exclusion,d1nr07659k.json,Reduction reaction conditions,Not Applicable,Methylene blue excluded by surrounding MOFs around Au NPs,,,,,,,,
ZIF-8,hydrogen,Yes,"3.4 Ã… (PLD), 6.0 Ã… (LCD)",1D channels,MOFs,Size exclusion at sub-nanometer scale,0.29 nm,Size exclusion at sub-nanometer scale,d2ta00883a.json,Not Reported,Not Applicable,The pore opening of ZIF-8 allows for the concentration of small molecules like H2.,,,,,,,,
ZIF-8,carbon dioxide,Yes,"3.4 Ã… (aperture), 3.92 Ã… (largest aperture in dataset)",3D cages,MOFs,Size exclusion at sub-nanometer scale,0.33 nm,Size exclusion at sub-nanometer scale,d2ta02624d.json,"Fully flexible framework, conditions vary",Not Applicable,Diffusivity ratio DCO2/DCH4 is approx. 9,,,,,,,,
ZIF-8,methane,Yes,"3.4 Ã… (aperture), 3.92 Ã… (largest aperture in dataset)",3D cages,MOFs,Size exclusion at sub-nanometer scale,0.38 nm,Size exclusion at sub-nanometer scale,d2ta02624d.json,"Fully flexible framework, conditions vary",Not Applicable,Used as a reference for diffusivity ratios,,,,,,,,
ZIF-8,propylene,Conditional (see Additional Info),"3.4 Ã… (aperture), 3.92 Ã… (largest aperture in dataset)",3D cages,MOFs,Size exclusion at sub-nanometer scale,0.46 nm,Size exclusion at sub-nanometer scale,d2ta02624d.json,"Fully flexible framework, conditions vary",Not Applicable,"Performance improves with metal substitution (e.g., Co2+ or Cu2+)",,,,,,,,
ZIF-8,propane,Conditional (see Additional Info),"3.4 Ã… (aperture), 3.92 Ã… (largest aperture in dataset)",3D cages,MOFs,Size exclusion at sub-nanometer scale,0.43 nm,Size exclusion at sub-nanometer scale,d2ta02624d.json,"Fully flexible framework, conditions vary",Not Applicable,Separation performance depends on metal substitution,,,,,,,,
ZIF-8,propene,Yes,3.4 Ã… (aperture size),Not Reported,MOF membrane,Size exclusion at sub-nanometer scale,0.43 nm,Size exclusion at sub-nanometer scale,d3cs00131h.json,"Room temperature, applied potential of -0.7 mA cm^-2",Not Applicable,High propene/propane selectivity achieved,,,,,,,,
ZIF-8,propane,No,3.4 Ã… (aperture size),Not Reported,MOF membrane,Size exclusion at sub-nanometer scale,0.43 nm,Size exclusion at sub-nanometer scale,d3cs00131h.json,"Room temperature, applied potential of -0.7 mA cm^-2",Not Applicable,High propene/propane selectivity achieved,,,,,,,,
ZIF-8,carbon dioxide,Yes,"3.4 Ã… (PLD), 11.6 Ã… (LCD)",3D cages,MOF composite,Size exclusion at sub-nanometer scale,0.33 nm,Size exclusion at sub-nanometer scale,d3dt01878d.json,"298 K, 1 bar",Not Applicable,Enhanced CO2 permeability when ZIF-8 was incorporated into polyimide membranes.,,,,,,,,
ZIF-8,nitrogen,No,"3.4 Ã… (PLD), 11.6 Ã… (LCD)",3D cages,MOF composite,Size exclusion at sub-nanometer scale,0.364 nm,Size exclusion at sub-nanometer scale,d3dt01878d.json,"298 K, 1 bar",Not Applicable,Reduced N2 permeability compared to CO2 due to size exclusion.,,,,,,,,
ZIF-8,methane,No,"3.4 Ã… (PLD), 11.6 Ã… (LCD)",3D cages,MOF composite,Size exclusion at sub-nanometer scale,0.38 nm,Size exclusion at sub-nanometer scale,d3dt01878d.json,"298 K, 1 bar",Not Applicable,Reduced CH4 permeability compared to CO2 due to size exclusion.,,,,,,,,
ZIF-8,para-xylene,Yes,3.4 Ã…,Not Reported,MOFs,Para-xylene triggers a structural transformation allowing it to pass through while larger molecules are excluded.,0.58 nm (kinetic diameter),Gating mechanism,d4cs00796d.json,Quaternary liquid-phase breakthrough,Not Applicable,Para-xylene induces structural flexibility to open the pores.,,,,,,,,
ZIF-8,meta-xylene,No,3.4 Ã…,Not Reported,MOFs,Para-xylene triggers a structural transformation allowing it to pass through while larger molecules are excluded.,0.68 nm (kinetic diameter),Gating mechanism,d4cs00796d.json,Quaternary liquid-phase breakthrough,Not Applicable,Meta-xylene cannot induce sufficient pore opening.,,,,,,,,
ZIF-8,ortho-xylene,No,3.4 Ã…,Not Reported,MOFs,Para-xylene triggers a structural transformation allowing it to pass through while larger molecules are excluded.,0.68 nm (kinetic diameter),Gating mechanism,d4cs00796d.json,Quaternary liquid-phase breakthrough,Not Applicable,Ortho-xylene cannot induce sufficient pore opening.,,,,,,,,
ZIF-8,hydrogen,Yes,3.4 Ã…,Not Reported,MOF membrane,Size exclusion at sub-nanometer scale,2.89 Ã…,Size exclusion at sub-nanometer scale,d4nh00662c.json,300 K,Not Applicable,The pore size of ZIF-8 (3.4 Ã…) allows hydrogen gas to diffuse through and reach the surface of ZnO.,,,,,,,,
ZIF-8,toluene,No,3.4 Ã…,Not Reported,MOF membrane,Size exclusion at sub-nanometer scale,5.27 Ã…,Size exclusion at sub-nanometer scale,d4nh00662c.json,300 K,Not Applicable,Toluene cannot pass through the ZIF-8 layer due to its larger molecular size compared to the pore size.,,,,,,,,
ZIF-8,benzene,No,3.4 Ã…,Not Reported,MOF membrane,Size exclusion at sub-nanometer scale,5.92 Ã…,Size exclusion at sub-nanometer scale,d4nh00662c.json,300 K,Not Applicable,Benzene is excluded from passing through the ZIF-8 layer because its molecular size exceeds the pore size.,,,,,,,,
ZIF-8,deep eutectic solvent (ChCl:urea),No,0.34 nm,Not Reported,MOF membrane,Size exclusion at sub-nanometer scale,Not Reported,Size exclusion at sub-nanometer scale,s11426-024-2494-4.json,Not Reported,Not Applicable,Encapsulated in ZIF-8 channels by self-confined growth.,,,,,,,,
ZIF-8,deep eutectic solvent (ChCl:Im),No,0.34 nm,Not Reported,MOF membrane,Size exclusion at sub-nanometer scale,Not Reported,Size exclusion at sub-nanometer scale,s11426-024-2494-4.json,Not Reported,Not Applicable,Encapsulated in ZIF-8 channels by self-confined growth.,,,,,,,,
ZIF-8,deep eutectic solvent (ChCl:ZnCl2),No,0.34 nm,Not Reported,MOF membrane,Size exclusion at sub-nanometer scale,Not Reported,Size exclusion at sub-nanometer scale,s11426-024-2494-4.json,Not Reported,Not Applicable,Encapsulated in ZIF-8 channels by self-confined growth.,,,,,,,,
ZIF-8,propylene,Yes,"3.4 Ã… (crystallographic), 4.3 Ã… (effective)",Zeolitic imidazolate framework,MOF membrane,Framework flexibility leads to larger effective pore size than crystallographic pore size.,0.46 nm,Size exclusion,s41565-022-01168-3.json,Not Reported,Not Applicable,Propylene/propane separation factor >50 in ZIF-8 membranes prepared by counterdiffusion.,,,,,,,,
ZIF-8,propane,No,"3.4 Ã… (crystallographic), 4.3 Ã… (effective)",Zeolitic imidazolate framework,MOF membrane,Framework flexibility leads to larger effective pore size than crystallographic pore size.,0.43 nm,Size exclusion,s41565-022-01168-3.json,Not Reported,Not Applicable,Propylene/propane separation factor >50 in ZIF-8 membranes prepared by counterdiffusion.,,,,,,,,
ZIF-8,ethylene,Yes,"2.5 Ã… (4-M window), 3.4 Ã… to 5.2 Ã… (6-M window)",3D cages,MOF membrane,Size exclusion at sub-nanometer scale via 4-M window aligned along the <100> direction,0.4 nm,Size exclusion at sub-nanometer scale,sciadv.abm6741.json,"Room temperature, 1 bar",Not Applicable,"C2H4 permeance: ~244 GPU, C2H4/C2H6 selectivity: ~9.6",,,,,,,,
ZIF-8,ethane,Yes,"2.5 Ã… (4-M window), 3.4 Ã… to 5.2 Ã… (6-M window)",3D cages,MOF membrane,Size exclusion at sub-nanometer scale via 4-M window aligned along the <100> direction,0.42 nm,Size exclusion at sub-nanometer scale,sciadv.abm6741.json,"Room temperature, 1 bar",Not Applicable,C2H6 permeance lower than C2H4,,,,,,,,
ZIF-8,propylene,Yes,"2.5 Ã… (4-M window), 3.4 Ã… to 5.2 Ã… (6-M window)",3D cages,MOF membrane,Size exclusion at sub-nanometer scale via 4-M window aligned along the <100> direction,0.4 nm,Size exclusion at sub-nanometer scale,sciadv.abm6741.json,"Room temperature, 1 bar",Not Applicable,"C3H6 permeance: ~18.1 GPU, C3H6/C3H8 selectivity: ~40",,,,,,,,
ZIF-8,propane,Yes,"2.5 Ã… (4-M window), 3.4 Ã… to 5.2 Ã… (6-M window)",3D cages,MOF membrane,Size exclusion at sub-nanometer scale via 4-M window aligned along the <100> direction,0.42 nm,Size exclusion at sub-nanometer scale,sciadv.abm6741.json,"Room temperature, 1 bar",Not Applicable,C3H8 permeance below 1 GPU,,,,,,,,
ZIF-8,butane,No,"2.5 Ã… (4-M window), 3.4 Ã… to 5.2 Ã… (6-M window)",3D cages,MOF membrane,Size exclusion at sub-nanometer scale via 4-M window aligned along the <100> direction,0.5 nm,Size exclusion at sub-nanometer scale,sciadv.abm6741.json,"Room temperature, 1 bar",Not Applicable,Permeance below 1 GPU,,,,,,,,
ZIF-8,isobutane,No,"2.5 Ã… (4-M window), 3.4 Ã… to 5.2 Ã… (6-M window)",3D cages,MOF membrane,Size exclusion at sub-nanometer scale via 4-M window aligned along the <100> direction,0.5 nm,Size exclusion at sub-nanometer scale,sciadv.abm6741.json,"Room temperature, 1 bar",Not Applicable,Not detected under test conditions,,,,,,,,
ZIF-7x-8,carbon dioxide,Yes,Varies with bIm percentage,Not Reported,MOF membrane,Size exclusion at sub-nanometer scale,3.3 Ã…,Size exclusion,10.1002-adma.201902009_1747625455727248_10.1002@adma.201902009.json,Not Reported,Not Applicable,ZIF-722-8 membrane exhibited a separation factor of 25 for CO2/CH4 mixture gas,,,,,,,,
ZIF-7x-8,methane,No,Varies with bIm percentage,Not Reported,MOF membrane,Size exclusion at sub-nanometer scale,3.8 Ã…,Size exclusion,10.1002-adma.201902009_1747625455727248_10.1002@adma.201902009.json,Not Reported,Not Applicable,ZIF-722-8 membrane exhibited a separation factor of 25 for CO2/CH4 mixture gas,,,,,,,,
ZIF-7x-8,carbon dioxide,Yes,Not Reported,Not Reported,MOF membrane,Size exclusion at sub-nanometer scale,0.33 nm,Size exclusion at sub-nanometer scale,d3cs00131h.json,Not Reported,Not Applicable,Sharper CO2/CH4 separation achieved,,,,,,,,
ZIF-7x-8,methane,No,Not Reported,Not Reported,MOF membrane,Size exclusion at sub-nanometer scale,0.38 nm,Size exclusion at sub-nanometer scale,d3cs00131h.json,Not Reported,Not Applicable,Sharper CO2/CH4 separation achieved,,,,,,,,
ZIF-7-NH2(70),carbon dioxide,Yes,Not Reported,Not Reported,MOF composite,Size exclusion at sub-nanometer scale,0.33 nm,Size exclusion,10.1002-adma.201606999_1747626758185508_xiang2017.json,"35 Â°C, 5 bar",Not Applicable,Improved diffusion coefficient due to enlarged aperture size.,,,,,,,,
ZIF-7-NH2(70),methane,No,Not Reported,Not Reported,MOF composite,Size exclusion at sub-nanometer scale,0.38 nm,Size exclusion,10.1002-adma.201606999_1747626758185508_xiang2017.json,"35 Â°C, 5 bar",Not Applicable,Reduced permeability with increased filler loading.,,,,,,,,
ZIF-7-II/OPBI,hydrogen,Yes,3 Ã… (narrow-pore phase),Not Reported,MOF composite,Size exclusion at sub-nanometer scale,2.9 Ã…,Size exclusion at sub-nanometer scale,10.1021-acsami.0c17426_1747624523341286_10.1021@acsami.0c17426.json,"25 Â°C, 4 bar",Not Applicable,H2 permeability improved significantly in ZIF-7-II/OPBI compared to pure OPBI.,,,,,,,,
ZIF-7-II/OPBI,carbon dioxide,No,3 Ã… (narrow-pore phase),Not Reported,MOF composite,Size exclusion at sub-nanometer scale,3.3 Ã…,Size exclusion at sub-nanometer scale,10.1021-acsami.0c17426_1747624523341286_10.1021@acsami.0c17426.json,"25 Â°C, 4 bar",Not Applicable,CO2 permeability decreased in ZIF-7-II/OPBI due to narrow pore restriction.,,,,,,,,
ZIF-7-90,carbon dioxide,Yes,3.7â€? Ã… (tunable),SOD-type topology,MOFs,Tunable pore size and gate-opening effect via mixed-linker synthesis,0.33 nm,Size exclusion at sub-nanometer scale,10.1002-aic.15102_1747625517378062_rashidi2015.json,"273 K, 1 bar",Not Applicable,CO2 adsorption shows tunable microporosity depending on the linker composition.,,,,,,,,
ZIF-7-90,n-butane,Conditional (see Additional Info),3.7â€? Ã… (tunable),SOD-type topology,MOFs,Tunable pore size and gate-opening effect via mixed-linker synthesis,0.43 nm,Kinetic sieving,10.1002-aic.15102_1747625517378062_rashidi2015.json,"308 K, 1 bar",Not Applicable,Transport diffusivity of n-butane is tunable over 6â€? orders of magnitude depending on framework composition.,,,,,,,,
ZIF-7-90,i-butane,Conditional (see Additional Info),3.7â€? Ã… (tunable),SOD-type topology,MOFs,Tunable pore size and gate-opening effect via mixed-linker synthesis,0.56 nm,Kinetic sieving,10.1002-aic.15102_1747625517378062_rashidi2015.json,"308 K, 1 bar",Not Applicable,Transport diffusivity of i-butane is tunable over 4â€? orders of magnitude depending on framework composition.,,,,,,,,
ZIF-7-90,water,Conditional (see Additional Info),3.7â€? Ã… (tunable),SOD-type topology,MOFs,Tunable pore size and gate-opening effect via mixed-linker synthesis,0.27 nm,Hydrophobicity tuning,10.1002-aic.15102_1747625517378062_rashidi2015.json,"308 K, varying relative humidity",Varies with composition,"Water uptake behavior is tunable; materials with high ZIF-7 content are hydrophobic, while those with higher OHC-IM content show increased hydrophilicity.",,,,,,,,
ZIF-7-8 hybrids,nitrogen,No,"Shifts to smaller values, ~0.32 nm appears at 20% Bz-IM",3D cages,MOFs,Reduction of average pore size by inclusion of bulky Bz-IM linkers,0.364 nm,Bz-IM groups block rotational displacement of imidazole linkers,10.1021-cm3006953_1747626580658424_thompson2012.json,"77 K, P/P0 up to 1",Not Applicable,Progressive suppression of gate-opening phenomena observed.,,,,,,,,
ZIF-7-8,carbon dioxide,Yes,"Varies with bIm content, <3.4 Ã… effective for high bIm content",3D cages,MOF membrane,Size exclusion at sub-nanometer scale,0.33 nm,Kinetic sieving,10.1016-j.seppur.2021.118722_1747625387044137_song2021.json,"Room temperature, various pressures",Not Applicable,Performance enhanced by mixed-linker strategy with benzimidazole incorporation.,,,,,,,,
ZIF-7-8,methane,Yes,"Varies with bIm content, <3.4 Ã… effective for high bIm content",3D cages,MOF membrane,Size exclusion at sub-nanometer scale,0.38 nm,Kinetic sieving,10.1016-j.seppur.2021.118722_1747625387044137_song2021.json,"Room temperature, various pressures",Not Applicable,Performance enhanced by mixed-linker strategy with benzimidazole incorporation.,,,,,,,,
ZIF-7-8,carbon dioxide,Yes,2.95 Ã… (aperture after 15% decrease),3D cages,MOFs,Size exclusion at sub-nanometer scale,0.33 nm,Size exclusion at sub-nanometer scale,d2ta02624d.json,"Fully flexible framework, conditions vary",Not Applicable,Diffusivity ratio DCO2/DCH4 increases to 3 Ã— 10^3,,,,,,,,
ZIF-7-8,methane,No,2.95 Ã… (aperture after 15% decrease),3D cages,MOFs,Size exclusion at sub-nanometer scale,0.38 nm,Size exclusion at sub-nanometer scale,d2ta02624d.json,"Fully flexible framework, conditions vary",Not Applicable,Blocked due to reduced aperture size,,,,,,,,
ZIF-78,carbon dioxide,Yes,7.1 Ã…,Not Reported,MOFs,Smaller pore size leads to higher selectivity for CO2,3.3 Ã…,Smaller pore size enhances CO2 adsorption,10.1002-asia.201400031_1747624984303675_li2014.json,"298 K, 1 bar",Not Applicable,Highest CO2/N2 selectivity of 50.1 and CO2/CH4 selectivity of 10.6 among tested ZIFs,,,,,,,,
ZIF-78,nitrogen,No,7.1 Ã…,Not Reported,MOFs,Smaller pore size leads to higher selectivity for CO2,3.64 Ã…,Size exclusion and weaker interactions,10.1002-asia.201400031_1747624984303675_li2014.json,"298 K, 1 bar",Not Applicable,Lower uptake of nitrogen,,,,,,,,
ZIF-78,methane,No,7.1 Ã…,Not Reported,MOFs,Smaller pore size leads to higher selectivity for CO2,3.8 Ã…,Size exclusion and weaker interactions,10.1002-asia.201400031_1747624984303675_li2014.json,"298 K, 1 bar",Not Applicable,Lower uptake of methane,,,,,,,,
ZIF-77,carbon dioxide,Yes,3.6 - 4.7 Ã… (2-D channels),2-D channels that do not connect in the normal (90Â°) direction,MOF membrane,2-D channels inhibit CH4 transport by means of constriction,Not Reported,Size exclusion at sub-nanometer scale,10.1039-c2ee21743k_1747626125410145_thornton2012.json,Not Reported,Not Applicable,Exploits diffusivity differences to separate CO2/CH4 mixtures,,,,,,,,
ZIF-77,methane,No,3.6 - 4.7 Ã… (2-D channels),2-D channels that do not connect in the normal (90Â°) direction,MOF membrane,2-D channels inhibit CH4 transport by means of constriction,Not Reported,Size exclusion at sub-nanometer scale,10.1039-c2ee21743k_1747626125410145_thornton2012.json,Not Reported,Not Applicable,Inhibited transport due to pore constriction,,,,,,,,
ZIF-723-8,propylene,Yes,Not Reported,3D cages,MOF membrane,Size exclusion at sub-nanometer scale,0.42 nm,Size exclusion,10.1021-acsami.7b18506_1747624721760716_hillman2018.json,"298 K, 1 bar",Not Applicable,Permeance decreases as bIm content increases.,,,,,,,,
ZIF-723-8,propane,No,Not Reported,3D cages,MOF membrane,Size exclusion at sub-nanometer scale,0.43 nm,Size exclusion,10.1021-acsami.7b18506_1747624721760716_hillman2018.json,"298 K, 1 bar",Not Applicable,Not detected in permeate side.,,,,,,,,
ZIF-723-8,hydrogen,Yes,Not Reported,3D cages,MOF membrane,Size exclusion at sub-nanometer scale,0.289 nm,Size exclusion,10.1021-acsami.7b18506_1747624721760716_hillman2018.json,"298 K, 1 bar",Not Applicable,Separation factor increases with bIm incorporation.,,,,,,,,
ZIF-723-8,methane,Yes,Not Reported,3D cages,MOF membrane,Size exclusion at sub-nanometer scale,0.38 nm,Size exclusion,10.1021-acsami.7b18506_1747624721760716_hillman2018.json,"298 K, 1 bar",Not Applicable,Separation factor increases with bIm incorporation.,,,,,,,,
ZIF-723-8,carbon dioxide,Yes,Not Reported,3D cages,MOF membrane,Size exclusion at sub-nanometer scale,0.33 nm,Size exclusion,10.1021-acsami.7b18506_1747624721760716_hillman2018.json,"298 K, 1 bar",Not Applicable,Separation factor increases with bIm incorporation.,,,,,,,,
ZIF-722-8,carbon dioxide,Yes,3.53 Ã… (mean pore size),Not Reported,MOF membrane,Size exclusion at sub-nanometer scale,0.33 nm,molecular sieving,10.1002-anie.201811638_1747624952090065_hou2018.json,Not Reported,Not Applicable,The aperture is narrowed to a suitable range for CO2/CH4 separation.,,,,,,,,
ZIF-722-8,methane,No,3.53 Ã… (mean pore size),Not Reported,MOF membrane,Size exclusion at sub-nanometer scale,0.38 nm,size exclusion,10.1002-anie.201811638_1747624952090065_hou2018.json,Not Reported,Not Applicable,"The aperture size is smaller than the kinetic diameter of methane, preventing its passage.",,,,,,,,
ZIF-715-8,propylene,Yes,Not Reported,3D cages,MOF membrane,Size exclusion at sub-nanometer scale,0.42 nm,Size exclusion,10.1021-acsami.7b18506_1747624721760716_hillman2018.json,"298 K, 1 bar",Not Applicable,Permeance decreases as bIm content increases.,,,,,,,,
ZIF-715-8,propane,No,Not Reported,3D cages,MOF membrane,Size exclusion at sub-nanometer scale,0.43 nm,Size exclusion,10.1021-acsami.7b18506_1747624721760716_hillman2018.json,"298 K, 1 bar",Not Applicable,Not detected in permeate side.,,,,,,,,
ZIF-715-8,hydrogen,Yes,Not Reported,3D cages,MOF membrane,Size exclusion at sub-nanometer scale,0.289 nm,Size exclusion,10.1021-acsami.7b18506_1747624721760716_hillman2018.json,"298 K, 1 bar",Not Applicable,Separation factor increases with bIm incorporation.,,,,,,,,
ZIF-715-8,methane,Yes,Not Reported,3D cages,MOF membrane,Size exclusion at sub-nanometer scale,0.38 nm,Size exclusion,10.1021-acsami.7b18506_1747624721760716_hillman2018.json,"298 K, 1 bar",Not Applicable,Separation factor increases with bIm incorporation.,,,,,,,,
ZIF-715-8,carbon dioxide,Yes,Not Reported,3D cages,MOF membrane,Size exclusion at sub-nanometer scale,0.33 nm,Size exclusion,10.1021-acsami.7b18506_1747624721760716_hillman2018.json,"298 K, 1 bar",Not Applicable,Separation factor increases with bIm incorporation.,,,,,,,,
ZIF-711-8,propylene,Yes,Not Reported,3D cages,MOF membrane,Size exclusion at sub-nanometer scale,0.42 nm,Size exclusion,10.1021-acsami.7b18506_1747624721760716_hillman2018.json,"298 K, 1 bar",Not Applicable,Permeance decreases as bIm content increases.,,,,,,,,
ZIF-711-8,propane,No,Not Reported,3D cages,MOF membrane,Size exclusion at sub-nanometer scale,0.43 nm,Size exclusion,10.1021-acsami.7b18506_1747624721760716_hillman2018.json,"298 K, 1 bar",Not Applicable,Not detected in permeate side.,,,,,,,,
ZIF-711-8,hydrogen,Yes,Not Reported,3D cages,MOF membrane,Size exclusion at sub-nanometer scale,0.289 nm,Size exclusion,10.1021-acsami.7b18506_1747624721760716_hillman2018.json,"298 K, 1 bar",Not Applicable,Separation factor increases with bIm incorporation.,,,,,,,,
ZIF-711-8,methane,Yes,Not Reported,3D cages,MOF membrane,Size exclusion at sub-nanometer scale,0.38 nm,Size exclusion,10.1021-acsami.7b18506_1747624721760716_hillman2018.json,"298 K, 1 bar",Not Applicable,Separation factor increases with bIm incorporation.,,,,,,,,
ZIF-711-8,carbon dioxide,Yes,Not Reported,3D cages,MOF membrane,Size exclusion at sub-nanometer scale,0.33 nm,Size exclusion,10.1021-acsami.7b18506_1747624721760716_hillman2018.json,"298 K, 1 bar",Not Applicable,Separation factor increases with bIm incorporation.,,,,,,,,
ZIF-71(SOD),water,No,"Larger than ZIF-8, expands up to 76% from crystallographic size",Not Reported,MOFs,76% pore expansion allows adsorption of larger molecules compared to ZIF-8,2.8 Ã…,Hydrophobic exclusion,10.1021-acsmaterialsau.3c00094.json,Not Reported,Not Applicable,Excluded due to framework hydrophobicity,,,,,,,,
ZIF-71(SOD),2-chlorophenol,Yes,"Larger than ZIF-8, expands up to 76% from crystallographic size",Not Reported,MOFs,76% pore expansion allows adsorption of larger molecules compared to ZIF-8,Not Reported,Molecular sieving with pore expansion,10.1021-acsmaterialsau.3c00094.json,Not Reported,Not Applicable,Adsorbed due to expanded pore size,,,,,,,,
ZIF-71(SOD),2-hydroxyacetophenone,Yes,"Larger than ZIF-8, expands up to 76% from crystallographic size",Not Reported,MOFs,76% pore expansion allows adsorption of larger molecules compared to ZIF-8,Not Reported,Molecular sieving with pore expansion,10.1021-acsmaterialsau.3c00094.json,Not Reported,Not Applicable,Adsorbed due to expanded pore size,,,,,,,,
ZIF-71(SOD),dimethyl isosorbide,Yes,"Larger than ZIF-8, expands up to 76% from crystallographic size",Not Reported,MOFs,76% pore expansion allows adsorption of larger molecules compared to ZIF-8,Not Reported,Molecular sieving with pore expansion,10.1021-acsmaterialsau.3c00094.json,Not Reported,Not Applicable,Adsorbed due to expanded pore size,,,,,,,,
ZIF-71(SOD),15-crown-5,No,"Larger than ZIF-8, expands up to 76% from crystallographic size",Not Reported,MOFs,76% pore expansion allows adsorption of larger molecules compared to ZIF-8,Not Reported,Size exclusion after pore expansion,10.1021-acsmaterialsau.3c00094.json,Not Reported,Not Applicable,Excluded as molecular size exceeds expanded pore limit,,,,,,,,
ZIF-71(RHO),water,No,"Larger than ZIF-8, specific size not reported",Not Reported,MOFs,Large pore size enables adsorption of bulkier molecules compared to ZIF-8,2.8 Ã…,Hydrophobic exclusion despite large pore,10.1021-acsmaterialsau.3c00094.json,Not Reported,Not Applicable,Excluded despite framework having large pores,,,,,,,,
ZIF-71(RHO),2-hydroxyacetophenone,Yes,"Larger than ZIF-8, specific size not reported",Not Reported,MOFs,Large pore size enables adsorption of bulkier molecules compared to ZIF-8,Not Reported,Molecular sieving with large pore aperture,10.1021-acsmaterialsau.3c00094.json,Not Reported,Not Applicable,Adsorbed due to expanded pore size,,,,,,,,
ZIF-71(RHO),dimethyl isosorbide,Yes,"Larger than ZIF-8, specific size not reported",Not Reported,MOFs,Large pore size enables adsorption of bulkier molecules compared to ZIF-8,Not Reported,Molecular sieving with large pore aperture,10.1021-acsmaterialsau.3c00094.json,Not Reported,Not Applicable,Adsorbed due to expanded pore size,,,,,,,,
ZIF-71(RHO),15-crown-5,Yes,"Larger than ZIF-8, specific size not reported",Not Reported,MOFs,Large pore size enables adsorption of bulkier molecules compared to ZIF-8,Not Reported,Molecular sieving with large pore aperture,10.1021-acsmaterialsau.3c00094.json,Not Reported,Not Applicable,Adsorbed despite being sterically bulky,,,,,,,,
ZIF-71,ethanol,Yes,0.42 nm,3D cages,MOF membrane,Selective adsorption over size exclusion,0.44 nm,Adsorption selectivity,10.1039-d0cs00552e_1747625553227630_10.1039@D0CS00552E.json,"298 K, 1 bar",Not Applicable,Ethanol preferentially adsorbs and permeates through the membrane.,,,,,,,,
ZIF-71,water,No,0.42 nm,3D cages,MOF membrane,Selective adsorption over size exclusion,0.275 nm,Size exclusion,10.1039-d0cs00552e_1747625553227630_10.1039@D0CS00552E.json,"298 K, 1 bar",Not Applicable,Water is excluded despite its smaller size due to hydrophobic nature of the membrane.,,,,,,,,
ZIF-7@PI MMM,hydrogen,Yes,"0.21 nm (estimated from crystallographic data, effective pore size slightly larger due to structural flexibility)",Not Reported,MOF composite,Size exclusion at sub-nanometer scale,0.29 nm,Size exclusion at sub-nanometer scale,10.1002-anie.201911226_1747625873001230_ma2019.json,"100Â°C, 2 bar",Not Applicable,Hydrogen permeance: ~3.0 Ã— 10â�»â�· mol mâ�»Â?sâ�»Â?Paâ�»Â?,,,,,,,,
ZIF-7@PI MMM,carbon dioxide,No,"0.21 nm (estimated from crystallographic data, effective pore size slightly larger due to structural flexibility)",Not Reported,MOF composite,Size exclusion at sub-nanometer scale,0.33 nm,Size exclusion at sub-nanometer scale,10.1002-anie.201911226_1747625873001230_ma2019.json,"100Â°C, 2 bar",Not Applicable,Hâ‚?COâ‚?mixture separation factor: 91.5,,,,,,,,
ZIF-7@PI MMM,methane,No,"0.21 nm (estimated from crystallographic data, effective pore size slightly larger due to structural flexibility)",Not Reported,MOF composite,Size exclusion at sub-nanometer scale,0.38 nm,Size exclusion at sub-nanometer scale,10.1002-anie.201911226_1747625873001230_ma2019.json,"100Â°C, 2 bar",Not Applicable,Hâ‚?CHâ‚?mixture separation factor: 128.4,,,,,,,,
ZIF-7@PI MMM,propane,No,"0.21 nm (estimated from crystallographic data, effective pore size slightly larger due to structural flexibility)",Not Reported,MOF composite,Size exclusion at sub-nanometer scale,0.43 nm,Size exclusion at sub-nanometer scale,10.1002-anie.201911226_1747625873001230_ma2019.json,"100Â°C, 2 bar",Not Applicable,Ideal Hâ‚?Câ‚ƒHâ‚?separation factor: 451.5,,,,,,,,
ZIF-7/rGO,hydrogen,Yes,"0.30 nm (ZIF-7), Not Reported (rGO)",Layered structure with uniform nanochannels,MOF composite,Size exclusion at sub-nanometer scale,0.289 nm,Size exclusion,10.1039-c6ta09362k_1747624127990203_zhang2016.json,Not Reported,Not Applicable,H2 permeability: 73 barrer,,,,,,,,
ZIF-7/rGO,carbon dioxide,No,"0.30 nm (ZIF-7), Not Reported (rGO)",Layered structure with uniform nanochannels,MOF composite,Size exclusion at sub-nanometer scale,0.33 nm,Size exclusion,10.1039-c6ta09362k_1747624127990203_zhang2016.json,Not Reported,Not Applicable,Higher selectivity compared to ZIF-8/rGO due to smaller pore size.,,,,,,,,
ZIF-7,hydrogen,Not Reported,Not Reported,Not Reported,MOF membrane,Not Reported,Not Reported,Not Reported,10.1002-adfm.201707427_1747625981475934_he2018.json,Not Reported,Not Applicable,Not Reported,,,,,,,,
ZIF-7,hydrogen,Not Reported,Not Reported,Not Reported,MOF membrane,Not Reported,Not Reported,Not Reported,10.1002-adfm.201707427_1747628660713185_he2018.json,Not Reported,Not Applicable,Not Reported,,,,,,,,
ZIF-7,hydrogen,Yes,3.0 Ã…,Six-membered ring pores,MOFs,Kinetic sieving based on molecular size,2.9 Ã…,Kinetic diameter smaller than pore size,10.1002-asia.201400031_1747624984303675_li2014.json,200 Â°C,Not Applicable,High H2/CO2 ideal selectivity of 6.7,,,,,,,,
ZIF-7,carbon dioxide,No,3.0 Ã…,Six-membered ring pores,MOFs,Kinetic sieving based on molecular size,3.3 Ã…,Kinetic diameter larger than pore size,10.1002-asia.201400031_1747624984303675_li2014.json,200 Â°C,Not Applicable,CO2 cannot pass through the membrane,,,,,,,,
ZIF-7,ethane,Yes,Not Reported,Not Reported,MOF membrane,Gate opening mechanism governs selective adsorption behavior.,Not Reported,Gate opening,10.1016-j.coche.2011.08.007_1747623504232582_caro2011.json,Not Reported,Not Applicable,Ethane adsorption occurs at lower pressure compared to ethylene.,,,,,,,,
ZIF-7,ethane,Yes,3.0 Ã…,3D cages,MOFs,Guest-dependent gate-opening pressure leading to selective adsorption.,Not Reported,Gate-opening effect,10.1016-j.coche.2018.03.008_1747624433416758_jin2018.json,298 K,12 kPa,Ethane selectively adsorbed due to lower gate-opening pressure than ethylene.,,,,,,,,
