Repository: MontageBai/Data-driven-discovery-of-metal-organic-frameworks-for-sieving-separation-of-C5-quinary-mixture-

File: AdsorptionInformationCard/After Process JSON.csv (part 10 of 46)
Materials Name,Molecule Name,Can Pass SievingPore Size,Structure Type,Material Category,Sieving Mechanism,Molecular Size,Mechanism,File Name,Test Conditions,Threshold Pressure,Additional Info,,,,,,,,,
ZIF-7,ethylene,Yes,3.0 Ã…,3D cages,MOFs,Guest-dependent gate-opening pressure leading to selective adsorption.,Not Reported,Gate-opening effect,10.1016-j.coche.2018.03.008_1747624433416758_jin2018.json,298 K,41 kPa,Higher threshold pressure required for ethylene adsorption.,,,,,,,,
ZIF-7,carbon dioxide,Yes,3.0 Ã…,3D cages,MOFs,Guest-dependent gate-opening pressure leading to selective adsorption.,0.33 nm,Gate-opening effect,10.1016-j.coche.2018.03.008_1747624433416758_jin2018.json,303 K,78 kPa,CO2 adsorption occurs at lower pressure than CH4 or N2.,,,,,,,,
ZIF-7,methane,Yes,3.0 Ã…,3D cages,MOFs,Guest-dependent gate-opening pressure leading to selective adsorption.,0.38 nm,Gate-opening effect,10.1016-j.coche.2018.03.008_1747624433416758_jin2018.json,303 K,1245 kPa,CH4 requires significantly higher pressure for adsorption compared to CO2.,,,,,,,,
ZIF-7,nitrogen,No,3.0 Ã…,3D cages,MOFs,Guest-dependent gate-opening pressure leading to selective adsorption.,0.364 nm,Gate-opening effect,10.1016-j.coche.2018.03.008_1747624433416758_jin2018.json,303 K,None,N2 does not cause gate-opening within tested pressure range.,,,,,,,,
ZIF-7,nitrous oxide,Yes,3.0 Ã…,3D cages,MOFs,Guest-dependent gate-opening pressure leading to selective adsorption.,Not Reported,Gate-opening effect,10.1016-j.coche.2018.03.008_1747624433416758_jin2018.json,298 K,35 kPa,N2O adsorbs at lower pressure than CO2 in ZIF-7.,,,,,,,,
ZIF-7,carbon monoxide,Yes,3.0 Ã…,3D cages,MOFs,Guest-dependent gate-opening pressure leading to selective adsorption.,Not Reported,Gate-opening effect,10.1016-j.coche.2018.03.008_1747624433416758_jin2018.json,Not Reported,Not Applicable,"CO triggers gate-opening at lower pressure compared to N2, O2, or Ar.",,,,,,,,
ZIF-7,water,Yes,Not Reported,Not Reported,MOF membrane,Not Reported,0.26 nm,Size exclusion,10.1016-j.desal.2016.02.005_1747625698047158_zhu2016.json,"25â€?00 Â°C, vacuum",Not Applicable,High water flux observed; decreases slightly with increasing salt concentration.,,,,,,,,
ZIF-7,sodium,No,Not Reported,Not Reported,MOF membrane,Not Reported,0.72 nm,Size exclusion,10.1016-j.desal.2016.02.005_1747625698047158_zhu2016.json,"25â€?00 Â°C, vacuum",Not Applicable,Ion rejection >99.5%.,,,,,,,,
ZIF-7,hydrogen,Yes,0.3 nm,Not Reported,MOF membrane,Molecular sieving effect based on pore size between 0.29 nm and 0.33 nm.,0.29 nm,Size exclusion,10.1016-j.jece.2020.104790_1747624050838190_ghazvini2020.json,220 Â°C,Not Applicable,Separation factor is independent of feed composition.,,,,,,,,
ZIF-7,carbon dioxide,No,0.3 nm,Not Reported,MOF membrane,Molecular sieving effect based on pore size between 0.29 nm and 0.33 nm.,0.33 nm,Size exclusion,10.1016-j.jece.2020.104790_1747624050838190_ghazvini2020.json,220 Â°C,Not Applicable,Separation factor is independent of feed composition.,,,,,,,,
ZIF-7,hydrogen,Yes,3.0 Ã…,SOD topology,MOF membrane,Size exclusion at sub-nanometer scale,0.29 nm,Size exclusion,10.1016-j.jiec.2021.03.047_1747626515917323_abdulhamid2021.json,"Room temperature to 150Â°C, 1â€? bar",Not Applicable,ZIF-7 membranes display higher H2/CO2 selectivity compared to ZIF-8.,,,,,,,,
ZIF-7,carbon dioxide,Conditional (see Additional Info),3.0 Ã…,SOD topology,MOF membrane,Size exclusion at sub-nanometer scale,0.33 nm,Size exclusion,10.1016-j.jiec.2021.03.047_1747626515917323_abdulhamid2021.json,"Room temperature to 150Â°C, 1â€? bar",Not Applicable,Selectivity increases with temperature due to less affected hydrogen transport.,,,,,,,,
ZIF-7,hydrogen,Yes,0.3 nm,3D cages,MOF membrane,Size exclusion at sub-nanometer scale,0.29 nm,molecular-sieving,10.1016-j.memsci.2010.02.074_1747628385386395_li2010.json,"220 Â°C, 1 bar",Not Applicable,H2 permeance is ~4.5 Ã— 10âˆ? mol mâˆ? sâˆ? Paâˆ?.,,,,,,,,
ZIF-7,carbon dioxide,No,0.3 nm,3D cages,MOF membrane,Size exclusion at sub-nanometer scale,0.33 nm,size exclusion,10.1016-j.memsci.2010.02.074_1747628385386395_li2010.json,"220 Â°C, 1 bar",Not Applicable,CO2 permeance is ~0.35 Ã— 10âˆ? mol mâˆ? sâˆ? Paâˆ?.,,,,,,,,
ZIF-7,nitrogen,No,0.3 nm,3D cages,MOF membrane,Size exclusion at sub-nanometer scale,Not Reported,size exclusion,10.1016-j.memsci.2010.02.074_1747628385386395_li2010.json,"220 Â°C, 1 bar",Not Applicable,N2 permeance is ~0.22 Ã— 10âˆ? mol mâˆ? sâˆ? Paâˆ?.,,,,,,,,
ZIF-7,methane,No,0.3 nm,3D cages,MOF membrane,Size exclusion at sub-nanometer scale,Not Reported,size exclusion,10.1016-j.memsci.2010.02.074_1747628385386395_li2010.json,"220 Â°C, 1 bar",Not Applicable,CH4 permeance is ~0.31 Ã— 10âˆ? mol mâˆ? sâˆ? Paâˆ?.,,,,,,,,
ZIF-7,carbon dioxide,Yes,Not Reported,SOD (sodalite),MOFs,Not Reported,Not Reported,Electrochemical reduction facilitated by ligand active sites,10.1016-j.nanoen.2018.07.047_1747626392860074_jiang2018.json,"-1.1 V (vs. RHE), CO2-saturated 0.25 M K2SO4 solution, pH 4.2, room temperature, atmospheric pressure",Not Applicable,"Lowest CO Faradaic efficiency of 23.8% at -1.1 V, lowest CO current density of 2.8 mA cm-2 at -1.1 V.",,,,,,,,
ZIF-7,helium,Yes,3.6 Ã… Ã— 3.6 Ã…,Three-dimensional tetrahedral frameworks,MOF membrane,Monomodal size distributions and diffusion pathways,2.60 Ã…,Molecular sieving,10.1016-j.seppur.2016.12.020_1747625324060892_sunarso2017.json,"25 oC, 1 atm pressure drop",Not Applicable,Helium permeance is 4.610 Â· 10-7 mol m-2s-1Pa-1.,,,,,,,,
ZIF-7,nitrogen,No,3.6 Ã… Ã— 3.6 Ã…,Three-dimensional tetrahedral frameworks,MOF membrane,Monomodal size distributions and diffusion pathways,3.64 Ã…,Size exclusion,10.1016-j.seppur.2016.12.020_1747625324060892_sunarso2017.json,"25 oC, 1 atm pressure drop",Not Applicable,Nitrogen does not pass through the ZIF-7 membrane due to its larger size compared to the pore aperture.,,,,,,,,
ZIF-7,hexane,No,"2.9 Ã… (pore window), 4.3 Ã… (pore)",Sodalite (SOD)-type zeolite structure,MOF membrane,Size exclusion at sub-nanometer scale,Not Reported,Size exclusion,10.1021-ja1058229_1747625586348874_chang2010.json,Not Reported,Not Applicable,Retention time within 1.6 min; Poor separation due to inaccessible pores,,,,,,,,
ZIF-7,heptane,No,"2.9 Ã… (pore window), 4.3 Ã… (pore)",Sodalite (SOD)-type zeolite structure,MOF membrane,Size exclusion at sub-nanometer scale,Not Reported,Size exclusion,10.1021-ja1058229_1747625586348874_chang2010.json,Not Reported,Not Applicable,Retention time within 1.6 min; Poor separation due to inaccessible pores,,,,,,,,
ZIF-7,octane,No,"2.9 Ã… (pore window), 4.3 Ã… (pore)",Sodalite (SOD)-type zeolite structure,MOF membrane,Size exclusion at sub-nanometer scale,Not Reported,Size exclusion,10.1021-ja1058229_1747625586348874_chang2010.json,Not Reported,Not Applicable,Retention time within 1.6 min; Poor separation due to inaccessible pores,,,,,,,,
ZIF-7,nonane,No,"2.9 Ã… (pore window), 4.3 Ã… (pore)",Sodalite (SOD)-type zeolite structure,MOF membrane,Size exclusion at sub-nanometer scale,Not Reported,Size exclusion,10.1021-ja1058229_1747625586348874_chang2010.json,Not Reported,Not Applicable,Retention time within 1.6 min; Poor separation due to inaccessible pores,,,,,,,,
ZIF-7,hydrogen,Yes,0.29 nm,3D cages,MOFs,Size exclusion at sub-nanometer scale,0.289 nm,Kinetic sieving,10.1021-ja5016298_1747626633857322_cai2014.json,Not Reported,Not Applicable,ZIF-7 membranes are effective for H2/CO2 separations in precombustion processes.,,,,,,,,
ZIF-7,carbon dioxide,No,0.29 nm,3D cages,MOFs,Size exclusion at sub-nanometer scale,0.33 nm,Size exclusion,10.1021-ja5016298_1747626633857322_cai2014.json,"30-75 Â°C, varying pressures",60 kPa at 30 Â°C,"ZIF-7-S exhibits reversible CO2 adsorption/desorption isotherms at 30-75 Â°C, while ZIF-7-D and -R show hysteretic behavior.",,,,,,,,
ZIF-7,Not Reported,Not Reported,Not Reported,Not Reported,MOF membrane,Not Reported,Not Reported,Not Reported,10.1021-la102409e_1747626111955672_mccarthy2010.json,Not Reported,Not Applicable,No specific guest molecule separation data reported.,,,,,,,,
ZIF-7,carbon dioxide,Conditional (see Additional Info),Not Reported,3D cages,MOFs,Size exclusion at sub-nanometer scale,0.33 nm,Size exclusion at sub-nanometer scale,10.1038-s42004-020-00429-3_1747625129347671_rahman2020.json,"233-293 K, pressures up to 120 kPa",Dependent on temperature (ptr decreases with decreasing temperature),The material undergoes a structural transition from nonporous to porous phase upon adsorption of carbon dioxide.,,,,,,,,
ZIF-7,hydrogen,No,3.0 Ã…,Not Reported,MOFs,Size exclusion at sub-nanometer scale,2.83â€?.89 Ã…,Size exclusion,10.1039-c3ta01544k_1747624155003057_oh2013.json,"19.5â€?0 K, 0â€? bar",Not Applicable,Hydrogen cannot penetrate due to comparable pore aperture and kinetic diameter.,,,,,,,,
ZIF-7,deuterium,No,3.0 Ã…,Not Reported,MOFs,Size exclusion at sub-nanometer scale,2.83â€?.89 Ã…,Size exclusion,10.1039-c3ta01544k_1747624155003057_oh2013.json,"19.5â€?0 K, 0â€? bar",Not Applicable,Deuterium cannot penetrate due to comparable pore aperture and kinetic diameter.,,,,,,,,
ZIF-7,carbon dioxide,Yes,3.0 Ã…,Not Reported,MOF composite,Smaller pore aperture results in better selectivity for CO2 over CH4.,0.33 nm,Size exclusion,10.1039-c6ra23013j_1747623820848312_kertik2016.json,"35 Â°C, 10 bar",Not Applicable,Small increase in permeability and selectivity compared to unmodified polymer.,,,,,,,,
ZIF-7,methane,No,3.0 Ã…,Not Reported,MOF composite,Smaller pore aperture results in better selectivity for CO2 over CH4.,0.38 nm,Size exclusion,10.1039-c6ra23013j_1747623820848312_kertik2016.json,"35 Â°C, 10 bar",Not Applicable,Improved selectivity due to smaller pore aperture compared to ZIF-8.,,,,,,,,
ZIF-7,linear alkanes,No,2.9 Ã…,1D channels,MOFs,Size exclusion at sub-nanometer scale,Not Reported,Size exclusion,10.1039-d0ay02310h_1747625561884412_meng2021.json,Not Reported,Not Applicable,The pore window size of ZIF-7 was too small for linear alkanes to pass through.,,,,,,,,
ZIF-7,hydrogen,Yes,0.3 nm,3D cages,MOF membrane,Size exclusion at sub-nanometer scale,0.289 nm,Size exclusion,10.1039-d0cs00552e_1747625553227630_10.1039@D0CS00552E.json,"298 K, 1 bar",Not Applicable,Smaller size enables easy passage.,,,,,,,,
ZIF-7,carbon dioxide,No,0.3 nm,3D cages,MOF membrane,Size exclusion at sub-nanometer scale,0.33 nm,Size exclusion,10.1039-d0cs00552e_1747625553227630_10.1039@D0CS00552E.json,"298 K, 1 bar",Not Applicable,CO2 is excluded due to its larger size.,,,,,,,,
ZIF-7,ethylene,Conditional (see Additional Info),4.35 Ã… and 4.36 Ã… (after ion-exchange),Flexible framework,MOFs,Dynamic molecular sieving via gate-opening,0.33 nm,Gate-opening effect,10.1039-d0qm00186d_1747625767486086_10.1039@d0qm00186d.json,Varied pressures,Dependent on gate-opening mechanism,Ethylene can pass through selectively under certain pressure ranges.,,,,,,,,
ZIF-7,ethane,No,4.35 Ã… and 4.36 Ã… (after ion-exchange),Flexible framework,MOFs,Dynamic molecular sieving via gate-opening,0.38 nm,Size exclusion,10.1039-d0qm00186d_1747625767486086_10.1039@d0qm00186d.json,Varied pressures,Dependent on gate-opening mechanism,Excluded due to larger molecular size.,,,,,,,,
ZIF-7,hydrogen,No,3.0 Ã…,Not Reported,MOF membrane,Size exclusion at sub-nanometer scale,2.9 Ã…,Size exclusion,10.1039-d1qm00234a_1747624587638318_lim2021.json,"Cryogenic temperatures, near-zero coverage",Not Applicable,Pores are too small to allow hydrogen molecules to pass through.,,,,,,,,
ZIF-7,hydrogen,Yes,2.9 Ã…,Not Reported,MOF membrane,Size exclusion based on small apertures (2.9 Ã…) in ZIF-7 that allow only H2 to pass through.,2.89 Ã…,molecular sieving,10.1080-08927022.2012.655732_1747625721576740_hu2012.json,"300 K, driving pressure varied from 20 to 80 MPa",Not Applicable,H2 flux increases with increasing pressure and temperature; H2 molecules exhibit preferential orientation parallel to phenylimidazolate building blocks.,,,,,,,,
ZIF-7,carbon dioxide,No,2.9 Ã…,Not Reported,MOF membrane,Size exclusion based on small apertures (2.9 Ã…) in ZIF-7 that allow only H2 to pass through.,Not Reported,size exclusion,10.1080-08927022.2012.655732_1747625721576740_hu2012.json,"300 K, driving pressure varied from 20 to 80 MPa",Not Applicable,CO2 is blocked by small pore apertures of ZIF-7.,,,,,,,,
ZIF-7,carbon monoxide,No,2.9 Ã…,Not Reported,MOF membrane,Size exclusion based on small apertures (2.9 Ã…) in ZIF-7 that allow only H2 to pass through.,Not Reported,size exclusion,10.1080-08927022.2012.655732_1747625721576740_hu2012.json,"300 K, driving pressure varied from 20 to 80 MPa",Not Applicable,CO is blocked by small pore apertures of ZIF-7.,,,,,,,,
ZIF-7,methane,No,2.9 Ã…,Not Reported,MOF membrane,Size exclusion based on small apertures (2.9 Ã…) in ZIF-7 that allow only H2 to pass through.,Not Reported,size exclusion,10.1080-08927022.2012.655732_1747625721576740_hu2012.json,"300 K, driving pressure varied from 20 to 80 MPa",Not Applicable,CH4 is blocked by small pore apertures of ZIF-7.,,,,,,,,
ZIF-7,water,No,2.9 Ã…,Not Reported,MOF membrane,Size exclusion based on small apertures (2.9 Ã…) in ZIF-7 that allow only H2 to pass through.,Not Reported,size exclusion,10.1080-08927022.2012.655732_1747625721576740_hu2012.json,"300 K, driving pressure varied from 20 to 80 MPa",Not Applicable,H2O is blocked by small pore apertures of ZIF-7 but exhibits strong interactions at the membrane interface.,,,,,,,,
ZIF-69,water,Yes,"Larger than ZIF-8, specific size not reported",Not Reported,MOFs,Large pore size enables adsorption of bulkier molecules compared to ZIF-8,2.8 Ã…,Adsorption into larger pores,10.1021-acsmaterialsau.3c00094.json,Not Reported,Not Applicable,Adsorbed due to reduced hydrophobicity from polar ligand functionalities,,,,,,,,
ZIF-69,2-hydroxyacetophenone,Yes,"Larger than ZIF-8, specific size not reported",Not Reported,MOFs,Large pore size enables adsorption of bulkier molecules compared to ZIF-8,Not Reported,Molecular sieving with large pore aperture,10.1021-acsmaterialsau.3c00094.json,Not Reported,Not Applicable,Adsorbed due to expanded pore size,,,,,,,,
ZIF-69,dimethyl isosorbide,Yes,"Larger than ZIF-8, specific size not reported",Not Reported,MOFs,Large pore size enables adsorption of bulkier molecules compared to ZIF-8,Not Reported,Molecular sieving with large pore aperture,10.1021-acsmaterialsau.3c00094.json,Not Reported,Not Applicable,Adsorbed due to expanded pore size,,,,,,,,
ZIF-69,15-crown-5,Yes,"Larger than ZIF-8, specific size not reported",Not Reported,MOFs,Large pore size enables adsorption of bulkier molecules compared to ZIF-8,Not Reported,Molecular sieving with large pore aperture,10.1021-acsmaterialsau.3c00094.json,Not Reported,Not Applicable,Adsorbed despite being sterically bulky,,,,,,,,
ZIF-68,helium,Yes,"7.5 Ã… (pore), 10.3 Ã… (cage)",1D channels,MOF membrane,Size exclusion at sub-nanometer scale,Not Reported,Knudsen diffusion,10.1016-j.micromeso.2014.10.050_1747626303413358_kasik2015.json,"Room temperature, transmembrane pressure drop",Not Applicable,Permeance: 26 x 10^-8 mol/mÂ² s Pa,,,,,,,,
ZIF-68,nitrogen,Yes,"7.5 Ã… (pore), 10.3 Ã… (cage)",1D channels,MOF membrane,Size exclusion at sub-nanometer scale,0.364 nm,Knudsen diffusion,10.1016-j.micromeso.2014.10.050_1747626303413358_kasik2015.json,"Room temperature, transmembrane pressure drop",Not Applicable,Permeance: 9 x 10^-8 mol/mÂ² s Pa,,,,,,,,
ZIF-68,carbon dioxide,Yes,"7.5 Ã… (pore), 10.3 Ã… (cage)",1D channels,MOF membrane,Size exclusion at sub-nanometer scale,0.33 nm,Preferential adsorption in microporous materials,10.1016-j.micromeso.2014.10.050_1747626303413358_kasik2015.json,"Room temperature, transmembrane pressure drop",Not Applicable,Higher-than-predicted permeance due to preferential loading sites,,,,,,,,
ZIF-68,p-xylene,Conditional (see Additional Info),"7.5 Ã… (pore), 10.3 Ã… (cage)",1D channels,MOF membrane,Size exclusion at sub-nanometer scale,Not Reported,Chemisorption-induced fouling,10.1016-j.micromeso.2014.10.050_1747626303413358_kasik2015.json,"Room temperature, pervaporation",Not Applicable,"Initial flux: 4.4 x 10^-3 mol/mÂ² s; Flux decreased by 55% after 4 hours due to fouling, then stabilized",,,,,,,,
ZIF-67-in-TpPa-1,hydrogen,Yes,0.29-0.5 nm (experimental pore-size distribution),1D channels,MOF membrane,Size exclusion at sub-nanometer scale,0.289 nm,Kinetic sieving,10.1038-s41467-020-20298-7_1747623493848555_fan2021.json,"298 K, 1 bar",Not Applicable,H2 permeance of ~3800 GPU,,,,,,,,
ZIF-67-in-TpPa-1,carbon dioxide,No,0.29-0.5 nm (experimental pore-size distribution),1D channels,MOF membrane,Size exclusion at sub-nanometer scale,0.33 nm,Size exclusion,10.1038-s41467-020-20298-7_1747623493848555_fan2021.json,"298 K, 1 bar",Not Applicable,H2/CO2 separation factor of 34.9,,,,,,,,
ZIF-67-in-TpPa-1,methane,No,0.29-0.5 nm (experimental pore-size distribution),1D channels,MOF membrane,Size exclusion at sub-nanometer scale,0.38 nm,Size exclusion,10.1038-s41467-020-20298-7_1747623493848555_fan2021.json,"298 K, 1 bar",Not Applicable,H2/CH4 separation factor of 33.3,,,,,,,,
ZIF-67-in-TpPa-1,propylene,No,0.29-0.5 nm (experimental pore-size distribution),1D channels,MOF membrane,Size exclusion at sub-nanometer scale,0.46 nm,Size exclusion,10.1038-s41467-020-20298-7_1747623493848555_fan2021.json,"298 K, 1 bar",Not Applicable,H2/C3H6 separation factor of 110.5,,,,,,,,
ZIF-67-in-TpPa-1,propane,No,0.29-0.5 nm (experimental pore-size distribution),1D channels,MOF membrane,Size exclusion at sub-nanometer scale,0.43 nm,Size exclusion,10.1038-s41467-020-20298-7_1747623493848555_fan2021.json,"298 K, 1 bar",Not Applicable,H2/C3H8 separation factor of 192.7,,,,,,,,
ZIF-67-in-TpBD,hydrogen,Yes,Not Reported,1D channels,MOF membrane,Size exclusion at sub-nanometer scale,0.289 nm,Kinetic sieving,10.1038-s41467-020-20298-7_1747623493848555_fan2021.json,"298 K, 1 bar",Not Applicable,Not explicitly reported but implied high H2 permeance,,,,,,,,
ZIF-67-in-TpBD,carbon dioxide,No,Not Reported,1D channels,MOF membrane,Size exclusion at sub-nanometer scale,0.33 nm,Size exclusion,10.1038-s41467-020-20298-7_1747623493848555_fan2021.json,"298 K, 1 bar",Not Applicable,H2/CO2 separation factor of 27.9,,,,,,,,
ZIF-67-in-TAPB-BPDA-PAN,helium,Yes,"0.78 nm (major pore size distribution), 3.9 nm (initial COF pore size)",Ultramicropore-in-nanopore structure,MOF composite,Size exclusion at sub-nanometer scale within ultramicropores of ZIF-67 embedded in the nanopores of TAPB-BPDA,Not Reported,Size exclusion at sub-nanometer scale,10.1016_j.seppur.2025.132782.json,"Equimolar He/N2 and He/CH4 mixtures, 50 mL min-1 total inlet flow rate, 1 bar pressure",Not Applicable,Helium permeance reached 1500 GPU with selectivities of 3.89 for He/N2 and 5.38 for He/CH4.,,,,,,,,
ZIF-67-in-TAPB-BPDA-PAN,nitrogen,No,"0.78 nm (major pore size distribution), 3.9 nm (initial COF pore size)",Ultramicropore-in-nanopore structure,MOF composite,Size exclusion at sub-nanometer scale within ultramicropores of ZIF-67 embedded in the nanopores of TAPB-BPDA,Not Reported,Size exclusion at sub-nanometer scale,10.1016_j.seppur.2025.132782.json,"Equimolar He/N2 mixture, 50 mL min-1 total inlet flow rate, 1 bar pressure",Not Applicable,Nitrogen permeance was 392 GPU with a selectivity of 3.89 for He/N2.,,,,,,,,
ZIF-67-in-TAPB-BPDA-PAN,methane,No,"0.78 nm (major pore size distribution), 3.9 nm (initial COF pore size)",Ultramicropore-in-nanopore structure,MOF composite,Size exclusion at sub-nanometer scale within ultramicropores of ZIF-67 embedded in the nanopores of TAPB-BPDA,Not Reported,Size exclusion at sub-nanometer scale,10.1016_j.seppur.2025.132782.json,"Equimolar He/CH4 mixture, 50 mL min-1 total inlet flow rate, 1 bar pressure",Not Applicable,Methane permeance was 291 GPU with a selectivity of 5.38 for He/CH4.,,,,,,,,
ZIF-67-in-PBD,hydrogen,Yes,0.3-0.6 nm (most probable pore size: 0.5 nm),Microporous,MOF composite,Size exclusion at sub-nanometer scale with additional contribution from adsorption selectivity.,0.289 nm,Size screening,10.1021-acs.langmuir.4c01368.json,"25 Â°C, 1 bar",Not Applicable,Adsorption capacity: 0.28 cmÂ³/g,,,,,,,,
ZIF-67-in-PBD,methane,No,0.3-0.6 nm (most probable pore size: 0.5 nm),Microporous,MOF composite,Size exclusion at sub-nanometer scale with additional contribution from adsorption selectivity.,0.38 nm,Size screening,10.1021-acs.langmuir.4c01368.json,"25 Â°C, 1 bar",Not Applicable,Adsorption capacity: 2.05 cmÂ³/g; Preferential adsorption in pores leads to crowding effects and enhances size exclusion.,,,,,,,,
ZIF-67-alginate composite,carbon dioxide,Not Reported,Not Reported,Not Reported,MOF composite,Not Reported,0.33 nm,Not Reported,10.1021-acsami.6b04505_1747625059921922_zhu2016.json,Not Reported,Not Applicable,The composite showed high surface area (317 mÂ²/g).,,,,,,,,
ZIF-67@TB-COF,hydrogen,Yes,"2.7 nm (TB-COF), Not Reported (ZIF-67 unit cell)",1D channels,MOF composite,Size exclusion at sub-nanometer scale,0.29 nm,Size exclusion,10.1002-anie.202419946.json,"100 Â°C, 200 kPa",Not Applicable,H2 permeance: >1.5Ã—10^-7 molÂ·m^-2Â·s^-1Â·Pa^-1,,,,,,,,
ZIF-67@TB-COF,carbon dioxide,Conditional (see Additional Info),"2.7 nm (TB-COF), Not Reported (ZIF-67 unit cell)",1D channels,MOF composite,Size exclusion at sub-nanometer scale,0.33 nm,Size exclusion,10.1002-anie.202419946.json,"100 Â°C, 200 kPa",Not Applicable,H2/CO2 selectivity: 35.7,,,,,,,,
ZIF-67@TB-COF,methane,Conditional (see Additional Info),"2.7 nm (TB-COF), Not Reported (ZIF-67 unit cell)",1D channels,MOF composite,Size exclusion at sub-nanometer scale,0.38 nm,Size exclusion,10.1002-anie.202419946.json,"100 Â°C, 200 kPa",Not Applicable,H2/CH4 selectivity: 75.1,,,,,,,,
ZIF-67@TB-COF,propane,No,"2.7 nm (TB-COF), Not Reported (ZIF-67 unit cell)",1D channels,MOF composite,Size exclusion at sub-nanometer scale,0.43 nm,Size exclusion,10.1002-anie.202419946.json,"100 Â°C, 200 kPa",Not Applicable,H2/C3H8 selectivity: 139.4,,,,,,,,
ZIF-67@NH2eSiO2,hydrogen,Yes,"3.3 Ã…, 11.4 Ã…",Not Reported,MOF composite,Combination of kinetic quantum sieving (KQS) and chemical affinity quantum sieving (CAQS),0.289 nm,Kinetic quantum sieving,10.1016-j.ijhydene.2021.01.153_1747625028558346_chen2021.json,"77 K, He carrier gas at 20 mL/min",Not Applicable,"Separation resolution R = 1.52, separation time t = 10.15 min.",,,,,,,,
ZIF-67@NH2eSiO2,deuterium,Yes,"3.3 Ã…, 11.4 Ã…",Not Reported,MOF composite,Combination of kinetic quantum sieving (KQS) and chemical affinity quantum sieving (CAQS),0.296 nm,Chemical affinity quantum sieving,10.1016-j.ijhydene.2021.01.153_1747625028558346_chen2021.json,"77 K, He carrier gas at 20 mL/min",Not Applicable,"Separation resolution R = 1.52, separation time t = 10.15 min.",,,,,,,,
ZIF-67/GO,hydrogen,Yes,3.4 Ã…,Not Reported,MOF composite,Size exclusion at sub-nanometer scale,0.289 nm,Size exclusion,10.1039-c8qm00351c_1747626137484666_10.1039@c8qm00351c.json,"25 Â°C, 1 bar",Not Applicable,H2 permeance of 5922 Â± 1000 GPU.,,,,,,,,
ZIF-67/GO,carbon dioxide,No,3.4 Ã…,Not Reported,MOF composite,Size exclusion at sub-nanometer scale,0.33 nm,Size exclusion,10.1039-c8qm00351c_1747626137484666_10.1039@c8qm00351c.json,"25 Â°C, 1 bar",Not Applicable,Strong interaction between CO2 and membrane hinders its passage.,,,,,,,,
ZIF-67/G nanosheets,lithium polysulfide,No,0.34 nm,3D cages,MOF composite,Size exclusion at sub-nanometer scale,> 0.80 nm,Size exclusion,10.1021-acsnano.0c06221_1747623978674827_10.1021@acsnano.0c06221.json,"298 K, 1 bar",Not Applicable,The ZIF-67/G nanosheet membrane reduces the polysulfide flux by 524 times compared to standard battery separators.,,,,,,,,
ZIF-67/G nanosheets,lithium ion,Yes,0.34 nm,3D cages,MOF composite,Size exclusion at sub-nanometer scale,0.18 nm,Size exclusion,10.1021-acsnano.0c06221_1747623978674827_10.1021@acsnano.0c06221.json,"298 K, 1 bar",Not Applicable,The Li-ion diffusion coefficient in Li-S batteries with the MOF/G nanosheet-based membranes is comparable to that of batteries with a bare PP separator.,,,,,,,,
ZIF-67 SSCM,hydrogen,Yes,Not Reported,Not Reported,MOF composite,Not Reported,0.289 nm,Size exclusion,10.1002-anie.202117577.json,Not Reported,Not Applicable,High H2/CO2 separation performance,,,,,,,,
ZIF-67 SSCM,carbon dioxide,No,Not Reported,Not Reported,MOF composite,Not Reported,0.33 nm,Size exclusion,10.1002-anie.202117577.json,Not Reported,Not Applicable,Not explicitly mentioned but implied by context,,,,,,,,
ZIF-67 Membranes,hydrogen,Yes,0.34 nm,Not Reported,MOF membrane,Size exclusion at sub-nanometer scale,0.289 nm,Size exclusion,10.1021-acs.iecr.9b06031_1747625938468287_zhou2020.json,"25 Â°C, 1 bar",Not Applicable,H2 permeance: 14.8 Ã— 10^-7 mol s^-1 m^-2 Pa^-1,,,,,,,,
ZIF-67 Membranes,carbon dioxide,No,0.34 nm,Not Reported,MOF membrane,Size exclusion at sub-nanometer scale,0.33 nm,Size exclusion,10.1021-acs.iecr.9b06031_1747625938468287_zhou2020.json,"25 Â°C, 1 bar",Not Applicable,CO2 permeance: 0.89 Ã— 10^-7 mol s^-1 m^-2 Pa^-1; Ideal separation factor H2/CO2: 16.8,,,,,,,,
ZIF-67 Membranes,nitrogen,No,0.34 nm,Not Reported,MOF membrane,Size exclusion at sub-nanometer scale,0.364 nm,Size exclusion,10.1021-acs.iecr.9b06031_1747625938468287_zhou2020.json,"25 Â°C, 1 bar",Not Applicable,N2 permeance not explicitly reported; Ideal separation factor H2/N2: 16.5,,,,,,,,
ZIF-67 Membranes,methane,No,0.34 nm,Not Reported,MOF membrane,Size exclusion at sub-nanometer scale,0.38 nm,Size exclusion,10.1021-acs.iecr.9b06031_1747625938468287_zhou2020.json,"25 Â°C, 1 bar",Not Applicable,CH4 permeance not explicitly reported; Ideal separation factor H2/CH4: 18.0,,,,,,,,
ZIF-67,hydrogen,Yes,Not Reported,Not Reported,MOFs,Size exclusion at sub-nanometer scale,Not Reported,Kinetic sieving,10.1002-adfm.202306202.json,Not Reported,Not Applicable,ZIF-67 membranes allow the passage of hydrogen.,,,,,,,,
ZIF-67,carbon dioxide,No,Not Reported,Not Reported,MOFs,Size exclusion at sub-nanometer scale,Not Reported,Size exclusion,10.1002-adfm.202306202.json,Not Reported,Not Applicable,Carbon dioxide faces size exclusion in ZIF-67 membranes due to its larger molecular size.,,,,,,,,
ZIF-67,lithium ion solvated with DME (Li(DME)4+),Yes,Smaller than NH2-MIL-125,Not Reported,MOFs,Size exclusion via smaller pore morphology.,Not Reported,Physical pore sieving,10.1002-adma.202411601.json,Room temperature and low-temperature environments,Not Applicable,Better sieving effect than MIL-125 but less efficient than NH2-MIL-125.,,,,,,,,
ZIF-67,formaldehyde,Yes,Not Reported,Not Reported,MOFs,Not Reported,Not Reported,Size exclusion,10.1002-advs.202104374.json,150 Â°C,Not Applicable,ZIF-67 based sensor showed selective and linear detection toward formaldehyde in the range of 5â€?00 ppm.,,,,,,,,
ZIF-67,methanol,Yes,"4.0â€?.2 Ã… (actual sieving pore size), 3.4 Ã… (crystallographic pore size)",Not Reported,MOF membrane,Size exclusion at sub-nanometer scale,0.38 nm,Size exclusion at sub-nanometer scale,10.1002-anie.202300262.json,"30 Â°C, pervaporation",Not Applicable,Preferential adsorption and diffusion due to polarity.,,,,,,,,
ZIF-67,dimethyl carbonate,No,"4.0â€?.2 Ã… (actual sieving pore size), 3.4 Ã… (crystallographic pore size)",Not Reported,MOF membrane,Size exclusion at sub-nanometer scale,Not Reported,Size exclusion at sub-nanometer scale,10.1002-anie.202300262.json,"30 Â°C, pervaporation",Not Applicable,Steric hindrance prevents permeation.,,,,,,,,
ZIF-67,tetrahydrofuran,No,"4.0â€?.2 Ã… (actual sieving pore size), 3.4 Ã… (crystallographic pore size)",Not Reported,MOF membrane,Size exclusion at sub-nanometer scale,Not Reported,Size exclusion at sub-nanometer scale,10.1002-anie.202300262.json,"30 Â°C, pervaporation",Not Applicable,Steric hindrance prevents permeation.,,,,,,,,
ZIF-67,toluene,No,"4.0â€?.2 Ã… (actual sieving pore size), 3.4 Ã… (crystallographic pore size)",Not Reported,MOF membrane,Size exclusion at sub-nanometer scale,Not Reported,Size exclusion at sub-nanometer scale,10.1002-anie.202300262.json,"30 Â°C, pervaporation",Not Applicable,Higher free energy barrier for transport compared to methanol.,,,,,,,,
ZIF-67,methyl tert-butyl ether,No,"4.0â€?.2 Ã… (actual sieving pore size), 3.4 Ã… (crystallographic pore size)",Not Reported,MOF membrane,Size exclusion at sub-nanometer scale,Not Reported,Size exclusion at sub-nanometer scale,10.1002-anie.202300262.json,"30 Â°C, pervaporation",Not Applicable,Steric hindrance prevents permeation.,,,,,,,,
ZIF-67,propylene,Yes,3.3 Ã…,SOD topology,MOF membrane,Size exclusion at sub-nanometer scale,0.46 nm,Size exclusion,10.1016-j.jiec.2021.03.047_1747626515917323_abdulhamid2021.json,"Room temperature, 1 bar",Not Applicable,ZIF-67 membranes show superior C3H6/C3H8 separation performance compared to ZIF-8.,,,,,,,,
ZIF-67,propane,No,3.3 Ã…,SOD topology,MOF membrane,Size exclusion at sub-nanometer scale,0.43 nm,Size exclusion,10.1016-j.jiec.2021.03.047_1747626515917323_abdulhamid2021.json,"Room temperature, 1 bar",Not Applicable,Narrower aperture fluctuation due to stiffer Co-N bonding improves molecular sieving capability.,,,,,,,,
ZIF-67,hydrogen peroxide,Yes,"0.34 nm (aperture), 1.16 nm (internal cavity)",sodalite-like topology,MOFs,Size exclusion based on pore size dimensions combined with catalytic activity,Not Reported,Size exclusion and catalytic activity,10.1016-j.talanta.2018.12.084_1747626649285216_dou2018.json,"pH 8.0, room temperature",Not Applicable,Photocurrent enhancement due to catalytic effect of ZIF-67.,,,,,,,,
ZIF-67,ascorbic acid,No,"0.34 nm (aperture), 1.16 nm (internal cavity)",sodalite-like topology,MOFs,Size exclusion based on pore size dimensions combined with catalytic activity,Not Reported,Size exclusion,10.1016-j.talanta.2018.12.084_1747626649285216_dou2018.json,"pH 8.0, room temperature",Not Applicable,Size-exclusion filter effect prevents diffusion of ascorbic acid into ZIF-67 coating.,,,,,,,,
ZIF-67,uranium,Yes,Not Reported,Not Reported,MOFs,Not Reported,0.33 nm,Coordination,10.1016_j.envres.2023.116795.json,"pH 2, 298 K",Not Applicable,"High selectivity even in the presence of competitive ions like K+, Na+, Mg2+, Fe3+, Sr2+, Ca2+.",,,,,,,,
ZIF-67,oil phase,No,Not Reported,Not Reported,MOF membrane,Not Reported,Not Reported,Not Reported,10.1016_j.jwpe.2022.103374.json,Not Reported,Not Applicable,Hydrophobic ZIF-67/copper mesh for oil/water separation and dyes adsorption.,,,,,,,,
ZIF-67,propylene,Yes,Not Reported,3D cages,MOFs,Not Reported,0.46 nm,Kinetic sieving,10.1016_j.memsci.2022.120350.json,"30 Â°C, 3 bar",Not Applicable,Baseline performance before surface modification.,,,,,,,,
ZIF-67,propane,Yes,Not Reported,3D cages,MOFs,Not Reported,0.43 nm,Diffusion-based separation,10.1016_j.memsci.2022.120350.json,"30 Â°C, 3 bar",Not Applicable,Lower selectivity compared to OLC-modified variants.,,,,,,,,
ZIF-67,rhodamine B,Yes,0.34 nm,Sodalite (SOD) topology,MOFs,Chemisorption dominates the process of adsorption,Not Reported,Chemisorption and electrostatic interactions,10.1016_j.surfin.2022.102324.json,"pH = 10, 4 h contact time, 298 K",Not Applicable,Adsorption capacity of 81.63 mg.g-1 under optimal conditions.,,,,,,,,
ZIF-67,hydrogen,No,"3.4 Ã… (six-membered ring cage), 11.4 Ã… (SOD cage)",3D cages,MOFs,Chemical affinity quantum sieving (CAQS) and kinetic quantum sieving (KQS),Not Reported,Size exclusion at sub-nanometer scale,10.1021-acsaem.1c01827.json,"77 K, pressure range of 0âˆ?00 kPa",Not Applicable,Adsorption capacity higher for D2 than H2.,,,,,,,,
ZIF-67,deuterium,Yes,"3.4 Ã… (six-membered ring cage), 11.4 Ã… (SOD cage)",3D cages,MOFs,Chemical affinity quantum sieving (CAQS) and kinetic quantum sieving (KQS),Not Reported,Chemical affinity quantum sieving,10.1021-acsaem.1c01827.json,"77 K, pressure range of 0âˆ?00 kPa",Not Applicable,Higher adsorption capacity and selectivity for D2.,,,,,,,,
ZIF-67,p-xylene,Yes,"12 Ã… (cavity), smaller than ZIF-8 (wa and window height reported)",3D cages,MOFs,Size exclusion at sub-nanometer scale,6.62 Ã…,Size exclusion at sub-nanometer scale,10.1021-acsami.1c12166_1747625233185882_polyukhov2021.json,"298 K - 363 K, ambient pressure",Not Applicable,Filling ratio achieved faster compared to ZIF-8.,,,,,,,,
ZIF-67,m-xylene,Yes,"12 Ã… (cavity), smaller than ZIF-8 (wa and window height reported)",3D cages,MOFs,Size exclusion at sub-nanometer scale,7.26 Ã…,Size exclusion at sub-nanometer scale,10.1021-acsami.1c12166_1747625233185882_polyukhov2021.json,"298 K - 363 K, ambient pressure",Not Applicable,Diffusion rate increases significantly between 298 K and 333 K.,,,,,,,,
ZIF-67,o-xylene,Yes,"12 Ã… (cavity), smaller than ZIF-8 (wa and window height reported)",3D cages,MOFs,Size exclusion at sub-nanometer scale,7.27 Ã…,Size exclusion at sub-nanometer scale,10.1021-acsami.1c12166_1747625233185882_polyukhov2021.json,"298 K - 363 K, ambient pressure",Not Applicable,Diffusion rate increases similarly to m-xylene.,,,,,,,,
ZIF-67,carbon dioxide,Yes,"Similar to ZIF-8, expands comparably",Not Reported,MOFs,Gate-opening allows adsorption of molecules up to similar size limit as ZIF-8,0.33 nm,Gate-opening allows adsorption despite larger size than crystallographic pore aperture,10.1021-acsmaterialsau.3c00094.json,Not Reported,Not Applicable,Adsorption occurs due to pore expansion similar to ZIF-8,,,,,,,,
ZIF-67,ethylene glycol,Yes,"Similar to ZIF-8, expands comparably",Not Reported,MOFs,Gate-opening allows adsorption of molecules up to similar size limit as ZIF-8,5.4 Ã…,Molecular sieving with pore expansion,10.1021-acsmaterialsau.3c00094.json,Not Reported,Not Applicable,Adsorbed similarly to ZIF-8,,,,,,,,
ZIF-67,water,No,"Similar to ZIF-8, expands comparably",Not Reported,MOFs,Gate-opening allows adsorption of molecules up to similar size limit as ZIF-8,2.8 Ã…,Hydrophobic exclusion,10.1021-acsmaterialsau.3c00094.json,Not Reported,Not Applicable,Excluded due to framework hydrophobicity,,,,,,,,
ZIF-67,1-methylimidazole,Yes,"Similar to ZIF-8, expands comparably",Not Reported,MOFs,Gate-opening allows adsorption of molecules up to similar size limit as ZIF-8,Not Reported,Molecular sieving with pore expansion,10.1021-acsmaterialsau.3c00094.json,Not Reported,Not Applicable,Adsorbed similarly to ZIF-8,,,,,,,,
ZIF-67,p-dioxane,Yes,"Similar to ZIF-8, expands comparably",Not Reported,MOFs,Gate-opening allows adsorption of molecules up to similar size limit as ZIF-8,Not Reported,Molecular sieving with pore expansion,10.1021-acsmaterialsau.3c00094.json,Not Reported,Not Applicable,Adsorbed similarly to ZIF-8,,,,,,,,
ZIF-67,2-chlorophenol,No,"Similar to ZIF-8, expands comparably",Not Reported,MOFs,Gate-opening allows adsorption of molecules up to similar size limit as ZIF-8,Not Reported,Size exclusion after pore expansion,10.1021-acsmaterialsau.3c00094.json,Not Reported,Not Applicable,Excluded similarly to ZIF-8,,,,,,,,
ZIF-67,hydrogen,Yes,4.0 Ã… (theoretical aperture),3D cages,MOF membrane,Size exclusion at sub-nanometer scale,0.29 nm,Kinetic sieving,10.1039-c8ce00238j_1747626153454203_nian2018.json,"30 Â°C, 0.1 MPa",Not Applicable,H2 permeance: 55.87 Ã— 10âˆ? mol mâˆ? sâˆ? Paâˆ?,,,,,,,,
ZIF-67,carbon dioxide,Conditional (see Additional Info),4.0 Ã… (theoretical aperture),3D cages,MOF membrane,Size exclusion at sub-nanometer scale,0.33 nm,Size exclusion,10.1039-c8ce00238j_1747626153454203_nian2018.json,"30 Â°C, 0.1 MPa",Not Applicable,H2/CO2 separation factor increases with temperature due to diffusion differences.,,,,,,,,
ZIF-67,nitrogen,No,4.0 Ã… (theoretical aperture),3D cages,MOF membrane,Size exclusion at sub-nanometer scale,0.36 nm,Size exclusion,10.1039-c8ce00238j_1747626153454203_nian2018.json,"30 Â°C, 0.1 MPa",Not Applicable,H2/N2 ideal separation factor: 14.7,,,,,,,,
ZIF-67,methane,No,4.0 Ã… (theoretical aperture),3D cages,MOF membrane,Size exclusion at sub-nanometer scale,0.38 nm,Size exclusion,10.1039-c8ce00238j_1747626153454203_nian2018.json,"30 Â°C, 0.1 MPa",Not Applicable,H2/CH4 ideal separation factor: 15.3,,,,,,,,
ZIF-67,hydrogen,Yes,0.3 nm,3D cages,MOF membrane,Size exclusion at sub-nanometer scale,0.289 nm,Size exclusion,10.1039-d0cs00552e_1747625553227630_10.1039@D0CS00552E.json,"298 K, 1 bar",Not Applicable,Hydrogen passes easily due to its small size.,,,,,,,,
ZIF-67,carbon dioxide,Yes,0.3 nm,3D cages,MOF membrane,Size exclusion at sub-nanometer scale,0.33 nm,Size exclusion,10.1039-d0cs00552e_1747625553227630_10.1039@D0CS00552E.json,"298 K, 1 bar",Not Applicable,CO2 can pass through due to its smaller size compared to the pore aperture.,,,,,,,,
ZIF-67,propylene,No,0.3 nm,3D cages,MOF membrane,Size exclusion at sub-nanometer scale,0.46 nm,Size exclusion,10.1039-d0cs00552e_1747625553227630_10.1039@D0CS00552E.json,"298 K, 1 bar",Not Applicable,Propylene is excluded due to its larger size.,,,,,,,,
ZIF-67,propane,No,0.3 nm,3D cages,MOF membrane,Size exclusion at sub-nanometer scale,0.43 nm,Size exclusion,10.1039-d0cs00552e_1747625553227630_10.1039@D0CS00552E.json,"298 K, 1 bar",Not Applicable,Propane is too large to pass through the pores.,,,,,,,,
ZIF-67,silver,Yes,3.4 Ã…,3D cages,MOFs,Size exclusion at sub-nanometer scale,2.5 Ã…,Size exclusion at sub-nanometer scale,s10800-021-01660-z.json,"pH 6, -1.5 V, 360 s enrichment time",Not Applicable,Silver ions preconcentrate into ZIF-67 pores due to size match and favorable interactions with imidazolate groups.,,,,,,,,
ZIF-67,mercury,No,3.4 Ã…,3D cages,MOFs,Size exclusion at sub-nanometer scale,5.0 Ã…,Size exclusion at sub-nanometer scale,s10800-021-01660-z.json,"pH 6, -1.5 V, 360 s enrichment time",Not Applicable,"Hydrated mercury ions are too large to enter ZIF-67 pores, preventing interference in silver measurement.",,,,,,,,
ZIF-67,copper,No,3.4 Ã…,3D cages,MOFs,Size exclusion at sub-nanometer scale,6 Ã…,Size exclusion at sub-nanometer scale,s10800-021-01660-z.json,"pH 6, -1.5 V, 360 s enrichment time",Not Applicable,"Hydrated copper ions are too large to enter ZIF-67 pores, preventing interference in silver measurement.",,,,,,,,
ZIF-67,lead,No,3.4 Ã…,3D cages,MOFs,Size exclusion at sub-nanometer scale,4.5 Ã…,Size exclusion at sub-nanometer scale,s10800-021-01660-z.json,"pH 6, -1.5 V, 360 s enrichment time",Not Applicable,"Hydrated lead ions are too large to enter ZIF-67 pores, preventing interference in silver measurement.",,,,,,,,
ZIF-67,propylene,Yes,Not Reported,Zeolitic imidazolate framework,MOF membrane,Not Reported,0.46 nm,Size exclusion,s41565-022-01168-3.json,Not Reported,Not Applicable,Propylene/propane separation factor >200 in ZIF-67 membranes prepared by heteroepitaxial growth.,,,,,,,,
ZIF-67,propane,No,Not Reported,Zeolitic imidazolate framework,MOF membrane,Not Reported,0.43 nm,Size exclusion,s41565-022-01168-3.json,Not Reported,Not Applicable,Propylene/propane separation factor >200 in ZIF-67 membranes prepared by heteroepitaxial growth.,,,,,,,,
ZIF-65@ZIF-67,para-xylene,Yes,"3.3 Ã… (shell), 4.7 Ã… (core)",Core-shell structure with SOD topology,MOF composite,Size exclusion at sub-nanometer scale facilitated by core-shell structure,6.7 Ã…,Core-facilitated transport after passing through the shell,10.1002-anie.202420953.json,"303 K, vapor and liquid phases",Not Applicable,PX shows rapid diffusion into the core after passing through the shell.,,,,,,,,
ZIF-65@ZIF-67,meta-xylene,No,"3.3 Ã… (shell), 4.7 Ã… (core)",Core-shell structure with SOD topology,MOF composite,Size exclusion at sub-nanometer scale facilitated by core-shell structure,7.1 Ã…,Shell-gated diffusion restriction,10.1002-anie.202420953.json,"303 K, vapor and liquid phases",Not Applicable,MX diffusion is restricted by the narrow pores of the shell.,,,,,,,,
ZIF-65@ZIF-67,ortho-xylene,No,"3.3 Ã… (shell), 4.7 Ã… (core)",Core-shell structure with SOD topology,MOF composite,Size exclusion at sub-nanometer scale facilitated by core-shell structure,7.4 Ã…,Shell-gated diffusion restriction,10.1002-anie.202420953.json,"303 K, vapor and liquid phases",Not Applicable,OX diffusion is significantly hindered by the shell layer.,,,,,,,,
ZIF-62 Glass MOF Membrane (GMM),helium,Yes,"1 - 10 Ã… (micropores), 10 - 20 Ã… (larger pores)","Amorphous, continuous phase with smooth surfaces",MOF membrane,Size exclusion at sub-nanometer scale,2.6 Ã…,Molecular sieving,10.1021-acsomega.5c00466.json,"4 bar, 25 Â°C",Not Applicable,Permeation: 576.37 barrer,,,,,,,,
