Repository: MontageBai/Data-driven-discovery-of-metal-organic-frameworks-for-sieving-separation-of-C5-quinary-mixture-

File: AdsorptionInformationCard/After Process JSON.csv (part 11 of 46)
Materials Name,Molecule Name,Can Pass SievingPore Size,Structure Type,Material Category,Sieving Mechanism,Molecular Size,Mechanism,File Name,Test Conditions,Threshold Pressure,Additional Info,,,,,,,,,
ZIF-62 Glass MOF Membrane (GMM),hydrogen,Yes,"1 - 10 Ã… (micropores), 10 - 20 Ã… (larger pores)","Amorphous, continuous phase with smooth surfaces",MOF membrane,Size exclusion at sub-nanometer scale,2.89 Ã…,Molecular sieving,10.1021-acsomega.5c00466.json,"4 bar, 25 Â°C",Not Applicable,Permeation: 509.23 barrer,,,,,,,,
ZIF-62 Glass MOF Membrane (GMM),carbon dioxide,Yes,"1 - 10 Ã… (micropores), 10 - 20 Ã… (larger pores)","Amorphous, continuous phase with smooth surfaces",MOF membrane,Size exclusion at sub-nanometer scale,3.30 Ã…,Molecular sieving,10.1021-acsomega.5c00466.json,"4 bar, 25 Â°C",Not Applicable,Permeation: 146.07 barrer,,,,,,,,
ZIF-62 Glass MOF Membrane (GMM),nitrogen,No,"1 - 10 Ã… (micropores), 10 - 20 Ã… (larger pores)","Amorphous, continuous phase with smooth surfaces",MOF membrane,Size exclusion at sub-nanometer scale,3.64 Ã…,Size exclusion,10.1021-acsomega.5c00466.json,"4 bar, 25 Â°C",Not Applicable,Permeation: 3.45 barrer,,,,,,,,
ZIF-62 Glass MOF Membrane (GMM),methane,No,"1 - 10 Ã… (micropores), 10 - 20 Ã… (larger pores)","Amorphous, continuous phase with smooth surfaces",MOF membrane,Size exclusion at sub-nanometer scale,3.8 Ã…,Size exclusion,10.1021-acsomega.5c00466.json,"4 bar, 25 Â°C",Not Applicable,Permeation: 2.28 barrer,,,,,,,,
ZIF-62 glass membrane,hydrogen,Yes,3.16 Ã…,Not Reported,MOF membrane,Size exclusion at sub-nanometer scale,0.289 nm,molecular sieving,10.1002-anie.201915807_1747624650927301_10.1002@anie.201915807.json,25 Â°C,Not Applicable,Ideal selectivity for H2/CH4: 59,,,,,,,,
ZIF-62 glass membrane,methane,No,3.16 Ã…,Not Reported,MOF membrane,Size exclusion at sub-nanometer scale,0.38 nm,molecular sieving,10.1002-anie.201915807_1747624650927301_10.1002@anie.201915807.json,25 Â°C,Not Applicable,Ideal selectivity for H2/CH4: 59,,,,,,,,
ZIF-62 glass membrane,carbon dioxide,Yes,3.16 Ã…,Not Reported,MOF membrane,Size exclusion at sub-nanometer scale,0.33 nm,molecular sieving with preferential adsorption,10.1002-anie.201915807_1747624650927301_10.1002@anie.201915807.json,25 Â°C,Not Applicable,"CO2/N2 selectivity: 34.5, CO2/CH4 selectivity: 36.6",,,,,,,,
ZIF-62 glass membrane,nitrogen,No,3.16 Ã…,Not Reported,MOF membrane,Size exclusion at sub-nanometer scale,0.364 nm,molecular sieving,10.1002-anie.201915807_1747624650927301_10.1002@anie.201915807.json,25 Â°C,Not Applicable,CO2/N2 selectivity: 34.5,,,,,,,,
ZIF-62 glass and metal halide perovskite composite,Not Reported,Not Reported,Not Reported,Not Reported,MOF composite,Not Reported,Not Reported,Not Reported,10.1016_j.xcrp.2022.100932.json,Not Reported,Not Applicable,The composite exhibits enhanced photoluminescence efficiency and stability due to liquid-phase sintering.,,,,,,,,
ZIF-62,propane,No,Not Reported,Not Reported,MOF membrane,Not Reported,Not Reported,Kinetic sieving,10.1002-anie.202015790_1747625175178633_10.1002@anie.202015790.json,Not Reported,Not Applicable,"Propylene is adsorbed much faster than propane, demonstrating the potential of ZIF glasses for gas separation applications.",,,,,,,,
ZIF-62,propylene,Yes,Not Reported,Not Reported,MOF membrane,Not Reported,Not Reported,Kinetic sieving,10.1002-anie.202015790_1747625175178633_10.1002@anie.202015790.json,Not Reported,Not Applicable,"Propylene is adsorbed much faster than propane, demonstrating the potential of ZIF glasses for gas separation applications.",,,,,,,,
ZIF-62,Not Reported,Not Reported,Not Reported,Not Reported,MOFs,Not Reported,Not Reported,Not Reported,10.1016_j.xcrp.2022.100932.json,Not Reported,Not Applicable,"ZIF-62 demonstrates melting behavior and can form amorphous glass upon sintering, indicating potential size-selective properties.",,,,,,,,
ZIF-62,oxygen,Yes,"0.14 nm (predicted limiting pore size window), 0.46 nm (cage diameter)",3D cages connected by narrow windows,MOFs,Breathing effect and structural expansion upon gas adsorption,0.346 nm,Size exclusion at sub-nanometer scale,10.1021-acsanm.1c00010_1747626558283960_gandara-loe2021.json,"77 K, up to 1 bar",Not Applicable,Oxygen exhibits high uptake and promotes structural expansion in ZIF-62.,,,,,,,,
ZIF-62,nitrogen,Temperature-dependent,"0.14 nm (predicted limiting pore size window), 0.46 nm (cage diameter)",3D cages connected by narrow windows,MOFs,Breathing effect and structural expansion upon gas adsorption,0.364 nm,Kinetic restrictions due to weaker interactions with the framework,10.1021-acsanm.1c00010_1747626558283960_gandara-loe2021.json,"77 K, up to 1 bar",Not Applicable,"Nitrogen is excluded at 77 K but gains access upon a temperature increase to 90 K, promoting structural changes.",,,,,,,,
ZIF-62,methane,Yes,"0.14 nm (predicted limiting pore size window), 0.46 nm (cage diameter)",3D cages connected by narrow windows,MOFs,Breathing effect and structural expansion upon gas adsorption,Not Reported,Size exclusion at sub-nanometer scale,10.1021-acsanm.1c00010_1747626558283960_gandara-loe2021.json,"298 K, up to 1 bar",Not Applicable,Methane shows low uptake compared to larger hydrocarbons.,,,,,,,,
ZIF-62,ethane,Yes,"0.14 nm (predicted limiting pore size window), 0.46 nm (cage diameter)",3D cages connected by narrow windows,MOFs,Breathing effect and structural expansion upon gas adsorption,Not Reported,Preferential adsorption of saturated hydrocarbons,10.1021-acsanm.1c00010_1747626558283960_gandara-loe2021.json,"298 K, up to 1 bar",Not Applicable,Ethane exhibits higher uptake than ethylene due to better fitting in ZIF cavities.,,,,,,,,
ZIF-62,ethylene,Yes,"0.14 nm (predicted limiting pore size window), 0.46 nm (cage diameter)",3D cages connected by narrow windows,MOFs,Breathing effect and structural expansion upon gas adsorption,Not Reported,Faster diffusion of unsaturated hydrocarbons,10.1021-acsanm.1c00010_1747626558283960_gandara-loe2021.json,"298 K, up to 1 bar",Not Applicable,Ethylene diffuses faster than ethane despite lower uptake.,,,,,,,,
ZIF-62,propane,Conditional (see Additional Info),"0.14 nm (predicted limiting pore size window), 0.46 nm (cage diameter)",3D cages connected by narrow windows,MOFs,Breathing effect and structural expansion upon gas adsorption,0.43 nm,Size exclusion at sub-nanometer scale,10.1021-acsanm.1c00010_1747626558283960_gandara-loe2021.json,"298 K, up to 1 bar",Not Applicable,"Propane experiences limitations in accessing porosity, showing unexpected steps and irreversibility in adsorption.",,,,,,,,
ZIF-62,propylene,Yes,"0.14 nm (predicted limiting pore size window), 0.46 nm (cage diameter)",3D cages connected by narrow windows,MOFs,Breathing effect and structural expansion upon gas adsorption,Not Reported,Size exclusion at sub-nanometer scale,10.1021-acsanm.1c00010_1747626558283960_gandara-loe2021.json,"298 K, up to 1 bar",Not Applicable,Propylene shows typical adsorption behavior without significant kinetic restrictions.,,,,,,,,
ZIF-62,n-hexane,No,"0.14 nm (predicted limiting pore size window), 0.46 nm (cage diameter)",3D cages connected by narrow windows,MOFs,Breathing effect and structural expansion upon gas adsorption,Not Reported,Size exclusion at sub-nanometer scale,10.1021-acsanm.1c00010_1747626558283960_gandara-loe2021.json,"298 K, up to 1 bar",Not Applicable,"n-Hexane exhibits severe problems accessing inner cavities, showing irreversible hysteresis.",,,,,,,,
ZIF-62,2-methylpentane,Conditional (see Additional Info),"0.14 nm (predicted limiting pore size window), 0.46 nm (cage diameter)",3D cages connected by narrow windows,MOFs,Breathing effect and structural expansion upon gas adsorption,0.50 nm,Size exclusion at sub-nanometer scale,10.1021-acsanm.1c00010_1747626558283960_gandara-loe2021.json,"298 K, up to 1 bar",Not Applicable,"2-Methylpentane shows a sudden decrease in uptake, indicating partial accessibility.",,,,,,,,
ZIF-62,"2,2-dimethylbutane",No,"0.14 nm (predicted limiting pore size window), 0.46 nm (cage diameter)",3D cages connected by narrow windows,MOFs,Breathing effect and structural expansion upon gas adsorption,0.62 nm,Size exclusion at sub-nanometer scale,10.1021-acsanm.1c00010_1747626558283960_gandara-loe2021.json,"298 K, up to 1 bar",Not Applicable,"2,2-Dimethylbutane is mainly excluded from the porosity due to its large size.",,,,,,,,
ZIF-62,carbon dioxide,Yes,"3.5 Ã… (PLD), Not Reported (LCD)",3D cages,MOFs,Size exclusion at sub-nanometer scale,3.3 Ã…,Size exclusion,s41563-023-01738-3.json,"298 K, 1 bar",Not Applicable,Fast uptake observed in crystalline ZIF-62.,,,,,,,,
ZIF-62,ethane,Yes,"3.5 Ã… (PLD), Not Reported (LCD)",3D cages,MOFs,Size exclusion at sub-nanometer scale,4.16 Ã…,Size exclusion,s41563-023-01738-3.json,"298 K, 1 bar",Not Applicable,Ethane uptake is slower compared to CO2 due to its larger size.,,,,,,,,
ZIF-62,carbon dioxide,Yes,"2.7 Â± 0.5 Ã… (non-pressed), 3.2 Â± 0.9 Ã… (pressed)",Amorphous glass,MOF glass,Tunable pore size via tempering and mechanical pressing,Not Reported,Diffusion through amorphous pores,s41563-023-01752-5.json,"Tempered glass, monitored by infrared microimaging",Not Reported,Diffusion constant measurable using infrared microimaging.,,,,,,,,
ZIF-62,ethane,No,"2.7 Â± 0.5 Ã… (non-pressed), 3.2 Â± 0.9 Ã… (pressed)",Amorphous glass,MOF glass,Tunable pore size via tempering and mechanical pressing,Not Reported,Size exclusion due to pore collapse,s41563-023-01752-5.json,"Tempered glass, monitored by infrared microimaging",Not Applicable,Diffusivity too low to measure; excluded from the material.,,,,,,,,
ZIF-301/6FDA-DAM MMM,carbon dioxide,Yes,Not Reported,Not Reported,MOF composite,Aperture molecular sieving effect of ZIF-301 filler,0.33 nm,Preferential sorption and molecular sieving effect,10.1016-j.seppur.2021.118431_1747626036479028_wang2021.json,"0.4 MPa, 25 Â°C",Not Applicable,Enhanced diffusion selectivity through ZIF-301 window aperture.,,,,,,,,
ZIF-301/6FDA-DAM MMM,methane,No,Not Reported,Not Reported,MOF composite,Aperture molecular sieving effect of ZIF-301 filler,0.38 nm,Size exclusion,10.1016-j.seppur.2021.118431_1747626036479028_wang2021.json,"0.4 MPa, 25 Â°C",Not Applicable,Lower sorption selectivity compared to carbon dioxide.,,,,,,,,
ZIF-300,copper(II),No,Not Reported,Not Reported,MOF membrane,Size exclusion based on hydrated ion diameter,0.256 nm,Size exclusion,10.1016-j.scitotenv.2021.149662_1747624097848866_S0048969721047379.json,"298 K, 1 bar",Not Applicable,ZIF-300 membrane achieved a high rejection rate (~99.2%) for Cu(II).,,,,,,,,
ZIF-300,cadmium(II),No,Not Reported,Not Reported,MOF membrane,Size exclusion based on hydrated ion diameter,0.23 nm,Size exclusion,10.1016-j.scitotenv.2021.149662_1747624097848866_S0048969721047379.json,"298 K, 1 bar",Not Applicable,Cd(II) was effectively rejected (~99.3%) by the ZIF-300 membrane.,,,,,,,,
ZIF-20,carbon dioxide,Yes,"2.8 Ã… (aperture), large cages",3D framework with large cages connected by small windows,MOFs,Not Reported,3.30 Ã…,Dynamic window-widening process,10.1039-b802426j_1747624711144236_li2009.json,"273 K, 760 torr",Not Applicable,CO2 uptake five times higher than CH4; ligands swing to allow gas passage.,,,,,,,,
ZIF-20,methane,No,"2.8 Ã… (aperture), large cages",3D framework with large cages connected by small windows,MOFs,Not Reported,3.80 Ã…,Size exclusion,10.1039-b802426j_1747624711144236_li2009.json,"273 K, 760 torr",Not Applicable,CH4 cannot pass through the small apertures.,,,,,,,,
ZIF-11@ZIF-8,carbon dioxide,Yes,"3.4 Ã… (ZIF-8 aperture), 11.6 Ã… (ZIF-8 cavities), 3.0 Ã… (ZIF-11 aperture), 14.6 Ã… (ZIF-11 cavities)",Core-shell structure with ZIF-11 core and ZIF-8 shell,MOF composite,Combination of size exclusion by ZIF-8 shell and enhanced adsorption by flexible ZIF-11 core,3.3 Ã…,Preferential adsorption due to higher polarity and quadrupole moment,10.1016_j.seppur.2022.122679.json,"298 K, up to 4 bar",Not Applicable,Adsorption capacity increased from 4.35 mmol/g in ZIF-11 to 8.21 mmol/g in ZIF-11@ZIF-8,,,,,,,,
ZIF-11@ZIF-8,nitrogen,No,"3.4 Ã… (ZIF-8 aperture), 11.6 Ã… (ZIF-8 cavities), 3.0 Ã… (ZIF-11 aperture), 14.6 Ã… (ZIF-11 cavities)",Core-shell structure with ZIF-11 core and ZIF-8 shell,MOF composite,Combination of size exclusion by ZIF-8 shell and enhanced adsorption by flexible ZIF-11 core,3.64 Ã…,Size exclusion due to smaller pore windows than molecular size,10.1016_j.seppur.2022.122679.json,"298 K, up to 4 bar",Not Applicable,Lowest uptake among tested gases due to nonpolar nature,,,,,,,,
ZIF-11@ZIF-8,methane,Yes,"3.4 Ã… (ZIF-8 aperture), 11.6 Ã… (ZIF-8 cavities), 3.0 Ã… (ZIF-11 aperture), 14.6 Ã… (ZIF-11 cavities)",Core-shell structure with ZIF-11 core and ZIF-8 shell,MOF composite,Combination of size exclusion by ZIF-8 shell and enhanced adsorption by flexible ZIF-11 core,3.8 Ã…,Kinetic sieving with some flexibility effect,10.1016_j.seppur.2022.122679.json,"298 K, up to 4 bar",Not Applicable,Slight increase in adsorption from 1.41 mmol/g in ZIF-11 to 1.59 mmol/g in ZIF-11@ZIF-8 at 298 K,,,,,,,,
ZIF-11@ZIF-8,ethylene,Yes,"3.4 Ã… (ZIF-8 aperture), 11.6 Ã… (ZIF-8 cavities), 3.0 Ã… (ZIF-11 aperture), 14.6 Ã… (ZIF-11 cavities)",Core-shell structure with ZIF-11 core and ZIF-8 shell,MOF composite,Combination of size exclusion by ZIF-8 shell and enhanced adsorption by flexible ZIF-11 core,4.163 Ã…,Adsorption through flexible windows,10.1016_j.seppur.2022.122679.json,"298 K, up to 4 bar",Not Applicable,Adsorption capacity increased from 10.06 mmol/g in ZIF-11 to 11.81 mmol/g in ZIF-11@ZIF-8,,,,,,,,
ZIF-11@ZIF-8,ethane,Yes,"3.4 Ã… (ZIF-8 aperture), 11.6 Ã… (ZIF-8 cavities), 3.0 Ã… (ZIF-11 aperture), 14.6 Ã… (ZIF-11 cavities)",Core-shell structure with ZIF-11 core and ZIF-8 shell,MOF composite,Combination of size exclusion by ZIF-8 shell and enhanced adsorption by flexible ZIF-11 core,4.443 Ã…,Preferential adsorption due to larger size and higher polarizability,10.1016_j.seppur.2022.122679.json,"298 K, up to 4 bar",Not Applicable,Significant increase in adsorption from 10.83 mmol/g in ZIF-11 to 17.83 mmol/g in ZIF-11@ZIF-8,,,,,,,,
ZIF-11/PSF MMMs,carbon dioxide,Yes,3.0 Ã… (aperture windows),3D cages,MOF composite,Restricted aperture windows of ZIF-11 permit CO2 to pass through but exclude CH4.,3.3 Ã…,Kinetic sieving,10.1016-j.memsci.2020.117880_1747624464774609_guo2020.json,"298 K, 3 bar",Not Applicable,Diffusion coefficient increases by 48.8% with 24 wt% ZIF-11 loading.,,,,,,,,
ZIF-11/PSF MMMs,methane,No,3.0 Ã… (aperture windows),3D cages,MOF composite,Restricted aperture windows of ZIF-11 permit CO2 to pass through but exclude CH4.,3.8 Ã…,Size exclusion,10.1016-j.memsci.2020.117880_1747624464774609_guo2020.json,"298 K, 3 bar",Not Applicable,Diffusion coefficient decreases by 42.7% with 24 wt% ZIF-11 loading.,,,,,,,,
ZIF-11,hydrogen,Yes,3.08 - 3.10 Ã… (window cut-offs),Hour-glass pore architecture with cavities linked by points of constriction,MOF membrane,Points of constriction provide selectivity while cavities allow small molecules to bypass larger species,Not Reported,Size exclusion at sub-nanometer scale,10.1039-c2ee21743k_1747626125410145_thornton2012.json,"298 K, 10 bar",Not Applicable,Predicted H2 permeability of 5830 Barrer and H2/CO2 selectivity of 262,,,,,,,,
ZIF-11,carbon dioxide,No,3.08 - 3.10 Ã… (window cut-offs),Hour-glass pore architecture with cavities linked by points of constriction,MOF membrane,Points of constriction provide selectivity while cavities allow small molecules to bypass larger species,Not Reported,Size exclusion at sub-nanometer scale,10.1039-c2ee21743k_1747626125410145_thornton2012.json,"298 K, 10 bar",Not Applicable,Completely confined motion observed in MD simulations,,,,,,,,
ZIF-11,oxygen,No,3.08 - 3.10 Ã… (window cut-offs),Hour-glass pore architecture with cavities linked by points of constriction,MOF membrane,Points of constriction provide selectivity while cavities allow small molecules to bypass larger species,Not Reported,Size exclusion at sub-nanometer scale,10.1039-c2ee21743k_1747626125410145_thornton2012.json,"298 K, 10 bar",Not Applicable,Completely confined motion observed in MD simulations,,,,,,,,
ZIF-11,nitrogen,No,3.08 - 3.10 Ã… (window cut-offs),Hour-glass pore architecture with cavities linked by points of constriction,MOF membrane,Points of constriction provide selectivity while cavities allow small molecules to bypass larger species,Not Reported,Size exclusion at sub-nanometer scale,10.1039-c2ee21743k_1747626125410145_thornton2012.json,"298 K, 10 bar",Not Applicable,Completely confined motion observed in MD simulations,,,,,,,,
ZIF-11,methane,No,3.08 - 3.10 Ã… (window cut-offs),Hour-glass pore architecture with cavities linked by points of constriction,MOF membrane,Points of constriction provide selectivity while cavities allow small molecules to bypass larger species,Not Reported,Size exclusion at sub-nanometer scale,10.1039-c2ee21743k_1747626125410145_thornton2012.json,"298 K, 10 bar",Not Applicable,Completely confined motion observed in MD simulations,,,,,,,,
ZIF-108/P84-CMSMs,carbon dioxide,Yes,5.5 Ã… (unimodal distribution),Not Reported,MOF composite,Size exclusion at sub-nanometer scale,Not Reported,Size exclusion at sub-nanometer scale,10.1039-c6cc07833h_1747625300217350_jiao2016.json,"303 K, 3 bar",Not Applicable,CO2 permeability decreases slightly with pressure due to non-ideal gas behavior.,,,,,,,,
ZIF-108/P84-CMSMs,methane,No,5.5 Ã… (unimodal distribution),Not Reported,MOF composite,Size exclusion at sub-nanometer scale,Not Reported,Size exclusion at sub-nanometer scale,10.1039-c6cc07833h_1747625300217350_jiao2016.json,"303 K, 3 bar",Not Applicable,CO2/CH4 selectivity decreased initially and reached a plateau above 6 bar.,,,,,,,,
ZIF-108/P84-CMSMs,oxygen,Yes,5.5 Ã… (unimodal distribution),Not Reported,MOF composite,Size exclusion at sub-nanometer scale,Not Reported,Size exclusion at sub-nanometer scale,10.1039-c6cc07833h_1747625300217350_jiao2016.json,"303 K, 3 bar",Not Applicable,O2/N2 selectivity improved significantly compared to P84-ASCMSMs.,,,,,,,,
ZIF-108/P84-CMSMs,nitrogen,No,5.5 Ã… (unimodal distribution),Not Reported,MOF composite,Size exclusion at sub-nanometer scale,Not Reported,Size exclusion at sub-nanometer scale,10.1039-c6cc07833h_1747625300217350_jiao2016.json,"303 K, 3 bar",Not Applicable,N2/CH4 separation performance improved under elevated pressures.,,,,,,,,
ZIF-108,carbon dioxide,Yes,Not Reported,SOD (sodalite),MOFs,Not Reported,Not Reported,Electrochemical reduction facilitated by ligand active sites,10.1016-j.nanoen.2018.07.047_1747626392860074_jiang2018.json,"-1.3 V (vs. RHE), CO2-saturated 0.25 M K2SO4 solution, pH 4.2, room temperature, atmospheric pressure",Not Applicable,"Highest CO current density of 12.8 mA cm-2 at -1.3 V, CO Faradaic efficiency of 63.5% at -1.1 V.",,,,,,,,
ZIF@MIL-2000,carbon dioxide,Yes,"12 Ã… (ZIF-8 cavities), 29 Ã… and 34 Ã… (MIL-101 mesopores)",3D cages,MOF composite,Size exclusion at sub-nanometer scale,0.33 nm,Enhanced affinity due to polar linkers or metal center terminals,10.1016_j.apmt.2022.101462.json,"273 K, Not Reported",Not Applicable,Tailored ultra-micropores accessible to CO2 but not N2.,,,,,,,,
ZIF@MIL-2000,nitrogen,No,"12 Ã… (ZIF-8 cavities), 29 Ã… and 34 Ã… (MIL-101 mesopores)",3D cages,MOF composite,Size exclusion at sub-nanometer scale,0.364 nm,Size exclusion at sub-nanometer scale,10.1016_j.apmt.2022.101462.json,"273 K, Not Reported",Not Applicable,Ultra-micropores tailored to be inaccessible to N2.,,,,,,,,
ZIF@MIL-200,carbon dioxide,Yes,"12 Ã… (ZIF-8 cavities), 29 Ã… and 34 Ã… (MIL-101 mesopores)",3D cages,MOF composite,Size exclusion at sub-nanometer scale,0.33 nm,Enhanced affinity due to polar linkers or metal center terminals,10.1016_j.apmt.2022.101462.json,"273 K, Not Reported",Not Applicable,Tailored ultra-micropores accessible to CO2 but not N2.,,,,,,,,
ZIF@MIL-200,nitrogen,No,"12 Ã… (ZIF-8 cavities), 29 Ã… and 34 Ã… (MIL-101 mesopores)",3D cages,MOF composite,Size exclusion at sub-nanometer scale,0.364 nm,Size exclusion at sub-nanometer scale,10.1016_j.apmt.2022.101462.json,"273 K, Not Reported",Not Applicable,Ultra-micropores tailored to be inaccessible to N2.,,,,,,,,
ZIF/TR-PBO,hydrogen,Yes,"6.02 Ã… (window channel), 11.96 Ã… (cage cavity)",3D cages,MOF composite,Size exclusion at sub-nanometer scale,Not Reported,molecular-sieving,10.1021-acsapm.4c02210.json,"35 Â°C, 4 atm feed pressure",Not Applicable,Significant increase in H2/CH4 selectivity attributed to the sieving effect of ZIF-8 layer.,,,,,,,,
ZIF/TR-PBO,methane,No,"6.02 Ã… (window channel), 11.96 Ã… (cage cavity)",3D cages,MOF composite,Size exclusion at sub-nanometer scale,Not Reported,molecular-sieving,10.1021-acsapm.4c02210.json,"35 Â°C, 4 atm feed pressure",Not Applicable,H2/CH4 selectivity increased by more than 320% compared to pristine TR-PBO membrane.,,,,,,,,
ZIF/TR-PBO,nitrogen,Conditional (see Additional Info),"6.02 Ã… (window channel), 11.96 Ã… (cage cavity)",3D cages,MOF composite,Size exclusion at sub-nanometer scale,Not Reported,molecular-sieving,10.1021-acsapm.4c02210.json,"35 Â°C, 4 atm feed pressure",Not Applicable,Permeability reduced but selectivity improved significantly.,,,,,,,,
ZIF/TR-PBO,oxygen,Conditional (see Additional Info),"6.02 Ã… (window channel), 11.96 Ã… (cage cavity)",3D cages,MOF composite,Size exclusion at sub-nanometer scale,Not Reported,molecular-sieving,10.1021-acsapm.4c02210.json,"35 Â°C, 4 atm feed pressure",Not Applicable,H2/O2 selectivity showed improvement due to ZIF-8 layer.,,,,,,,,
ZIF/TR-PBO,carbon dioxide,Conditional (see Additional Info),"6.02 Ã… (window channel), 11.96 Ã… (cage cavity)",3D cages,MOF composite,Size exclusion at sub-nanometer scale,Not Reported,molecular-sieving,10.1021-acsapm.4c02210.json,"35 Â°C, 4 atm feed pressure",Not Applicable,Selectivity for H2/CO2 pair improved significantly.,,,,,,,,
ZIF glass foam,methane,Yes,Not Reported,Not Reported,MOF membrane,Size exclusion at sub-nanometer scale and preferential interaction with unsaturated metal sites,Not Reported,Strong van der Waals interactions with unsaturated Zn2+ ions,s41563-023-01553-w.json,25 Â°C,Not Applicable,High permeance for methane due to undercoordinated Zn2+ ions.,,,,,,,,
ZIF glass foam,nitrogen,No,Not Reported,Not Reported,MOF membrane,Size exclusion at sub-nanometer scale and preferential interaction with unsaturated metal sites,Not Reported,Size exclusion or weak interaction with unsaturated Zn2+ ions,s41563-023-01553-w.json,25 Â°C,Not Applicable,Lower affinity of the membrane for nitrogen compared to methane.,,,,,,,,
ZGO membrane,potassium,Yes,7.40 Ã… (in water),2D laminar structure with interlayer spacing,MOF composite,Ion sieving based on hydrated ion size and hydrogen bonding interactions,6.60 Ã… (hydrated diameter),Size exclusion at sub-nanometer scale,10.1016_j.memsci.2024.122718.json,"298 K, 1 bar",Not Applicable,K+ permeability of 86.9 mmol mâˆ? hâˆ?,,,,,,,,
ZGO membrane,sodium,Yes,7.40 Ã… (in water),2D laminar structure with interlayer spacing,MOF composite,Ion sieving based on hydrated ion size and hydrogen bonding interactions,7.20 Ã… (hydrated diameter),Size exclusion at sub-nanometer scale,10.1016_j.memsci.2024.122718.json,"298 K, 1 bar",Not Applicable,Na+ permeability lower than K+,,,,,,,,
ZGO membrane,lithium,Yes,7.40 Ã… (in water),2D laminar structure with interlayer spacing,MOF composite,Ion sieving based on hydrated ion size and hydrogen bonding interactions,7.60 Ã… (hydrated diameter),Size exclusion at sub-nanometer scale,10.1016_j.memsci.2024.122718.json,"298 K, 1 bar",Not Applicable,Li+ permeability lower than Na+,,,,,,,,
ZGO membrane,magnesium,No,7.40 Ã… (in water),2D laminar structure with interlayer spacing,MOF composite,Ion sieving based on hydrated ion size and hydrogen bonding interactions,8.40 Ã… (hydrated diameter),Size exclusion at sub-nanometer scale,10.1016_j.memsci.2024.122718.json,"298 K, 1 bar",Not Applicable,Mg2+ selectivity of 266 against K+,,,,,,,,
Zeolitic Imidazolate Framework-8 (ZIF-8),krypton,Yes,0.4-0.42 nm,3D cages,MOF membrane,Size exclusion at sub-nanometer scale,0.36 nm,"Molecular sieving, competitive adsorption, and differences in diffusivities",10.1021-acs.iecr.6b04868_1747625404646526_wu2017.json,"Room temperature, feed pressure of 138 kPa",Not Applicable,Higher diffusivity compared to xenon.,,,,,,,,
Zeolitic Imidazolate Framework-8 (ZIF-8),xenon,Conditional (see Additional Info),0.4-0.42 nm,3D cages,MOF membrane,Size exclusion at sub-nanometer scale,0.41 nm,"Molecular sieving, competitive adsorption, and differences in diffusivities",10.1021-acs.iecr.6b04868_1747625404646526_wu2017.json,"Room temperature, feed pressure of 138 kPa",Not Applicable,Lower diffusivity compared to krypton; preferential adsorption due to higher polarizability.,,,,,,,,
Zeolitic imidazolate framework-8 (ZIF-8),sodium ion,No,"3.4 Ã… (small apertures), 11.6 Ã… (large cavities)",SOD zeolite-like topology with alternating cage-window-cage shaped pores,MOF membrane,Small apertures (3.4 Ã…) block Na+ and Clâˆ?ions while allowing water molecules to pass.,3.328 Ã…,Size exclusion at sub-nanometer scale,10.1063-1.3573902_1747626234330955_hu2011.json,"90 MPa, 300 K",Not Applicable,Na+ ions partially enter the membrane but cannot pass through due to small apertures.,,,,,,,,
Zeolitic imidazolate framework-8 (ZIF-8),chloride ion,No,"3.4 Ã… (small apertures), 11.6 Ã… (large cavities)",SOD zeolite-like topology with alternating cage-window-cage shaped pores,MOF membrane,Small apertures (3.4 Ã…) block Na+ and Clâˆ?ions while allowing water molecules to pass.,4.417 Ã…,Size exclusion at sub-nanometer scale,10.1063-1.3573902_1747626234330955_hu2011.json,"90 MPa, 300 K",Not Applicable,Clâˆ?ions primarily stay in large cavities and cannot transport across the membrane.,,,,,,,,
Zeolitic imidazolate framework-8 (ZIF-8),water,Yes,"3.4 Ã… (small apertures), 11.6 Ã… (large cavities)",SOD zeolite-like topology with alternating cage-window-cage shaped pores,MOF membrane,Small apertures (3.4 Ã…) block Na+ and Clâˆ?ions while allowing water molecules to pass.,Not Reported,Pressure-driven permeation through small apertures,10.1063-1.3573902_1747626234330955_hu2011.json,"30â€?50 MPa, 300 K",2.5 MPa (osmotic pressure of 0.5 M NaCl solution),Water flux scales linearly with pressure difference and follows Arrhenius-type relation with temperature.,,,,,,,,
Zeolites,hydrogen,Yes,3â€? Ã… (adjustable by changing extra-framework cations),1D channels,Other,Size exclusion at sub-nanometer scale,0.24 Ã— 0.24 Ã— 0.314 nm,Quantum sieving,10.1016-j.ijhydene.2023.10.282.json,77 K,Not Applicable,Enhanced selectivity achieved by reducing pore size and optimizing cationic composition.,,,,,,,,
Zeolite-A@MOF-74-1,carbon dioxide,Yes,Not Reported,Not Reported,MOF composite,Not Reported,Not Reported,Kinetic separation,10.1016-j.jece.2020.104790_1747624050838190_ghazvini2020.json,"Room temperature, 1 bar",Not Applicable,CO2 breakthrough time was very long compared to H2.,,,,,,,,
Zeolite-A@MOF-74-1,hydrogen,No,Not Reported,Not Reported,MOF composite,Not Reported,Not Reported,Kinetic separation,10.1016-j.jece.2020.104790_1747624050838190_ghazvini2020.json,"Room temperature, 1 bar",Not Applicable,H2 breaks through faster than CO2.,,,,,,,,
Zeolite RHO,hydrogen,Temperature-dependent,Not Reported,3D cages,Other,Quantum sieving based on zero-point energy and tunneling,Not Reported,Kinetic quantum sieving,10.1021-jacs.9b06506_1747625929019778_gao2019.json,"Varied temperatures, up to 7296 degrees of freedom considered",Not Applicable,Quantum effects like zero-point energy dominate; tunneling contributes to normal kinetic isotope effect but is outweighed by ZPE.,,,,,,,,
Zeolite RHO,deuterium,Temperature-dependent,Not Reported,3D cages,Other,Quantum sieving based on zero-point energy and tunneling,Not Reported,Kinetic quantum sieving,10.1021-jacs.9b06506_1747625929019778_gao2019.json,"Varied temperatures, up to 7296 degrees of freedom considered",Not Applicable,"Deuterium exhibits smaller zero-point energy, leading to inverse kinetic isotope effect at low temperatures.",,,,,,,,
Zeolite BCT,hydrogen,No,Not Reported,Not Reported,Other,Chemical affinity quantum sieving,0.289 nm,Chemical affinity quantum sieving,10.1002-adma.202301589.json,"20 K, 25 kPa",Not Applicable,Low affinity for H2 compared to heavier isotopes,,,,,,,,
Zeolite BCT,deuterium,Yes,Not Reported,Not Reported,Other,Chemical affinity quantum sieving,0.269 nm,Chemical affinity quantum sieving,10.1002-adma.202301589.json,"20 K, 25 kPa",Not Applicable,High affinity due to lower zero-point energy,,,,,,,,
Zeolite 5A,deuterium,Yes,Not Reported,Not Reported,Other,Kinetic quantum sieving based on de Broglie wavelength differences.,Not Reported,Quantum sieving,10.1002-cssc.202000562_1747626001082491_zeng2020.json,30 K,Not Applicable,Separation factor not explicitly stated.,,,,,,,,
Zeolite 5A,n-hexane,Yes,5 Ã… aperture,Cages,Other,Size exclusion at sub-nanometer scale,Not Reported,Size exclusion,10.1016_j.seppur.2022.121219.json,303 K,Not Applicable,Adsorbed without notable diffusion restrictions.,,,,,,,,
Zeolite 5A,3-methylpentane,No,5 Ã… aperture,Cages,Other,Size exclusion at sub-nanometer scale,Not Reported,Size exclusion,10.1016_j.seppur.2022.121219.json,303 K,Not Applicable,Completely excluded due to pore size limitation.,,,,,,,,
Zeolite 5A,"2,2-dimethylbutane",No,5 Ã… aperture,Cages,Other,Size exclusion at sub-nanometer scale,Not Reported,Size exclusion,10.1016_j.seppur.2022.121219.json,303 K,Not Applicable,Completely excluded due to pore size limitation.,,,,,,,,
ZBIF-1,Not Reported,Not Reported,Not Reported,Not Reported,MOFs,Not Reported,Not Reported,Not Reported,10.1002-cphc.201701063_1747626189420338_kobera2017.json,Not Reported,Not Applicable,The material is a polycrystalline system with two integrated unit cells. The exact guest molecule separation behavior is not explicitly described in the text.,,,,,,,,
YSCCNs,bisphenol A,Yes,"1.5-3.0 nm (shell pore channel), 100-200 nm (interstitial holes)",yolk-shell structure,MOF composite,Shell layer intercepts macromolecules and allows small molecules to traverse.,1.07 nm,Size exclusion at sub-nanometer scale,10.1021-acs.est.0c00914_1747626529153946_10.1021@acs.est.0c00914.json,"298 K, pH 8.23, 0.15 g L-1 PMS",Not Applicable,Degradation rate constant k = 0.32 min-1 in the presence of HA.,,,,,,,,
YSCCNs,humic acid,No,"1.5-3.0 nm (shell pore channel), 100-200 nm (interstitial holes)",yolk-shell structure,MOF composite,Shell layer intercepts macromolecules and allows small molecules to traverse.,1.093 Âµm,Size exclusion at sub-nanometer scale,10.1021-acs.est.0c00914_1747626529153946_10.1021@acs.est.0c00914.json,"298 K, pH 8.23, 0.15 g L-1 PMS",Not Applicable,Humic acid is excluded due to its larger size compared to the pore size of YSCCNs.,,,,,,,,
YSCCNs,4-chlorophenol,Yes,"1.5-3.0 nm (shell pore channel), 100-200 nm (interstitial holes)",yolk-shell structure,MOF composite,Shell layer intercepts macromolecules and allows small molecules to traverse.,Not Reported,Size exclusion at sub-nanometer scale,10.1021-acs.est.0c00914_1747626529153946_10.1021@acs.est.0c00914.json,"298 K, pH 8.23, 0.15 g L-1 PMS",Not Applicable,Shows a slight decrease in degradation rate (~19%) in the presence of HA.,,,,,,,,
YSCCNs,tetracycline hydrochloride,Conditional (see Additional Info),"1.5-3.0 nm (shell pore channel), 100-200 nm (interstitial holes)",yolk-shell structure,MOF composite,Shell layer intercepts macromolecules and allows small molecules to traverse.,Not Reported,Size exclusion at sub-nanometer scale,10.1021-acs.est.0c00914_1747626529153946_10.1021@acs.est.0c00914.json,"298 K, pH 8.23, 0.15 g L-1 PMS",Not Applicable,Exhibits an impressive decline in degradation rate (~46%) in the presence of HA; 24% cannot be removed completely.,,,,,,,,
Y-fum-fcu-MOF and Eu-naph-fcu-MOF,carbon dioxide,Yes,Constrained by di-topic linkers,Triangular pore-apertures,MOFs,Molecular sieving through constrained triangular pore-apertures,0.33 nm,Selective adsorption and diffusion,10.1016-j.pmatsci.2018.11.002_1747626770311004_6cb6ed285e418aed00f9e69759cad797.json,"Varied, see source text for details",Not Applicable,Permeability increases with filler loading,,,,,,,,
Y-fum-fcu-MOF and Eu-naph-fcu-MOF,methane,No,Constrained by di-topic linkers,Triangular pore-apertures,MOFs,Molecular sieving through constrained triangular pore-apertures,0.38 nm,Size exclusion at sub-nanometer scale,10.1016-j.pmatsci.2018.11.002_1747626770311004_6cb6ed285e418aed00f9e69759cad797.json,"Varied, see source text for details",Not Applicable,Selectivity higher for Eu-naph-fcu-MOF composite,,,,,,,,
Y-fum-fcu-MOF,n-butane,Yes,4.7 Ã… (aperture size),fcu-net with octahedral and tetrahedral cages,MOFs,Size exclusion at sub-nanometer scale,4.69 Ã…,size exclusion,10.1016_j.cej.2025.160992.json,293 K,Not Applicable,no observable adsorption of i-C4H10,,,,,,,,
Y-fum-fcu-MOF,isobutane,No,4.7 Ã… (aperture size),fcu-net with octahedral and tetrahedral cages,MOFs,Size exclusion at sub-nanometer scale,5.28 Ã…,size exclusion,10.1016_j.cej.2025.160992.json,293 K,Not Applicable,completely excluded from the pores,,,,,,,,
Y-fum-fcu-MOF,hydrogen sulfide,Yes,4.7 Ã… (aperture size),3D cages,MOF membrane,Size exclusion at sub-nanometer scale,3.6 Ã…,Kinetic sieving,10.1038-s41563-017-0013-1_1747623706755974_liu2018.json,"35 Â°C, up to 55 bar",Not Applicable,The Y-fum-fcu-MOF allows H2S to pass through but hinders CH4 due to the constrained aperture size.,,,,,,,,
Y-fum-fcu-MOF,carbon dioxide,Yes,4.7 Ã… (aperture size),3D cages,MOF membrane,Size exclusion at sub-nanometer scale,3.3 Ã…,Kinetic sieving,10.1038-s41563-017-0013-1_1747623706755974_liu2018.json,"35 Â°C, up to 55 bar",Not Applicable,CO2 permeability decreases and then increases with feed pressure due to pressure-dependent solubility and diffusivity.,,,,,,,,
Y-fum-fcu-MOF,methane,No,4.7 Ã… (aperture size),3D cages,MOF membrane,Size exclusion at sub-nanometer scale,3.8 Ã…,Size exclusion,10.1038-s41563-017-0013-1_1747623706755974_liu2018.json,"35 Â°C, up to 55 bar",Not Applicable,The aperture size (~4.7 Ã…) of Y-fum-fcu-MOF prevents CH4 from passing through while allowing smaller molecules like H2S and CO2.,,,,,,,,
Y-fum-fcu-MOF,n-butane,Yes,4.7 Ã… (aperture size),3D cages,MOF membrane,Size exclusion at sub-nanometer scale,4.5 Ã…,Kinetic sieving,10.1038-s41563-017-0013-1_1747623706755974_liu2018.json,"75 Â°C, 1.72 bar",Not Applicable,"The n-butane can pass through the triangular window (~4.7 Ã…), while i-butane is hindered.",,,,,,,,
Y-fum-fcu-MOF,iso-butane,No,4.7 Ã… (aperture size),3D cages,MOF membrane,Size exclusion at sub-nanometer scale,5.0 Ã…,Size exclusion,10.1038-s41563-017-0013-1_1747623706755974_liu2018.json,"75 Â°C, 1.72 bar",Not Applicable,"The aperture size (~4.7 Ã…) excludes i-butane, allowing for molecular sieving of n-butane/i-butane mixtures.",,,,,,,,
Y-fum-fcu-MOF,propylene,Yes,Slightly larger than Zr-fum-fcu-MOF (exact size not reported),3D cages,MOF membrane,Size exclusion at sub-nanometer scale through slightly larger triangular pore apertures.,0.46 nm,Size exclusion,s41560-021-00881-y.json,"25 Â°C, 1-7 atm",Not Applicable,Propylene passes without hindrance.,,,,,,,,
Y-fum-fcu-MOF,propane,Yes,Slightly larger than Zr-fum-fcu-MOF (exact size not reported),3D cages,MOF membrane,Size exclusion at sub-nanometer scale through slightly larger triangular pore apertures.,0.43 nm,Size exclusion,s41560-021-00881-y.json,"25 Â°C, 1-7 atm",Not Applicable,All conformers of propane can pass through the membrane.,,,,,,,,
Y-fum-fcu-MOF,n-butane,Yes,Slightly larger than Zr-fum-fcu-MOF (exact size not reported),3D cages,MOF membrane,Size exclusion at sub-nanometer scale through slightly larger triangular pore apertures.,Not Reported,Size exclusion,s41560-021-00881-y.json,Not Reported,Not Applicable,Higher n-butane permeance compared to Zr-fum-fcu-MOF.,,,,,,,,
Y-fum-fcu-MOF,isobutane,No,Slightly larger than Zr-fum-fcu-MOF (exact size not reported),3D cages,MOF membrane,Size exclusion at sub-nanometer scale through slightly larger triangular pore apertures.,Not Reported,Size exclusion,s41560-021-00881-y.json,Not Reported,Not Applicable,Isobutane is excluded effectively.,,,,,,,,
Y-dbai,propylene,Yes,4.4 Ã…,3D cage-like pores connected by small windows,MOFs,Size exclusion at sub-nanometer scale due to pore window size and electrostatic interactions,5.1 x 4.1 Ã…Â²,molecular sieving,10.1002-aic.17551.json,"298 K, 100 kPa",Not Applicable,Adsorption capacity of 2.57 mmol/g at 298 K and 100 kPa,,,,,,,,
Y-dbai,propane,No,4.4 Ã…,3D cage-like pores connected by small windows,MOFs,Size exclusion at sub-nanometer scale due to pore window size and electrostatic interactions,5.1 x 5.3 Ã…Â²,molecular sieving,10.1002-aic.17551.json,"298 K, 100 kPa",Not Applicable,"Negligible adsorption, 0.10 mmol/g",,,,,,,,
Y-dbai,butadiene,Yes,"4.0 Ã…, 4.5 Ã… (windows), 7.84 Ã— 2.97 Ã…Â² (Window 1), 7.79 Ã— 3.99 Ã…Â² (Window 2), 7.79 Ã— 6.64 Ã…Â² (Window 3)",3D framework with cage-like pores,MOFs,Molecular sieving effect for i-C4H8 due to pore window size being smaller than its minimum cross-sectional size.,2.7 Ã— 4.6 Ã…Â²,Thermodynamic-kinetic synergistic effect,10.1002-smll.202307990.json,"298 K, 1 bar",Not Applicable,Adsorption capacity: 2.88 mmol gâ�»Â?at 298 K and 1 bar.,,,,,,,,
Y-dbai,1-butene,Yes,"4.0 Ã…, 4.5 Ã… (windows), 7.84 Ã— 2.97 Ã…Â² (Window 1), 7.79 Ã— 3.99 Ã…Â² (Window 2), 7.79 Ã— 6.64 Ã…Â² (Window 3)",3D framework with cage-like pores,MOFs,Molecular sieving effect for i-C4H8 due to pore window size being smaller than its minimum cross-sectional size.,3.5 Ã— 4.5 Ã…Â²,Thermodynamic-kinetic synergistic effect,10.1002-smll.202307990.json,"298 K, 1 bar",Not Applicable,Adsorption capacity: 1.07 mmol gâ�»Â?at 298 K and 1 bar.,,,,,,,,
Y-dbai,isobutene,No,"4.0 Ã…, 4.5 Ã… (windows), 7.84 Ã— 2.97 Ã…Â² (Window 1), 7.79 Ã— 3.99 Ã…Â² (Window 2), 7.79 Ã— 6.64 Ã…Â² (Window 3)",3D framework with cage-like pores,MOFs,Molecular sieving effect for i-C4H8 due to pore window size being smaller than its minimum cross-sectional size.,3.6 Ã— 5.2 Ã…Â²,Size exclusion,10.1002-smll.202307990.json,"298 K, 1 bar",Not Applicable,Adsorption capacity: 0.14 mmol gâ�»Â?at 298 K and 1 bar.,,,,,,,,
Y-abtc-160,"1,3-butadiene",Yes,Not Reported,3D cages,MOFs,Size exclusion at sub-nanometer scale,Not Reported,Size exclusion,10.1016_j.seppur.2023.124949.json,"298 K, 1 bar",Not Applicable,C4H6 uptake is 49.5 cmÂ³ gâ�»Â?at 1 bar,,,,,,,,
Y-abtc-160,n-butene,No,Not Reported,3D cages,MOFs,Size exclusion at sub-nanometer scale,Not Reported,Size exclusion,10.1016_j.seppur.2023.124949.json,"298 K, 1 bar",Not Applicable,Uptake ratio of C4H6/n-C4H8 is 40.9,,,,,,,,
Y-abtc-160,iso-butene,No,Not Reported,3D cages,MOFs,Size exclusion at sub-nanometer scale,Not Reported,Size exclusion,10.1016_j.seppur.2023.124949.json,"298 K, 1 bar",Not Applicable,Uptake ratio of C4H6/iso-C4H8 is 63.1,,,,,,,,
Y-abtc-160,n-butane,No,Not Reported,3D cages,MOFs,Size exclusion at sub-nanometer scale,Not Reported,Size exclusion,10.1016_j.seppur.2023.124949.json,"298 K, 1 bar",Not Applicable,Not Reported,,,,,,,,
Y-abtc-160,iso-butane,No,Not Reported,3D cages,MOFs,Size exclusion at sub-nanometer scale,Not Reported,Size exclusion,10.1016_j.seppur.2023.124949.json,"298 K, 1 bar",Not Applicable,Not Reported,,,,,,,,
Y-abtc,propylene,Yes,"4.72 Ã… (activated at 200 Â°C), 4.93 Ã… (activated at 300 Â°C)",cage-like pores,MOFs,Selective molecular exclusion based on kinetic diameter difference,4.68 Ã…,Size exclusion,10.1002-adma.201805088_1747624018246854_1502467ce6aa2d948c7d58d170efd538.json,"298 K, 1 bar",Not Applicable,Adsorption capacity: â‰? mmol gâˆ? at 298 K and 1 bar when activated at 200 Â°C; enhanced to 3.5 mmol gâˆ? when activated at 300 Â°C.,,,,,,,,
Y-abtc,propane,No,"4.72 Ã… (activated at 200 Â°C), 4.93 Ã… (activated at 300 Â°C)",cage-like pores,MOFs,Selective molecular exclusion based on kinetic diameter difference,5.1 Ã…,Size exclusion,10.1002-adma.201805088_1747624018246854_1502467ce6aa2d948c7d58d170efd538.json,"298 K, 1 bar",Not Applicable,Negligible uptake observed (â‰? mg gâˆ?) when activated at 300 Â°C.,,,,,,,,
