Repository: MontageBai/Data-driven-discovery-of-metal-organic-frameworks-for-sieving-separation-of-C5-quinary-mixture-

File: AdsorptionInformationCard/After Process JSON.csv (part 12 of 46)
Materials Name,Molecule Name,Can Pass SievingPore Size,Structure Type,Material Category,Sieving Mechanism,Molecular Size,Mechanism,File Name,Test Conditions,Threshold Pressure,Additional Info,,,,,,,,,
Y-abtc,propylene,Yes,Optimum aperture size,Quasi-discrete cavities,MOFs,Size exclusion at sub-nanometer scale,4.0 Ã…,Size exclusion,10.1002-adma.202002603_1747625653440374_10.1002@adma.202002603.json,"298 K, 1 bar",Not Applicable,Adsorbed significant amount.,,,,,,,,
Y-abtc,propane,No,Optimum aperture size,Quasi-discrete cavities,MOFs,Size exclusion at sub-nanometer scale,4.52 Ã…,Size exclusion,10.1002-adma.202002603_1747625653440374_10.1002@adma.202002603.json,"298 K, 1 bar",Not Applicable,Fully excluded.,,,,,,,,
Y-abtc,propylene,Yes,4.72 Ã…,Not Reported,MOFs,Molecular sieving based on size exclusion,4.68 Ã…,Molecular sieving,10.1016-j.enchem.2019.100006_1747625887250858_li2019.json,"298 K, 1 bar",Not Applicable,Propylene enters the pores while propane is excluded.,,,,,,,,
Y-abtc,propane,No,4.72 Ã…,Not Reported,MOFs,Molecular sieving based on size exclusion,5.1 Ã…,Size exclusion,10.1016-j.enchem.2019.100006_1747625887250858_li2019.json,"298 K, 1 bar",Not Applicable,The pore window size is too small for propane to enter.,,,,,,,,
Y-abtc,propylene,Yes,Optimal for propylene,Not Reported,MOFs,Size exclusion for propane; molecular sieving for propylene,4.678 Ã…,Size-compatible pore aperture,10.1016-j.isci.2021.103042_1747626115992237_S2589004221010105.json,Not Reported,Not Applicable,Adsorbs propylene selectively while excluding propane,,,,,,,,
Y-abtc,propane,No,Optimal for propylene,Not Reported,MOFs,Size exclusion for propane; molecular sieving for propylene,4.3â€?.118 Ã…,Size exclusion,10.1016-j.isci.2021.103042_1747626115992237_S2589004221010105.json,Not Reported,Not Applicable,Propane completely excluded due to unfavorable pore size,,,,,,,,
Y-abtc,propylene,Yes,Not Reported,Not Reported,MOFs,Selective molecular exclusion for propane/propylene mixtures,0.44 nm,Size exclusion,10.1016_j.seppur.2021.120010.json,"298 K, 100 kPa",Not Applicable,Propylene uptake capacity is 1.8 mmol/g at large scale.,,,,,,,,
Y-abtc,propane,No,Not Reported,Not Reported,MOFs,Selective molecular exclusion for propane/propylene mixtures,0.43 nm,Size exclusion,10.1016_j.seppur.2021.120010.json,"298 K, 100 kPa",Not Applicable,Propane uptake capacity is negligible at large scale.,,,,,,,,
Y-abtc,propylene,Yes,Not Reported,Optimal pore window size,MOFs,Exclusive adsorption of smaller molecules,0.40 nm,Kinetic sieving,d3ta03852a.json,Ambient temperature,Not Applicable,Exclusive adsorption of C3H6 with fast kinetics.,,,,,,,,
Y-abtc,propane,No,Not Reported,Optimal pore window size,MOFs,Exclusive adsorption of smaller molecules,0.43 nm,Size exclusion,d3ta03852a.json,Ambient temperature,Not Applicable,Polymer-grade propylene can be produced with a purity of 99.5%.,,,,,,,,
Y6(OH)8(dbai)3,propylene,Yes,4.4 Ã…,Not Reported,MOFs,Not Reported,4.0 Ã…,Size exclusion,d2ta09326j.json,Not Reported,Not Applicable,Not Reported,,,,,,,,
Y6(OH)8(dbai)3,propane,No,4.4 Ã…,Not Reported,MOFs,Not Reported,4.4 Ã…,Size exclusion,d2ta09326j.json,Not Reported,Not Applicable,Not Reported,,,,,,,,
"Y-1, 4-NDC-MOF",hydrogen peroxide,Yes,"0.4 nm (tetrahedral cages), 0.8 nm (octahedral cages)",3D cages,MOFs,Size exclusion at sub-nanometer scale,Not Reported,Size exclusion,10.1016-j.bios.2018.05.045_1747626737726310_li2018.json,"298 K, pH 7.0",Not Applicable,"H2O2 can pass through the MOF due to its small molecular size compared to the aperture of the Y-1, 4-NDC-MOF.",,,,,,,,
"Y-1, 4-NDC-MOF",glucose oxidase,No,"0.4 nm (tetrahedral cages), 0.8 nm (octahedral cages)",3D cages,MOFs,Size exclusion at sub-nanometer scale,Not Reported,Size exclusion,10.1016-j.bios.2018.05.045_1747626737726310_li2018.json,"298 K, pH 7.0",Not Applicable,"Large molecules such as enzymes are effectively obstructed by the Y-1, 4-NDC-MOF.",,,,,,,,
WP@PSS@Cu-MOF,lithium,Yes,0.9 nm,3D cages,MOF composite,Size exclusion at sub-nanometer scale combined with chemical affinity from PSS.,0.76 nm (hydrated diameter),Size exclusion at sub-nanometer scale,10.1007-s10570-021-03707-y_1747626409308019_bian2021.json,"298 K, pH = 9, C0 = 150 mg/L",Not Applicable,Synergy between size-sieving effects of Cu-MOF and binding affinity of PSS.,,,,,,,,
WP@PSS@Cu-MOF,sodium,Conditional (see Additional Info),0.9 nm,3D cages,MOF composite,Size exclusion at sub-nanometer scale combined with chemical affinity from PSS.,0.72 nm (hydrated diameter),Size exclusion at sub-nanometer scale,10.1007-s10570-021-03707-y_1747626409308019_bian2021.json,"298 K, pH = 9, C0 = 150 mg/L",Not Applicable,Lower selectivity compared to lithium due to competitive adsorption.,,,,,,,,
WP@PSS@Cu-MOF,potassium,Conditional (see Additional Info),0.9 nm,3D cages,MOF composite,Size exclusion at sub-nanometer scale combined with chemical affinity from PSS.,0.66 nm (hydrated diameter),Size exclusion at sub-nanometer scale,10.1007-s10570-021-03707-y_1747626409308019_bian2021.json,"298 K, pH = 9, C0 = 150 mg/L",Not Applicable,Lower selectivity compared to lithium due to competitive adsorption.,,,,,,,,
WP@PSS@Cu-MOF,magnesium,No,0.9 nm,3D cages,MOF composite,Size exclusion at sub-nanometer scale combined with chemical affinity from PSS.,0.86 nm (hydrated diameter),Size exclusion at sub-nanometer scale,10.1007-s10570-021-03707-y_1747626409308019_bian2021.json,"298 K, pH = 9, C0 = 150 mg/L",Not Applicable,Excluded due to larger hydrated diameter than pore size.,,,,,,,,
WP@PSS@Cu-MOF,calcium,Conditional (see Additional Info),0.9 nm,3D cages,MOF composite,Size exclusion at sub-nanometer scale combined with chemical affinity from PSS.,Not Reported,Size exclusion at sub-nanometer scale,10.1007-s10570-021-03707-y_1747626409308019_bian2021.json,"298 K, pH = 9, C0 = 150 mg/L",Not Applicable,Competitive adsorption with lower selectivity compared to lithium.,,,,,,,,
WO3@ZIF-71,hydrogen sulfide,Yes,"4.8 Ã… (effective pore size), 16.8 Ã… (cavities)",Core-shell structure with WO3 core and ZIF-71 shell,MOF composite,Size exclusion at sub-nanometer scale,3.62 Ã…,Kinetic sieving,10.1016-j.ssi.2020.115278_1747626272197220_10.1016@j.ssi.2020.115278.json,"250 K, 20 ppm",Not Applicable,Response increased from 2.24 (pure WO3) to 19.12 after coating with ZIF-71.,,,,,,,,
WO3@ZIF-71,acetone,Yes,"4.8 Ã… (effective pore size), 16.8 Ã… (cavities)",Core-shell structure with WO3 core and ZIF-71 shell,MOF composite,Size exclusion at sub-nanometer scale,4.6 Ã…,Kinetic sieving,10.1016-j.ssi.2020.115278_1747626272197220_10.1016@j.ssi.2020.115278.json,"250 K, 20 ppm",Not Applicable,Response increased from 0.47 (pure WO3) to 1.63 after coating with ZIF-71.,,,,,,,,
WO3@ZIF-71,ethanol,Yes,"4.8 Ã… (effective pore size), 16.8 Ã… (cavities)",Core-shell structure with WO3 core and ZIF-71 shell,MOF composite,Size exclusion at sub-nanometer scale,4.53 Ã…,Kinetic sieving,10.1016-j.ssi.2020.115278_1747626272197220_10.1016@j.ssi.2020.115278.json,"250 K, 20 ppm",Not Applicable,Response increased from 0.27 (pure WO3) to 1.01 after coating with ZIF-71.,,,,,,,,
WO3@ZIF-71,nitrogen dioxide,No,"4.8 Ã… (effective pore size), 16.8 Ã… (cavities)",Core-shell structure with WO3 core and ZIF-71 shell,MOF composite,Size exclusion at sub-nanometer scale,5.8 Ã…,Size exclusion,10.1016-j.ssi.2020.115278_1747626272197220_10.1016@j.ssi.2020.115278.json,"250 K, 20 ppm",Not Applicable,Blocked by the membrane due to larger kinetic diameter.,,,,,,,,
WNPC,sulfuric acid,Yes,"2â€?0 nm (mesopores), below 2 nm (micropores)",Micro/mesoporous hierarchical structure,MOF composite,Promotes efficient ion migration via interconnected micro/mesoporous hierarchical structure.,Not Reported,Size exclusion at sub-nanometer scale,10.3390-nano10122388_1747625193656583_10.3390@nano10122388.json,"1 M H2SO4, varying current densities from 1 to 20 AÂ·gâˆ?",Not Applicable,The sieving effect promotes efficient ion migration from mesopores to micropores.,,,,,,,,
WNPC,tetraethylammonium tetrafluoroborate,Yes,"2â€?0 nm (mesopores), below 2 nm (micropores)",Micro/mesoporous hierarchical structure,MOF composite,Promotes efficient ion migration via interconnected micro/mesoporous hierarchical structure.,Not Reported,Size exclusion at sub-nanometer scale,10.3390-nano10122388_1747625193656583_10.3390@nano10122388.json,"1 M TEABF4 in propylene carbonate, voltage window of 2 V",Not Applicable,The waffle-like morphology and interconnected micro/mesoporous structure facilitate electrolyte migration.,,,,,,,,
WALBOC02 (Zn2(Atz)2(ox)),carbon dioxide,Yes,"Not Reported (PLD), Not Reported (LCD)",1D channels,MOF membrane,Coulombic effect less pronounced compared to BAKGAX,0.33 nm,Size exclusion at sub-nanometer scale,10.1016-j.memsci.2021.119742_1747623722890363_S0376738821006876.json,"300 K, Not Reported",Not Applicable,Transport bottleneck near topological bottleneck.,,,,,,,,
V-ZIF-8/PSF,carbon dioxide,Yes,0.34 nm (aperture),Vertically aligned arrays,MOF composite,Size exclusion at sub-nanometer scale,0.33 nm,Molecular sieving,10.1021-acsami.1c16085.json,"298 K, 1-10 bar",Not Applicable,CO2 permeability: 89.7 Barrer; CO2/N2 selectivity: 30.0,,,,,,,,
V-ZIF-8/PSF,nitrogen,No,0.34 nm (aperture),Vertically aligned arrays,MOF composite,Size exclusion at sub-nanometer scale,0.364 nm,Size exclusion,10.1021-acsami.1c16085.json,"298 K, 1-10 bar",Not Applicable,N2 is trapped due to larger kinetic diameter than ZIF-8 aperture,,,,,,,,
VOFFIVE-1-Ni,3-chloropropene,Yes,3.19 Ã… (dynamic aperture),1D channels,MOFs,Dynamic recognizing mechanism combining rigid and flexible framework properties,5.13 Ã… (kinetic diameter),Ï€â€“Ï€ interaction with pyrazine rings enabling passage through dynamic aperture,10.1016_j.seppur.2025.132491.json,"303 K, vapor phase",Not Applicable,Adsorption capacity of approximately 1.45 mmol gâˆ? at 50 kPa,,,,,,,,
VOFFIVE-1-Ni,1-chloropropane,No,3.19 Ã… (dynamic aperture),1D channels,MOFs,Dynamic recognizing mechanism combining rigid and flexible framework properties,5.25 Ã… (kinetic diameter),Excluded due to strong CHÂ·Â·Â·Cl hydrogen bonding and absence of Ï€â€“Ï€ interaction,10.1016_j.seppur.2025.132491.json,"303 K, vapor phase",Not Applicable,Negligible adsorption (0.06 mmol gâˆ? at 50 kPa),,,,,,,,
VOFFIVE-1-Ni,carbon dioxide,Yes,"3.047 Ã… (PLD), Not Reported (LCD)",3D network,MOFs,Controlled dynamical movement and host-guest interactions,3.3 Ã…,Strong affinity and favorable adsorption sites,10.1021-acs.nanolett.4c01305.json,"293 K, up to 1 bar",Not Applicable,High CO2 uptake capacity and low enthalpy of adsorption.,,,,,,,,
VOFFIVE-1-Ni,methane,No,"3.047 Ã… (PLD), Not Reported (LCD)",3D network,MOFs,Controlled dynamical movement and host-guest interactions,3.8 Ã…,Size exclusion due to limited pore aperture,10.1021-acs.nanolett.4c01305.json,"293 K, 0.5 bar",Not Applicable,Negligible CH4 uptake observed.,,,,,,,,
VOFFIVE-1-Ni,nitrogen,Conditional (see Additional Info),"3.047 Ã… (PLD), Not Reported (LCD)",3D network,MOFs,Controlled dynamical movement and host-guest interactions,3.64 Ã…,Partial accessibility at room temperature,10.1021-acs.nanolett.4c01305.json,"293 K, up to 1 bar",Not Applicable,Slight expansion of pore aperture allows minimal N2 access.,,,,,,,,
VNU-17,imidazole,Yes,6 Ã… (channels),3D porous framework,MOFs,Imidazole units anchored in pores enhance proton conductivity via hydrogen bonding.,Not Reported,Size exclusion at sub-nanometer scale,10.1039-d0qi00883d_1747625532046580_chen2020.json,Not Reported,Not Applicable,Imidazole increases proton carriers and forms hydrogen bond networks.,,,,,,,,
VNU-11,carbon dioxide,Yes,Not Reported,Not Reported,MOF composite,Functional group-mediated adsorption,Not Reported,Chemisorption within functionalized pores,d4nh00662c.json,Not Reported,Not Applicable,Sulfate-functionalized VNU-11 acts as an effective heterogeneous catalyst for CO2-related reactions.,,,,,,,,
V/Cu-BTC,benzothiophene,Yes,"0.35 nm, 0.50 nm, 0.90 nm",3D cages,MOFs,Size exclusion at sub-nanometer scale,Not Reported,Ï€-complexation and acid-base interaction,10.1021-acs.energyfuels.8b01223_1747626458903146_zhao2018.json,"25 Â°C, ambient pressure",Not Applicable,Higher affinity for benzothiophene in aromatic fuel compared to aliphatic or mixed fuels.,,,,,,,,
V/Cu-BTC,benzene,Yes,"0.35 nm, 0.50 nm, 0.90 nm",3D cages,MOFs,Size exclusion at sub-nanometer scale,0.60 nm,Size exclusion at sub-nanometer scale,10.1021-acs.energyfuels.8b01223_1747626458903146_zhao2018.json,"25 Â°C, ambient pressure",Not Applicable,Benzene can only enter the 0.90 nm cavity.,,,,,,,,
V/Cu-BTC,isooctane,Yes,"0.35 nm, 0.50 nm, 0.90 nm",3D cages,MOFs,Size exclusion at sub-nanometer scale,length: 0.69 nm; width: 0.38 nm,Inertia-based competitive adsorption,10.1021-acs.energyfuels.8b01223_1747626458903146_zhao2018.json,"25 Â°C, ambient pressure",Not Applicable,Isooctane has stronger competitive ability towards benzothiophene due to its larger molecular mass.,,,,,,,,
UZAR-S13 (S13_sph & sh),carbon dioxide,Yes,Not Reported,Amorphous spheres and sheet crystals,MOF composite,Size exclusion at sub-nanometer scale,3.3 Ã…,Size exclusion,10.1016-j.memsci.2017.09.009_1747626054389466_perea-cachero2017.json,"0 Â°C, 30 bar",Not Applicable,High affinity for CO2 due to pore characteristics.,,,,,,,,
UZAR-S13 (S13_sph & sh),nitrogen,No,Not Reported,Amorphous spheres and sheet crystals,MOF composite,Size exclusion at sub-nanometer scale,3.64 Ã…,Size exclusion,10.1016-j.memsci.2017.09.009_1747626054389466_perea-cachero2017.json,"25 Â°C, 1 bar",Not Applicable,N2 molecules too large to enter pores.,,,,,,,,
UZAR-S13 (S13_sph & sh),methane,No,Not Reported,Amorphous spheres and sheet crystals,MOF composite,Size exclusion at sub-nanometer scale,Not Reported,Size exclusion,10.1016-j.memsci.2017.09.009_1747626054389466_perea-cachero2017.json,"35 Â°C, 3.0 bar",Not Applicable,Restricted flux due to molecular sieving effect.,,,,,,,,
UZAR-S13 (S13_sph & sh),hydrogen,Yes,Not Reported,Amorphous spheres and sheet crystals,MOF composite,Size exclusion at sub-nanometer scale,Not Reported,Size exclusion,10.1016-j.memsci.2017.09.009_1747626054389466_perea-cachero2017.json,"35 Â°C, 3.0 bar",Not Applicable,"Smallest molecule, less affected by pore blocking.",,,,,,,,
UU-200,n-hexane,Yes,5.0 Ã… (maximum pore size),3D connected pore channel,MOFs,Size exclusion at sub-nanometer scale,Not Reported,Size exclusion,10.1002-anie.202211808.json,"303 K, 110 Torr",Not Applicable,Uptake: 146 mg g^-1,,,,,,,,
UU-200,3-methylpentane,Yes,5.0 Ã… (maximum pore size),3D connected pore channel,MOFs,Size exclusion at sub-nanometer scale,Not Reported,Size exclusion,10.1002-anie.202211808.json,"303 K, 110 Torr",Not Applicable,Uptake: 98 mg g^-1,,,,,,,,
UU-200,"2,2-dimethylbutane",No,5.0 Ã… (maximum pore size),3D connected pore channel,MOFs,Size exclusion at sub-nanometer scale,Not Reported,Size exclusion,10.1002-anie.202211808.json,"303 K, 110 Torr",Not Applicable,Uptake: 8 mg g^-1,,,,,,,,
UU-200,2-methylpentane,Yes,5.0 Ã… (maximum pore size),3D connected pore channel,MOFs,Size exclusion at sub-nanometer scale,Not Reported,Size exclusion,10.1002-anie.202211808.json,"303 K, 110 Torr",Not Applicable,Uptake: 106 mg g^-1,,,,,,,,
UU-200,"2,3-dimethylbutane",No,5.0 Ã… (maximum pore size),3D connected pore channel,MOFs,Size exclusion at sub-nanometer scale,Not Reported,Size exclusion,10.1002-anie.202211808.json,"303 K, 110 Torr",Not Applicable,Uptake: 31 mg g^-1,,,,,,,,
UTSA-74,carbon dioxide,Yes,Not Reported,3D cages,MOFs,Size exclusion at sub-nanometer scale,0.330 nm,Size exclusion,10.1016_j.flatc.2023.100594.json,Not Reported,Not Applicable,"UTSA-74 has two different Zn2+ sites, one of which (Zn1) is tetrahedral, while the other (Zn2) has an octahedral coordination geometry. Upon activation, the two axial water molecules on the Zn2 site can be removed, yielding UTSA-74a with two accessible gas binding sites per Zn2 ion.",,,,,,,,
UTSA-74,acetylene,Yes,Not Reported,3D cages,MOFs,Size exclusion at sub-nanometer scale,Not Reported,Size exclusion,10.1016_j.flatc.2023.100594.json,Not Reported,Not Applicable,"The accessible Zn2+ sites in UTSA-74a are bridged by carbon dioxide molecules rather than ultimately bound in Zn-MOF-74, so UTSA-74a adsorbs much less carbon dioxide (90 cm3/cm3) than Zn-MOF at room temperature and 1 bar, making it a high-quality MOF material for highly selective C2H2/CO2 separation.",,,,,,,,
UTSA-400,propylene,Yes,Not Reported,One-dimensional pore channels,MOFs,Gate-opening effect facilitates selective separation,4.678 Ã… (kinetic diameter),Strong hostâ€“guest interactions,10.1016_j.fuel.2024.131314.json,298 K,Not Applicable,Exposed oxide/fluoride pairs enhance C3H6 binding,,,,,,,,
UTSA-400,propane,No,Not Reported,One-dimensional pore channels,MOFs,Gate-opening effect facilitates selective separation,4.3â€?.118 Ã… (kinetic diameter),Gate-opening effect excludes C3H8,10.1016_j.fuel.2024.131314.json,298 K,Not Applicable,Regulated host framework dynamics exclude C3H8,,,,,,,,
UTSA-400,propylene,Yes,3.0 Ã…,1D channels,MOFs,Size exclusion at sub-nanometer scale,Not Reported,Size exclusion at sub-nanometer scale,10.1021-jacs.2c11365.json,"298 K, 1 bar",Not Applicable,Propylene is selectively captured with strong binding affinity.,,,,,,,,
UTSA-400,propane,No,3.0 Ã…,1D channels,MOFs,Size exclusion at sub-nanometer scale,Not Reported,Size exclusion at sub-nanometer scale,10.1021-jacs.2c11365.json,"298 K, 1 bar",Not Applicable,Propane molecules are excluded due to the regulated host framework dynamics.,,,,,,,,
UTSA-300a,acetylene,Yes,3.3 Ã…,Ultramicroporous,MOFs,Selective gate opening by acetylene.,3.3 Ã…,Size exclusion,d3qm00430a.json,"298 K, 1 bar",Not Applicable,Large Qst value (57.6 kJ mol-1).,,,,,,,,
UTSA-300a,ethylene,No,3.3 Ã…,Ultramicroporous,MOFs,Selective gate opening by acetylene.,4.163 Ã…,Size exclusion,d3qm00430a.json,"298 K, 1 bar",Not Applicable,Complete exclusion of C2H4.,,,,,,,,
UTSA-300,acetylene,Yes,"2.4 Ã— 3.3 Ã…Â² (apertures), 4.3 Ã— 4.3 Ã— 4.1 and 3.5 Ã— 3.9 Ã— 4.1 Ã…Â³ (cavities)",2D channels,MOFs,Size match and orientation binding mode enhance differences between acetylene and carbon dioxide,3.32 Ã— 3.34 Ã— 5.7 Ã…Â³,Host-guest interactions in head-on orientation,10.1021-jacs.7b03850_1747624780631816_lin2017.json,"273 K, 1 bar",Not Applicable,Binding to hexafluorosilicate F atoms opens the pore structure,,,,,,,,
UTSA-300,carbon dioxide,No,"2.4 Ã— 3.3 Ã…Â² (apertures), 4.3 Ã— 4.3 Ã— 4.1 and 3.5 Ã— 3.9 Ã— 4.1 Ã…Â³ (cavities)",2D channels,MOFs,Size match and orientation binding mode enhance differences between acetylene and carbon dioxide,3.18 Ã— 3.33 Ã— 5.36 Ã…Â³,Electrostatic repulsion prevents breaking hydrogen bonds,10.1021-jacs.7b03850_1747624780631816_lin2017.json,"273 K, 1 bar",Not Applicable,Cannot open closed-pore structure under ambient conditions,,,,,,,,
UTSA-300,ethylene,No,"2.4 Ã— 3.3 Ã…Â² (apertures), 4.3 Ã— 4.3 Ã— 4.1 and 3.5 Ã— 3.9 Ã— 4.1 Ã…Â³ (cavities)",2D channels,MOFs,Size match and orientation binding mode enhance differences between acetylene and carbon dioxide,4.2 Ã… (kinetic diameter),Size exclusion due to larger kinetic diameter,10.1021-jacs.7b03850_1747624780631816_lin2017.json,"273 K, 1 bar",Not Applicable,Complete size exclusion observed,,,,,,,,
UTSA-280â‹?9PCW,water,Yes,3.7â€?.9 Ã… (after partial loss of coordinated water),3D channels along c-axis,MOFs,Enhanced water adsorption via chemisorption and pore filling,2.86 Ã— 3.11 Ã…Â²,Chemisorption on open Ca2+ sites and pore filling,10.1016-j.cej.2024.157653.json,"294 K, water/ethanol mole ratio 72/28",Not Applicable,Saturated water uptake: 2.6 mol/mol,,,,,,,,
UTSA-280â‹?9PCW,ethanol,No,3.7â€?.9 Ã… (after partial loss of coordinated water),3D channels along c-axis,MOFs,Enhanced water adsorption via chemisorption and pore filling,3.98 Ã— 4.31 Ã…Â²,Size exclusion,10.1016-j.cej.2024.157653.json,"294 K, water/ethanol mole ratio 72/28",Not Applicable,Completely excluded from the channels,,,,,,,,
UTSA-280â‹?1PCW,water,Yes,3.7â€?.9 Ã… (after partial loss of coordinated water),3D channels along c-axis,MOFs,Enhanced water adsorption via chemisorption and pore filling,2.86 Ã— 3.11 Ã…Â²,Chemisorption on open Ca2+ sites and pore filling,10.1016-j.cej.2024.157653.json,"294 K, water/ethanol mole ratio 72/28",Not Applicable,Saturated water uptake: 2.6 mol/mol,,,,,,,,
UTSA-280â‹?1PCW,ethanol,No,3.7â€?.9 Ã… (after partial loss of coordinated water),3D channels along c-axis,MOFs,Enhanced water adsorption via chemisorption and pore filling,3.98 Ã— 4.31 Ã…Â²,Size exclusion,10.1016-j.cej.2024.157653.json,"294 K, water/ethanol mole ratio 72/28",Not Applicable,Completely excluded from the channels,,,,,,,,
UTSA-280 MOF,ethylene,Yes,3.2 Ã— 4.5 Ã…2 and 3.8 Ã— 3.8 Ã…2,1D channels,MOFs,Size exclusion at sub-nanometer scale,4.16 Ã…,Diffusion and size exclusion,10.1002-adma.202408416.json,"298 K, 101 kPa",Not Applicable,C2H4 diffuses within pores while C2H6 is excluded.,,,,,,,,
UTSA-280 MOF,ethane,No,3.2 Ã— 4.5 Ã…2 and 3.8 Ã— 3.8 Ã…2,1D channels,MOFs,Size exclusion at sub-nanometer scale,4.44 Ã…,Size exclusion,10.1002-adma.202408416.json,"298 K, 101 kPa",Not Applicable,C2H6 is excluded based on its larger size compared to pore aperture.,,,,,,,,
UTSA-280,ethylene,Yes,3.0â€?.8 Ã…,1D open cylindrical channels,MOFs,Size exclusion at sub-nanometer scale,4.18 Ã…,Size exclusion,10.1002-adma.202002603_1747625653440374_10.1002@adma.202002603.json,"298 K, 1 bar",Not Applicable,Adsorbed 2.5 mmol gâˆ?.,,,,,,,,
UTSA-280,ethane,No,3.0â€?.8 Ã…,1D open cylindrical channels,MOFs,Size exclusion at sub-nanometer scale,4.079 Ã…,Size exclusion,10.1002-adma.202002603_1747625653440374_10.1002@adma.202002603.json,"298 K, 1 bar",Not Applicable,Essentially no uptake (<0.1 mmol gâˆ?).,,,,,,,,
UTSA-280,ethylene,Yes,14.4 Ã…Â² (cross-sectional area),1D channels,MOF composite,Size exclusion at sub-nanometer scale,13.7 Ã…Â²,Molecular sieving,10.1002-aic.17688.json,"35Â°C, 2.5 bar",Not Applicable,Enhanced solubility and diffusivity for ethylene compared to ethane.,,,,,,,,
UTSA-280,ethane,No,14.4 Ã…Â² (cross-sectional area),1D channels,MOF composite,Size exclusion at sub-nanometer scale,15.5 Ã…Â²,Size exclusion,10.1002-aic.17688.json,"35Â°C, 2.5 bar",Not Applicable,Excluded due to size being larger than the pore cross-sectional area of UTSA-280.,,,,,,,,
UTSA-280,water,Yes,3.8Ã—3.8 Ã…2,1D square channels,MOFs,Size exclusion at sub-nanometer scale,2.86Ã—3.11 Ã…2,Size exclusion at sub-nanometer scale,10.1002-anie.202216710.json,"283 K, 308 K","0.03 P/P0 at 283 K, 0.06 P/P0 at 308 K",Water adsorption capacity at 0.1 P/P0 is 44.06% (283 K) and 36.27% (308 K) relative to saturated adsorption.,,,,,,,,
UTSA-280,ethanol,No,3.8Ã—3.8 Ã…2,1D square channels,MOFs,Size exclusion at sub-nanometer scale,3.98Ã—4.31 Ã…2,Size exclusion at sub-nanometer scale,10.1002-anie.202216710.json,"283 K, 308 K",Not Applicable,Negligible ethanol adsorption (< 12 cmÂ³/cmÂ³).,,,,,,,,
UTSA-280,carbon dioxide,Yes,3.2 Ã— 4.5 Ã… and 3.8 Ã— 3.8 Ã…,1D channels,MOFs,Size exclusion at sub-nanometer scale,0.33 nm,Size exclusion at sub-nanometer scale,10.1002-sstr.202000022_1747623702553982_10.1002@sstr.202000022.json,"298 K, 1 bar",Not Applicable,High uptake capacity of 3.0 mmol gâˆ? with negligible co-adsorption of CH4.,,,,,,,,
UTSA-280,methane,No,3.2 Ã— 4.5 Ã… and 3.8 Ã— 3.8 Ã…,1D channels,MOFs,Size exclusion at sub-nanometer scale,0.38 nm,Size exclusion at sub-nanometer scale,10.1002-sstr.202000022_1747623702553982_10.1002@sstr.202000022.json,"298 K, 1 bar",Not Applicable,Negligible adsorption observed in breakthrough experiments.,,,,,,,,
UTSA-280,water,Yes,3.8 Ã— 3.8 Ã…Â²,3D channels along c-axis,MOFs,Size exclusion at sub-nanometer scale,2.86 Ã— 3.11 Ã…Â²,Chemisorption on open Ca2+ sites and pore filling,10.1016-j.cej.2024.157653.json,"294 K, water/ethanol mole ratio 72/28",Not Applicable,Saturated water uptake: 1.6 mol/mol,,,,,,,,
UTSA-280,ethanol,No,3.8 Ã— 3.8 Ã…Â²,3D channels along c-axis,MOFs,Size exclusion at sub-nanometer scale,3.98 Ã— 4.31 Ã…Â²,Size exclusion,10.1016-j.cej.2024.157653.json,"294 K, water/ethanol mole ratio 72/28",Not Applicable,Completely excluded from the channels,,,,,,,,
UTSA-280,ethylene,Yes,14.4 Ã…Â² (cross-sectional area),One-dimensional channels,MOFs,Size exclusion at sub-nanometer scale,3.28 Ã— 4.18 Ã— 4.84 Ã…Â³,Size exclusion,10.1016-j.enchem.2019.100006_1747625887250858_li2019.json,"298 K, 1 bar",Not Applicable,UTSA-280 exhibits a molecular sieving effect allowing ethylene to pass while blocking ethane.,,,,,,,,
UTSA-280,ethane,No,14.4 Ã…Â² (cross-sectional area),One-dimensional channels,MOFs,Size exclusion at sub-nanometer scale,3.81 Ã— 4.08 Ã— 4.82 Ã…Â³,Size exclusion,10.1016-j.enchem.2019.100006_1747625887250858_li2019.json,"298 K, 1 bar",Not Applicable,"The pore size of UTSA-280 is too small to allow ethane passage, achieving molecular sieving.",,,,,,,,
UTSA-280,ethylene,Yes,1D channel with 14.4 Ã…Â² cross-sectional area,Robust organic ligand framework,MOFs,Size exclusion for ethane; molecular sieving for ethylene,4.163 Ã…,Size-compatible cross-section,10.1016-j.isci.2021.103042_1747626115992237_S2589004221010105.json,"298 K, 1 bar",Not Applicable,Ethylene adsorption capacity: 2.5 mmol gâ�»Â?,,,,,,,,
UTSA-280,ethane,No,1D channel with 14.4 Ã…Â² cross-sectional area,Robust organic ligand framework,MOFs,Size exclusion for ethane; molecular sieving for ethylene,4.443 Ã…,Size exclusion,10.1016-j.isci.2021.103042_1747626115992237_S2589004221010105.json,"298 K, 1 bar",Not Applicable,Negligible ethane adsorption (0.098 mmol gâ�»Â?,,,,,,,,
UTSA-280,ethylene,Yes,"3.2 Ã— 4.5 Ã…, 3.8 Ã— 3.8 Ã…",1D channels,MOFs,Size exclusion at sub-nanometer scale,Not Reported,Size exclusion,10.1016_j.jece.2022.108300.json,"298 K, 1 bar",Not Applicable,UTSA-280 exhibits high ethylene uptake and minimal ethane adsorption.,,,,,,,,
UTSA-280,ethane,No,"3.2 Ã— 4.5 Ã…, 3.8 Ã— 3.8 Ã…",1D channels,MOFs,Size exclusion at sub-nanometer scale,Not Reported,Size exclusion,10.1016_j.jece.2022.108300.json,"298 K, 1 bar",Not Applicable,UTSA-280 effectively excludes ethane from its pores.,,,,,,,,
UTSA-280,ethylene,Yes,3.2Ã—4.5 Ã…Â² and 3.8Ã—3.8 Ã…Â²,1D channels,MOFs,Size exclusion at sub-nanometer scale,0.39 nm (minimum cross-sectional area of 13.7 Ã…Â²),Size exclusion at sub-nanometer scale,10.1038-s41563-018-0206-2_1747624667692055_lin2018.json,"298 K, 1 bar",Not Applicable,C2H4 uptake reaches 88.1 cmÂ³ cmâ�»Â?at 298 K and 1 bar.,,,,,,,,
UTSA-280,ethane,No,3.2Ã—4.5 Ã…Â² and 3.8Ã—3.8 Ã…Â²,1D channels,MOFs,Size exclusion at sub-nanometer scale,0.41 nm (minimum cross-sectional area of 15.5 Ã…Â²),Size exclusion at sub-nanometer scale,10.1038-s41563-018-0206-2_1747624667692055_lin2018.json,"298 K, 1 bar",Not Applicable,Negligible amount of C2H6 adsorption (0.098 mmol gâ�»Â?.,,,,,,,,
UTSA-280,ethylene,Yes,3.2 Ã— 4.5 Ã…Â² and 3.8 Ã— 3.8 Ã…Â²,1D cylindrical channels,MOFs,Size exclusion at sub-nanometer scale,0.42 nm,Size exclusion,10.1039-d0dt03013a_1747625975451771_10.1039@D0DT03013A.json,"298 K, 1 bar",Not Applicable,High uptake of C2H4.,,,,,,,,
UTSA-280,ethane,No,3.2 Ã— 4.5 Ã…Â² and 3.8 Ã— 3.8 Ã…Â²,1D cylindrical channels,MOFs,Size exclusion at sub-nanometer scale,0.44 nm,Size exclusion,10.1039-d0dt03013a_1747625975451771_10.1039@D0DT03013A.json,"298 K, 1 bar",Not Applicable,Negligible uptake of C2H6.,,,,,,,,
UTSA-280,ethylene,Yes,14.4 Ã…Â² (cross-sectional area),1D channels,MOFs,Size exclusion at sub-nanometer scale,13.7 Ã…Â²,Kinetic sieving,10.1039-d0qm00186d_1747625767486086_10.1039@d0qm00186d.json,"298 K, 1 bar",Not Applicable,Adsorption capacity of 2.5 mmol/g.,,,,,,,,
UTSA-280,ethane,No,14.4 Ã…Â² (cross-sectional area),1D channels,MOFs,Size exclusion at sub-nanometer scale,15.5 Ã…Â²,Size exclusion,10.1039-d0qm00186d_1747625767486086_10.1039@d0qm00186d.json,"298 K, 1 bar",Not Applicable,Negligible adsorption (0.098 mmol/g).,,,,,,,,
UTSA-280,ethylene,Yes,3.8 Ã…,1D channels,MOFs,Molecular sieving through precisely tuned pore size between C2H4 and C2H6.,4.163 Ã…,Size exclusion,d3qm00430a.json,"298 K, 1 bar",Not Applicable,Ethylene can diffuse into the pores.,,,,,,,,
UTSA-280,ethane,No,3.8 Ã…,1D channels,MOFs,Molecular sieving through precisely tuned pore size between C2H4 and C2H6.,4.443 Ã…,Size exclusion,d3qm00430a.json,"298 K, 1 bar",Not Applicable,Blocked by pore size.,,,,,,,,
UTSA-280,ethylene,Yes,3.7 Ã…,Rigid 1D channel,MOFs,Complete blocking of larger molecules,0.33 nm,Kinetic sieving,d3ta03852a.json,"298 K, 1 bar",Not Applicable,Complete blocking of C2H6.,,,,,,,,
UTSA-280,ethane,No,3.7 Ã…,Rigid 1D channel,MOFs,Complete blocking of larger molecules,0.38 nm,Size exclusion,d3ta03852a.json,"298 K, 1 bar",Not Applicable,Record C2H4/C2H6 separation coefficient (>10 000).,,,,,,,,
UTSA-200a,ethylene,Temperature-dependent,3.4 Ã…,Rigid 1D open cylindrical channels,MOFs,Not Reported,0.42 nm,Kinetic sieving,10.1007-s41061-019-0257-0_1747623508585127_pei2019.json,Controlled by temperature,Not Applicable,Mesh-adjustable molecular sieve,,,,,,,,
UTSA-200a,methane,No,3.4 Ã…,Rigid 1D open cylindrical channels,MOFs,Not Reported,0.38 nm,Size exclusion,10.1007-s41061-019-0257-0_1747623508585127_pei2019.json,"298 K, 1 bar",Not Applicable,Low uptake capacity for methane,,,,,,,,
UTSA-200a,ethylene,Yes,3.4 Ã…,Rigid 1D open cylindrical channels,MOFs,Ideal molecular sieving effect,0.42 nm,Size exclusion,10.1007-s41061-019-0257-0_1747623508585127_pei2019.json,"298 K, 1 bar",Not Applicable,High uptake capacity for ethylene,,,,,,,,
UTSA-200a,ethane,No,3.4 Ã…,Rigid 1D open cylindrical channels,MOFs,Ideal molecular sieving effect,0.44 nm,Size exclusion,10.1007-s41061-019-0257-0_1747623508585127_pei2019.json,"298 K, 1 bar",Not Applicable,Complete exclusion of ethane molecules,,,,,,,,
UTSA-200a,acetylene,Yes,3.4 Ã…,Not Reported,MOFs,Size and/or shape exclusion,Not Reported,Size exclusion,10.1039-d0dt03279d_1747625752847135_duan2020.json,"298 K, 1 bar",Not Applicable,Uptake: 3.65 mmol/g,,,,,,,,
UTSA-200a,ethylene,No,3.4 Ã…,Not Reported,MOFs,Size and/or shape exclusion,Not Reported,Size exclusion,10.1039-d0dt03279d_1747625752847135_duan2020.json,"298 K, 1 bar",Not Applicable,"Uptake: 0.63 mmol/g, Selectivity: >6,320",,,,,,,,
UTSA-200a,acetylene,Yes,3.4 Ã…,1D channels,MOFs,Optimized pore size falls between kinetic diameters of C2H2 and C2H4.,3.3 Ã…,Size exclusion,d3qm00430a.json,"298 K, 1 bar",Not Applicable,High C2H2 uptake (3.65 mmol g-1).,,,,,,,,
UTSA-200a,ethylene,No,3.4 Ã…,1D channels,MOFs,Optimized pore size falls between kinetic diameters of C2H2 and C2H4.,4.163 Ã…,Size exclusion,d3qm00430a.json,"298 K, 1 bar",Not Applicable,Negligible uptake capacity (<0.25 mmol g-1).,,,,,,,,
UTSA-200,propyne,Yes,"3.4 Ã… (static), ~4.2 Ã… (dynamic upon adsorption)",1D channels,MOFs,Size exclusion at sub-nanometer scale combined with strong binding sites for propyne,4.16 Ã— 4.01 Ã— 6.51 Ã…Â³,Strong binding and pore flexibility allow passage,10.1002-anie.201809869_1747626207975789_li2018.json,"298 K, 0.01 bar",Not Applicable,Adsorption capacity: 95 cmÂ³ cmâ�»Â?at 0.01 bar,,,,,,,,
UTSA-200,propylene,No,"3.4 Ã… (static), ~4.2 Ã… (dynamic upon adsorption)",1D channels,MOFs,Size exclusion at sub-nanometer scale combined with strong binding sites for propyne,4.65 Ã— 4.16 Ã— 6.44 Ã…Â³,Size exclusion due to smaller pore size,10.1002-anie.201809869_1747626207975789_li2018.json,"298 K, 0.01 bar",Not Applicable,Negligible adsorption at low pressure,,,,,,,,
UTSA-200,acetylene,Yes,3.4 Ã…,Not Reported,MOFs,Not Reported,3.32 Ã— 3.34 Ã— 5.70 Ã…Â³,Strong host-guest hydrogen bonding,10.1016-j.enchem.2019.100006_1747625887250858_li2019.json,"298 K, 1 bar",Not Applicable,Acetylene binds strongly via C-DÂ·Â·Â·F hydrogen bonds in UTSA-200.,,,,,,,,
UTSA-200,ethylene,No,3.4 Ã…,Not Reported,MOFs,Not Reported,3.28 Ã— 4.18 Ã— 4.84 Ã…Â³,Size exclusion,10.1016-j.enchem.2019.100006_1747625887250858_li2019.json,"298 K, up to 0.7 bar",Not Applicable,The contracted pore size blocks ethylene entry into the framework.,,,,,,,,
UTSA-200,acetylene,Yes,"3.4 Ã… (PLD), Not Reported (LCD)",1D channels,MOFs,Size exclusion at sub-nanometer scale,3.32 Ã… x 3.34 Ã… x 5.70 Ã…,Strong C-H/F hydrogen bonding,10.1016-j.mtnano.2018.09.003_1747623862324122_li2018.json,"298 K, 1 bar",Not Applicable,Record selectivity for acetylene over ethylene and carbon dioxide.,,,,,,,,
UTSA-200,ethylene,No,"3.4 Ã… (PLD), Not Reported (LCD)",1D channels,MOFs,Size exclusion at sub-nanometer scale,4.16 Ã… x 4.16 Ã… x 5.14 Ã…,Size exclusion,10.1016-j.mtnano.2018.09.003_1747623862324122_li2018.json,"298 K, 1 bar",Not Applicable,Completely excluded below 0.2 bar.,,,,,,,,
UTSA-200,carbon dioxide,No,"3.4 Ã… (PLD), Not Reported (LCD)",1D channels,MOFs,Size exclusion at sub-nanometer scale,3.3 Ã… (kinetic diameter),Size exclusion,10.1016-j.mtnano.2018.09.003_1747623862324122_li2018.json,"298 K, 1 bar",Not Applicable,Negligible uptake under ambient conditions.,,,,,,,,
UTSA-16@CAU-10-H@Î³-AlOOH,hydrogen,Yes,Not Reported,Not Reported,MOF composite,Additive effects of chemical affinity quantum sieving and kinetic sieving,Not Reported,Kinetic sieving,10.1021-acs.inorgchem.2c03795.json,"77 K, helium carrier gas flow rate 60 mL/min",Not Applicable,Faster diffusion of H2 compared to D2,,,,,,,,
UTSA-16@CAU-10-H@Î³-AlOOH,deuterium,Yes,Not Reported,Not Reported,MOF composite,Additive effects of chemical affinity quantum sieving and kinetic sieving,Not Reported,Chemical affinity quantum sieving,10.1021-acs.inorgchem.2c03795.json,"77 K, helium carrier gas flow rate 60 mL/min",Not Applicable,Stronger adsorption of D2 compared to H2,,,,,,,,
UTSA-16,carbon dioxide,Yes,3.3 x 5.4 Ã…,Narrow pore window,MOFs,Optimal pore cages and strong binding sites for CO2,3.3 Ã…,Optimal pore cages and strong binding sites for CO2,10.1002-asia.201400031_1747624984303675_li2014.json,"298 K, 1 bar",Not Applicable,High CO2/N2 selectivity of 314.7 and CO2/CH4 selectivity of 29.8,,,,,,,,
UTSA-16,nitrogen,No,3.3 x 5.4 Ã…,Narrow pore window,MOFs,Optimal pore cages and strong binding sites for CO2,3.64 Ã…,Size exclusion and weaker interactions,10.1002-asia.201400031_1747624984303675_li2014.json,"298 K, 1 bar",Not Applicable,Low uptake of nitrogen,,,,,,,,
UTSA-16,methane,No,3.3 x 5.4 Ã…,Narrow pore window,MOFs,Optimal pore cages and strong binding sites for CO2,3.8 Ã…,Size exclusion and weaker interactions,10.1002-asia.201400031_1747624984303675_li2014.json,"298 K, 1 bar",Not Applicable,Low uptake of methane,,,,,,,,
UTSA-16,carbon dioxide,Yes,3.3 Ã… x 5.4 Ã…,Diamond net,MOFs,Not Reported,3.30 Ã…,Size exclusion,10.1039-c7cs00153c_1747623563774281_adil2017.json,"298 K, 1 bar",Not Applicable,Preferential interactions with potassium cations,,,,,,,,
UTSA-16,methane,No,3.3 Ã… x 5.4 Ã…,Diamond net,MOFs,Not Reported,3.64 Ã…,Size exclusion,10.1039-c7cs00153c_1747623563774281_adil2017.json,"298 K, 1 bar",Not Applicable,Excluded due to narrow pore aperture size,,,,,,,,
UTSA-16,nitrogen,No,3.3 Ã… x 5.4 Ã…,Diamond net,MOFs,Not Reported,3.80 Ã…,Size exclusion,10.1039-c7cs00153c_1747623563774281_adil2017.json,"298 K, 1 bar",Not Applicable,Excluded due to narrow pore aperture size,,,,,,,,
UTSA-120,carbon dioxide,Yes,4.6 Ã…,Not Reported,MOFs,Not Reported,3.3 Ã…,Chemical adsorption via tetrazine and SiF62- pillars,10.1021-acssuschemeng.0c05155_1747625285029910_10.1021@acssuschemeng.0c05155.json,"296 K, 0.15 bar",Not Applicable,Dual functionalities improve CO2/C2H2 separation.,,,,,,,,
UTSA-100,acetylene,Yes,"4.3 Ã… channels, 3.3 Ã… cages",Channels and cages,MOFs,Not Reported,3.3 Ã…,Size exclusion,10.1039-c7cs00153c_1747623563774281_adil2017.json,"273 K, 296 K",Not Applicable,Preferential capture over C2H4 due to hydrogen bonding,,,,,,,,
UTSA-100,ethylene,No,"4.3 Ã… channels, 3.3 Ã… cages",Channels and cages,MOFs,Not Reported,4.2 Ã…,Size exclusion,10.1039-c7cs00153c_1747623563774281_adil2017.json,"273 K, 296 K",Not Applicable,Excluded due to larger kinetic diameter,,,,,,,,
UTSA-100,acetylene,Yes,3.96 Ã…,Not Reported,MOFs,Size exclusion at sub-nanometer scale,0.33 nm,Size exclusion,10.1039-d0dt03013a_1747625975451771_10.1039@D0DT03013A.json,"296 K, 1 bar",Not Applicable,High adsorption capacity for C2H2.,,,,,,,,
UTSA-100,ethylene,No,3.96 Ã…,Not Reported,MOFs,Size exclusion at sub-nanometer scale,0.42 nm,Size exclusion,10.1039-d0dt03013a_1747625975451771_10.1039@D0DT03013A.json,"296 K, 1 bar",Not Applicable,Pore size smaller than the kinetic diameter of C2H4.,,,,,,,,
UPG,methyl blue,No,Not Reported,3D@2D hybrid structure,MOF composite,Size exclusion and electrostatic repulsion,Not Reported,Size exclusion and electrostatic repulsion,10.1016_j.jece.2024.114873.json,"0.4 MPa, room temperature",Not Applicable,Rejection rate >99.8%,,,,,,,,
UPG,Congo red,No,Not Reported,3D@2D hybrid structure,MOF composite,Size exclusion and electrostatic repulsion,Not Reported,Size exclusion and electrostatic repulsion,10.1016_j.jece.2024.114873.json,"0.4 MPa, room temperature",Not Applicable,Rejection rate >99.8%,,,,,,,,
UPG,Direct red 23,No,Not Reported,3D@2D hybrid structure,MOF composite,Size exclusion and electrostatic repulsion,Not Reported,Size exclusion and electrostatic repulsion,10.1016_j.jece.2024.114873.json,"0.4 MPa, room temperature",Not Applicable,Rejection rate >99.8%,,,,,,,,
UPG,Reactive Black 5,No,Not Reported,3D@2D hybrid structure,MOF composite,Size exclusion and electrostatic repulsion,Not Reported,Size exclusion and electrostatic repulsion,10.1016_j.jece.2024.114873.json,"0.4 MPa, room temperature",Not Applicable,Rejection rate >99.8%,,,,,,,,
UPG,sodium chloride,Yes,Not Reported,3D@2D hybrid structure,MOF composite,Size exclusion and electrostatic repulsion,Not Reported,Size exclusion,10.1016_j.jece.2024.114873.json,"0.4 MPa, room temperature",Not Applicable,Permeability >90%,,,,,,,,
UPG,magnesium chloride,Yes,Not Reported,3D@2D hybrid structure,MOF composite,Size exclusion and electrostatic repulsion,Not Reported,Size exclusion,10.1016_j.jece.2024.114873.json,"0.4 MPa, room temperature",Not Applicable,Permeability >90%,,,,,,,,
UPG,magnesium sulfate,Yes,Not Reported,3D@2D hybrid structure,MOF composite,Size exclusion and electrostatic repulsion,Not Reported,Size exclusion,10.1016_j.jece.2024.114873.json,"0.4 MPa, room temperature",Not Applicable,Permeability >90%,,,,,,,,
UPG,sodium sulfate,Conditional (see Additional Info),Not Reported,3D@2D hybrid structure,MOF composite,Size exclusion and electrostatic repulsion,Not Reported,Size exclusion,10.1016_j.jece.2024.114873.json,"0.4 MPa, room temperature",Not Applicable,Permeability 51%,,,,,,,,
UPC-HOF-6,hydrogen,Yes,2.8 Ã— 3.6 Ã…,W-shaped channels,HOF,Size exclusion at sub-nanometer scale,Not Reported,Kinetic sieving,10.1002-adfm.202306202.json,Not Reported,Not Applicable,Hydrogen can permeate through the small pore windows.,,,,,,,,
UPC-HOF-6,methane,No,2.8 Ã— 3.6 Ã…,W-shaped channels,HOF,Size exclusion at sub-nanometer scale,Not Reported,Size exclusion,10.1002-adfm.202306202.json,Not Reported,Not Applicable,Methane is excluded due to its larger size compared to hydrogen.,,,,,,,,
UPC-80,acetylene,Yes,12 Ã… Ã— 18 Ã… (1D channel),3D networks with 4-fold interpenetration nets,MOFs,Specific C2H2 anchoring traps formed by 4-fold interpenetrated nets,3.3 Ã…,Strong hostâ€“guest interactions via specific anchoring in binuclear cluster gaps,10.1016_j.cej.2022.139713.json,"298 K, 1 bar",Not Applicable,Highest adsorption capacity observed among tested gases.,,,,,,,,
UPC-80,carbon dioxide,Yes,12 Ã… Ã— 18 Ã… (1D channel),3D networks with 4-fold interpenetration nets,MOFs,Specific C2H2 anchoring traps formed by 4-fold interpenetrated nets,3.3 Ã…,Adsorption at open metal sites with weaker affinity compared to acetylene,10.1016_j.cej.2022.139713.json,"298 K, 1 bar",Not Applicable,Lower uptake than acetylene due to weaker interactions.,,,,,,,,
UPC-80,ethylene,Yes,12 Ã… Ã— 18 Ã… (1D channel),3D networks with 4-fold interpenetration nets,MOFs,Specific C2H2 anchoring traps formed by 4-fold interpenetrated nets,4.2 Ã…,Adsorption at open metal sites with weaker affinity compared to acetylene,10.1016_j.cej.2022.139713.json,"298 K, 1 bar",Not Applicable,Lower uptake than acetylene due to weaker interactions.,,,,,,,,
