Repository: MontageBai/Data-driven-discovery-of-metal-organic-frameworks-for-sieving-separation-of-C5-quinary-mixture-

File: AdsorptionInformationCard/After Process JSON.csv (part 13 of 46)
Materials Name,Molecule Name,Can Pass SievingPore Size,Structure Type,Material Category,Sieving Mechanism,Molecular Size,Mechanism,File Name,Test Conditions,Threshold Pressure,Additional Info,,,,,,,,,
UPC-80,ethane,Yes,12 Ã… Ã— 18 Ã… (1D channel),3D networks with 4-fold interpenetration nets,MOFs,Specific C2H2 anchoring traps formed by 4-fold interpenetrated nets,Not Reported,Size exclusion at sub-nanometer scale,10.1016_j.cej.2022.139713.json,"298 K, 1 bar",Not Applicable,Moderate adsorption capacity observed.,,,,,,,,
UPC-80,propylene,Yes,12 Ã… Ã— 18 Ã… (1D channel),3D networks with 4-fold interpenetration nets,MOFs,Specific C2H2 anchoring traps formed by 4-fold interpenetrated nets,Not Reported,Size exclusion at sub-nanometer scale,10.1016_j.cej.2022.139713.json,"298 K, 1 bar",Not Applicable,Moderate adsorption capacity observed.,,,,,,,,
UPC-80,propane,Yes,12 Ã… Ã— 18 Ã… (1D channel),3D networks with 4-fold interpenetration nets,MOFs,Specific C2H2 anchoring traps formed by 4-fold interpenetrated nets,Not Reported,Size exclusion at sub-nanometer scale,10.1016_j.cej.2022.139713.json,"298 K, 1 bar",Not Applicable,Moderate adsorption capacity observed.,,,,,,,,
UPC-80,methane,Yes,12 Ã… Ã— 18 Ã… (1D channel),3D networks with 4-fold interpenetration nets,MOFs,Specific C2H2 anchoring traps formed by 4-fold interpenetrated nets,Not Reported,Size exclusion at sub-nanometer scale,10.1016_j.cej.2022.139713.json,"298 K, 1 bar",Not Applicable,Low adsorption capacity observed.,,,,,,,,
UPC-66-a,acetylene,Conditional (see Additional Info),"7 Ã… (NLDFT), 7.04â€?0.37 Ã… (flexible, elliptical C-pore)","3D framework with hexagonal A, rhombic B, and elliptical C type pores",MOFs,Self-adaptive pore engineering with structural response to guest molecules,3.3 Ã…,Privileged adsorption sites in hexagonal A and elliptical C type pores,10.1016_j.chempr.2022.08.014.json,"293 K, 1 bar",Not Applicable,Forms hydrogen bonds with coordinated carboxyl oxygen and C-HÂ·Â·Â·Ï€ interactions with benzene rings.,,,,,,,,
UPC-66-a,ethylene,Yes,"7 Ã… (NLDFT), 7.04â€?0.37 Ã… (flexible, elliptical C-pore)","3D framework with hexagonal A, rhombic B, and elliptical C type pores",MOFs,Self-adaptive pore engineering with structural response to guest molecules,4.1 Ã…,Privileged adsorption sites in hexagonal A type pores,10.1016_j.chempr.2022.08.014.json,"293 K, 1 bar",Not Applicable,Forms hydrogen bonds with coordinated carboxylic oxygen.,,,,,,,,
UPC-66-a,ethane,Conditional (see Additional Info),"7 Ã… (NLDFT), 7.04â€?0.37 Ã… (flexible, elliptical C-pore)","3D framework with hexagonal A, rhombic B, and elliptical C type pores",MOFs,Self-adaptive pore engineering with structural response to guest molecules,4.4 Ã…,Privileged adsorption sites in elliptical C type pores,10.1016_j.chempr.2022.08.014.json,"293 K, 1 bar",Not Applicable,Forms four C-HÂ·Â·Â·Ï€ interactions in the C-pore.,,,,,,,,
UPC-613,ethylene,Yes,"0.7 nm, 1.2 nm",3D cages,MOFs,Selective increase of interaction between MOF and light hydrocarbon gases.,Not Reported,Preferential adsorption of other molecules,10.1002-anie.202100782_1747625543341590_wang2021.json,"298 K, 1 bar",Not Applicable,Ethylene is the first to elute through the bed from the gas mixture.,,,,,,,,
UPC-613,ethane,No,"0.7 nm, 1.2 nm",3D cages,MOFs,Selective increase of interaction between MOF and light hydrocarbon gases.,Not Reported,Stronger host-guest interaction,10.1002-anie.202100782_1747625543341590_wang2021.json,"298 K, 1 bar",Not Applicable,Ethane is preferentially adsorbed over ethylene.,,,,,,,,
UPC-613,acetylene,No,"0.7 nm, 1.2 nm",3D cages,MOFs,Selective increase of interaction between MOF and light hydrocarbon gases.,Not Reported,Stronger host-guest interaction,10.1002-anie.202100782_1747625543341590_wang2021.json,"298 K, 1 bar",Not Applicable,Acetylene is preferentially adsorbed over ethylene.,,,,,,,,
UPC-612,ethylene,Yes,"1.4 nm, 2.0 nm",3D cages,MOFs,Selective increase of interaction between MOF and light hydrocarbon gases.,Not Reported,Preferential adsorption of other molecules,10.1002-anie.202100782_1747625543341590_wang2021.json,"298 K, 1 bar",Not Applicable,Ethylene is the first to elute through the bed from the gas mixture.,,,,,,,,
UPC-612,ethane,No,"1.4 nm, 2.0 nm",3D cages,MOFs,Selective increase of interaction between MOF and light hydrocarbon gases.,Not Reported,Stronger host-guest interaction,10.1002-anie.202100782_1747625543341590_wang2021.json,"298 K, 1 bar",Not Applicable,Ethane is preferentially adsorbed over ethylene.,,,,,,,,
UPC-612,acetylene,No,"1.4 nm, 2.0 nm",3D cages,MOFs,Selective increase of interaction between MOF and light hydrocarbon gases.,Not Reported,Stronger host-guest interaction,10.1002-anie.202100782_1747625543341590_wang2021.json,"298 K, 1 bar",Not Applicable,Acetylene is preferentially adsorbed over ethylene.,,,,,,,,
UN UiO-66,potassium,Yes,"6.0 Ã… (defect-free window), 7.0 Ã… (linker-missing window)",3D channels,MOF membrane,Dehydration-hydration mechanism at angstrom-scale windows,3.31 Ã… (hydrated diameter),Selective dehydration-hydration process,10.1016_j.memsci.2024.123508.json,"298 K, concentration-driven diffusion",Not Applicable,Passes through linker-missing defective UiO-66 with reduced resistance.,,,,,,,,
UN UiO-66,lithium,Conditional (see Additional Info),"6.0 Ã… (defect-free window), 7.0 Ã… (linker-missing window)",3D channels,MOF membrane,Dehydration-hydration mechanism at angstrom-scale windows,3.82 Ã… (hydrated diameter),Selective dehydration-hydration process,10.1016_j.memsci.2024.123508.json,"298 K, concentration-driven diffusion",Not Applicable,Experiences higher resistance in both defect-free and defective UiO-66 compared to potassium.,,,,,,,,
UN UiO-66,magnesium,No,"6.0 Ã… (defect-free window), 7.0 Ã… (linker-missing window)",3D channels,MOF membrane,Dehydration-hydration mechanism at angstrom-scale windows,Not Reported,Size exclusion due to larger hydrated diameter,10.1016_j.memsci.2024.123508.json,"298 K, concentration-driven diffusion",Not Applicable,Higher charge and larger hydration diameter lead to strict dehydration/rehydration processes.,,,,,,,,
UMCM-310,nitrobenzene,Yes,"17 Ã…, 25 Ã…",3D structure with mesopores and micropores,Other,Electronic interaction based on electron-deficient aromatic systems,Not Reported,Electron-deficient aromatic interaction,10.1002-chem.201600526_1747625369550583_tran2016.json,"Hexanes as mobile phase, room temperature",Not Applicable,Retention time: 1.2 min,,,,,,,,
UMCM-310,o-dinitrobenzene,Yes,"17 Ã…, 25 Ã…",3D structure with mesopores and micropores,Other,Electronic interaction based on electron-deficient aromatic systems,Not Reported,Electron-deficient aromatic interaction,10.1002-chem.201600526_1747625369550583_tran2016.json,"Hexanes as mobile phase, room temperature",Not Applicable,Retention time: 4.5 min,,,,,,,,
UMCM-310,"1,3,5-trinitrobenzene",Yes,"17 Ã…, 25 Ã…",3D structure with mesopores and micropores,Other,Electronic interaction based on electron-deficient aromatic systems,Not Reported,Electron-deficient aromatic interaction,10.1002-chem.201600526_1747625369550583_tran2016.json,"Hexanes as mobile phase, room temperature",Not Applicable,Retention time: 12 min,,,,,,,,
UMCM-310,p-dinitrobenzene,Yes,"17 Ã…, 25 Ã…",3D structure with mesopores and micropores,Other,Electronic interaction based on electron-deficient aromatic systems,Not Reported,Electron-deficient aromatic interaction,10.1002-chem.201600526_1747625369550583_tran2016.json,"Hexanes as mobile phase, room temperature",Not Applicable,Retention time: 5.6 min,,,,,,,,
UMCM-310,"2,4-dinitrotoluene",Yes,"17 Ã…, 25 Ã…",3D structure with mesopores and micropores,Other,Electronic interaction based on electron-deficient aromatic systems,Not Reported,Electron-deficient aromatic interaction,10.1002-chem.201600526_1747625369550583_tran2016.json,"Hexanes as eluent, room temperature",Not Applicable,Retention time: 3.5 min,,,,,,,,
UMCM-310,"2,4,6-trinitrotoluene",Yes,"17 Ã…, 25 Ã…",3D structure with mesopores and micropores,Other,Electronic interaction based on electron-deficient aromatic systems,Not Reported,Electron-deficient aromatic interaction,10.1002-chem.201600526_1747625369550583_tran2016.json,"Hexanes as eluent, room temperature",Not Applicable,Retention time: 10.4 min,,,,,,,,
UMCM-310,"2,6-dinitrotoluene",Yes,"17 Ã…, 25 Ã…",3D structure with mesopores and micropores,Other,Electronic interaction based on electron-deficient aromatic systems,Not Reported,Electron-deficient aromatic interaction,10.1002-chem.201600526_1747625369550583_tran2016.json,"Hexanes as eluent, room temperature",Not Applicable,Retention time: 9.5 min,,,,,,,,
UMCM-310,"1,3,5-triphenyl benzene",Yes,"17 Ã…, 25 Ã…",3D structure with mesopores and micropores,Other,Electronic interaction based on electron-deficient aromatic systems,11.8 Ã…,Size exclusion,10.1002-chem.201600526_1747625369550583_tran2016.json,Not Reported,Not Applicable,Unretained in columns packed with HKUST-1,,,,,,,,
UMCM-310,"1,3,5-tris(4-bromophenyl)benzene",Yes,"17 Ã…, 25 Ã…",3D structure with mesopores and micropores,Other,Electronic interaction based on electron-deficient aromatic systems,13.6 Ã…,Size exclusion,10.1002-chem.201600526_1747625369550583_tran2016.json,Not Reported,Not Applicable,Unretained in MOF-5,,,,,,,,
UiO-68-NH2,acetone,Yes,0.7 nm - 2.0 nm (estimated from linker length),3D cages,MOF membrane,Size exclusion at sub-nanometer scale,Not Reported,Permeation through the internal MOF pores,d1ta06205k.json,"20 Â°C, 30 bar",Not Applicable,Good match with predictive model based on solution flow through internal MOF pores,,,,,,,,
UiO-68-azo,hydrogen,Yes,1.41 nm,3D cages,MOF membrane,Size exclusion at sub-nanometer scale,0.29 nm,Size exclusion,10.1039-d0ta05610c_1747624343659732_10.1039@D0TA05610C.json,"1 bar, room temperature",Not Applicable,Permeability: 145200 Barrer for UiO-68-azo membrane,,,,,,,,
UiO-68-azo,carbon dioxide,Yes,1.41 nm,3D cages,MOF membrane,Size exclusion at sub-nanometer scale,0.33 nm,Adsorption-diffusion,10.1039-d0ta05610c_1747624343659732_10.1039@D0TA05610C.json,"1 bar, room temperature",Not Applicable,Permeability: 17200 Barrer for UiO-68-azo membrane,,,,,,,,
UiO-68-azo,nitrogen,Yes,1.41 nm,3D cages,MOF membrane,Size exclusion at sub-nanometer scale,0.36 nm,Size exclusion,10.1039-d0ta05610c_1747624343659732_10.1039@D0TA05610C.json,"1 bar, room temperature",Not Applicable,Permeability: 30200 Barrer for UiO-68-azo membrane,,,,,,,,
UiO-68-azo,methane,Yes,1.41 nm,3D cages,MOF membrane,Size exclusion at sub-nanometer scale,0.38 nm,Size exclusion,10.1039-d0ta05610c_1747624343659732_10.1039@D0TA05610C.json,"1 bar, room temperature",Not Applicable,Permeability: 37600 Barrer for UiO-68-azo membrane,,,,,,,,
UiO-67-TEMPO-CS,benzyl alcohol,Yes,Not Reported,Not Reported,MOFs,Size exclusion at sub-nanometer scale,0.33 nm,Size exclusion,10.1002-chem.202000933_1747623962673149_kim2020.json,"60 Â°C, 18 h",Not Applicable,Full conversion observed,,,,,,,,
UiO-67-TEMPO-CS,phenyl pyrenyl methanol,No,Not Reported,Not Reported,MOFs,Size exclusion at sub-nanometer scale,Not Reported,Size exclusion,10.1002-chem.202000933_1747623962673149_kim2020.json,"60 Â°C, 18 h",Not Applicable,Almost no reactivity observed,,,,,,,,
UiO-67-NH2,acetone,Yes,0.5 nm - 1.5 nm (estimated from linker length),3D cages,MOF membrane,Size exclusion at sub-nanometer scale,Not Reported,Permeation through the internal MOF pores,d1ta06205k.json,"20 Â°C, 30 bar",Not Applicable,Good match with predictive model based on solution flow through internal MOF pores,,,,,,,,
UiO-67_Be,hydrogen,Yes,Not Reported,Not Reported,MOFs,Size exclusion at sub-nanometer scale and chemical affinity differences,Not Reported,Kinetic quantum sieving,10.1021-acs.jpclett.2c03657.json,77 K,Not Applicable,H2 exhibits lower hopping barrier than D2 (2.83 kJ/mol vs 4.89 kJ/mol).,,,,,,,,
UiO-67_Be,deuterium,Yes,Not Reported,Not Reported,MOFs,Size exclusion at sub-nanometer scale and chemical affinity differences,Not Reported,Chemical affinity quantum sieving,10.1021-acs.jpclett.2c03657.json,77 K,Not Applicable,D2 exhibits higher chemical affinity and diffusion selectivity.,,,,,,,,
UiO-67@N,"2,4,6-trinitrophenol",Yes,Not Reported,Not Reported,MOFs,Electrostatic and electron/energy transfer,Not Reported,Electrostatic interactions and electron/energy transfer,10.1021-acs.accounts.7b00151_1747625741765514_karmakar2017.json,Aqueous phase,Not Applicable,Fluorescence quenching observed for TNP with high selectivity,,,,,,,,
UiO-67,phosphopeptides,Yes,Not Reported,Not Reported,MOFs,Size exclusion at sub-nanometer scale,Not Reported,Size exclusion,10.1016-j.trac.2019.115658_1747626542037783_li2019.json,Not Reported,Not Applicable,Preferentially enriches multiphosphopeptides.,,,,,,,,
UiO-67,lithium,Yes,1/13 nm,Not Reported,MOFs,Size exclusion at sub-nanometer scale,0.76 nm (hydrated diameter),Size exclusion,10.1016_j.seppur.2025.133044.json,Not Reported,Not Applicable,Used for lithium-ion sieving in salt-lake brine separation.,,,,,,,,
UiO-67,magnesium,No,1/13 nm,Not Reported,MOFs,Size exclusion at sub-nanometer scale,0.86 nm (hydrated diameter),Size exclusion,10.1016_j.seppur.2025.133044.json,Not Reported,Not Applicable,Retained by the membrane due to larger hydrated diameter.,,,,,,,,
UiO-67,phosphopeptides,Yes,"1.2 nm and 1.6 nm (PLD), 8 Ã… (pore window)",3D cages,MOFs,Size exclusion at sub-nanometer scale,Not Reported,molecular-sieving,10.1039-c5tb00113g_1747624611382224_zhu2015.json,"30% ACN/0.1% TFA buffer, 298 K",Not Applicable,"Phosphopeptides with varying sizes (e.g., m/z 1252.5, 2061.7, 2620.1, and 2721.5) were enriched due to the larger pore size compared to UiO-66.",,,,,,,,
UiO-67,tetraphosphorylated peptides,No,"1.2 nm and 1.6 nm (PLD), 8 Ã… (pore window)",3D cages,MOFs,Size exclusion at sub-nanometer scale,Not Reported,molecular-sieving,10.1039-c5tb00113g_1747624611382224_zhu2015.json,"30% ACN/0.1% TFA buffer, 298 K",Not Applicable,"Despite its larger pore size, UiO-67 still could not enrich tetraphosphorylated peptides due to size restrictions.",,,,,,,,
UiO-67,proteins,No,"1.2 nm and 1.6 nm (PLD), 8 Ã… (pore window)",3D cages,MOFs,Size exclusion at sub-nanometer scale,Not Reported,size exclusion,10.1039-c5tb00113g_1747624611382224_zhu2015.json,"30% ACN/0.1% TFA buffer, 298 K",Not Applicable,"Interfering proteins (e.g., a-casein and BSA) were effectively excluded during enrichment due to their larger size.",,,,,,,,
"UiO-66-X (X = H, NH2, Br, NO2)",tetracycline,No,Not Reported,Microporous,MOFs,Size exclusion at sub-nanometer scale,Not Reported,Size exclusion,10.1016_j.cej.2022.138100.json,"0.01 mA/cmÂ² current density, 20 mM Na2SO4 solution",Not Applicable,Removal mainly due to oxidation degradation by ROS rather than adsorption.,,,,,,,,
"UiO-66-X (X = H, NH2, Br, NO2)",bovine serum albumin,No,Not Reported,Microporous,MOFs,Size exclusion at sub-nanometer scale,Not Reported,Size exclusion,10.1016_j.cej.2022.138100.json,Filtration test under electric field,Not Applicable,Used as a model foulant; removal through electrocatalytic degradation.,,,,,,,,
UiO-66-TBP,uranium,Yes,Not Reported,Not Reported,MOFs,Not Reported,0.33 nm,Complexation,10.1016_j.envres.2023.116795.json,"pH 5, 298 K",Not Applicable,Optimized pH is 5 for maximum adsorption capacity.,,,,,,,,
UiO-66-SPA,ethanol,Yes,Not Reported,Not Reported,MOF composite,Size exclusion at sub-nanometer scale,0.44 nm,Size exclusion,10.1016-j.xcrp.2020.100034_1747624496392186_huang2020.json,"298 K, 1 bar",Not Applicable,Permeance: 53.9 L mâ€? hâ€? barâ€?,,,,,,,,
UiO-66-SPA,water,Yes,Not Reported,Not Reported,MOF composite,Size exclusion at sub-nanometer scale,0.28 nm,Size exclusion,10.1016-j.xcrp.2020.100034_1747624496392186_huang2020.json,"298 K, 1 bar",Not Applicable,Permeance: 58.1 L mâ€? hâ€? barâ€?,,,,,,,,
UiO-66-SPA,pentane,Yes,Not Reported,Not Reported,MOF composite,Size exclusion at sub-nanometer scale,0.43 nm,Size exclusion,10.1016-j.xcrp.2020.100034_1747624496392186_huang2020.json,"298 K, 1 bar",Not Applicable,Permeance: 244.0 L mâ€? hâ€? barâ€?,,,,,,,,
UiO-66-SPA,hexane,Yes,Not Reported,Not Reported,MOF composite,Size exclusion at sub-nanometer scale,0.49 nm,Size exclusion,10.1016-j.xcrp.2020.100034_1747624496392186_huang2020.json,"298 K, 1 bar",Not Applicable,Permeance: 172.9 L mâ€? hâ€? barâ€?,,,,,,,,
UiO-66-SPA,Rose Bengal,No,Not Reported,Not Reported,MOF composite,Size exclusion at sub-nanometer scale,1.02 nm,Size exclusion,10.1016-j.xcrp.2020.100034_1747624496392186_huang2020.json,"298 K, 1 bar",Not Applicable,Rejection: 99.1%,,,,,,,,
UiO-66-SPA,Brilliant blue R,No,Not Reported,Not Reported,MOF composite,Size exclusion at sub-nanometer scale,0.83 nm,Size exclusion,10.1016-j.xcrp.2020.100034_1747624496392186_huang2020.json,"298 K, 1 bar",Not Applicable,Rejection: 99.9%,,,,,,,,
UiO-66-SPA,Congo red,No,Not Reported,Not Reported,MOF composite,Size exclusion at sub-nanometer scale,0.70 nm,Size exclusion,10.1016-j.xcrp.2020.100034_1747624496392186_huang2020.json,"298 K, 1 bar",Not Applicable,Rejection: 99.9%,,,,,,,,
UiO-66-SPA,Crystal Violet,Conditional (see Additional Info),Not Reported,Not Reported,MOF composite,Size exclusion at sub-nanometer scale,0.41 nm,Size exclusion,10.1016-j.xcrp.2020.100034_1747624496392186_huang2020.json,"298 K, 1 bar",Not Applicable,Rejection: 94.4%,,,,,,,,
UiO-66-SO3Li,lithium,Yes,0.6 nm,microporous,MOF membrane,Size exclusion at sub-nanometer scale,0.15 nm,Size exclusion,10.1021-acsaem.2c03324.json,Not Reported,Not Applicable,The âˆ’SO3âˆ?groups in the pore structure facilitate Li+ conduction.,,,,,,,,
UiO-66-SO3Li,"N-(ferrocenylmethyl)-N,N-dimethyl-N-ethylammonium",No,0.6 nm,microporous,MOF membrane,Size exclusion at sub-nanometer scale,~1 nm,Size exclusion,10.1021-acsaem.2c03324.json,Not Reported,Not Applicable,The pore size of the MOF limits diffusion of Fc1N112+.,,,,,,,,
UiO-66-SO3Li,bis(trifluoromethanesulfonyl)imide,No,0.6 nm,microporous,MOF membrane,Size exclusion at sub-nanometer scale,0.65 nm,Size exclusion,10.1021-acsaem.2c03324.json,Not Reported,Not Applicable,The âˆ’SO3âˆ?groups impede TFSIâˆ?migration.,,,,,,,,
UiO-66-SO3H,water,Yes,Not Reported,3D porous structure,MOFs,Sulfonic acid groups create hydrophilic channels for water transport and proton hopping.,Not Reported,Size exclusion at sub-nanometer scale,10.1039-d0qi00883d_1747625532046580_chen2020.json,Not Reported,Not Applicable,Sulfonic acid groups enhance water uptake and form hydrogen-bond networks for proton conduction.,,,,,,,,
UiO-66-SO3H,water molecules,Yes,6 Ã… (aperture size),Not Reported,MOF composite,Size exclusion at sub-nanometer scale,0.3 nm,Size exclusion at sub-nanometer scale,s10853-023-08216-w.json,"298 K, 5 bar",Not Applicable,Water molecules pass through due to their smaller size compared to hydrated ions.,,,,,,,,
UiO-66-SO3H,sodium ion,No,6 Ã… (aperture size),Not Reported,MOF composite,Size exclusion at sub-nanometer scale,0.716 nm (hydrated size),Size exclusion at sub-nanometer scale,s10853-023-08216-w.json,"298 K, 5 bar",Not Applicable,Hydrated sodium ions are too large to pass through the aperture size of UiO-66-SO3H.,,,,,,,,
UiO-66-SO3H,chloride ion,No,6 Ã… (aperture size),Not Reported,MOF composite,Size exclusion at sub-nanometer scale,0.664 nm (hydrated size),Size exclusion at sub-nanometer scale,s10853-023-08216-w.json,"298 K, 5 bar",Not Applicable,Hydrated chloride ions are too large to pass through the aperture size of UiO-66-SO3H.,,,,,,,,
UiO-66-S/NaÅ†on hybrid,long-chain polysulfides,No,"11 Ã…, 8 Ã…",3D cages,MOF composite,Molecular sieving at sub-nanometer scale combined with electrostatic repulsion,Not Reported,Size exclusion,10.1039-c8ta08843h_1747624827748294_kim2018.json,"Room temperature, concentration gradient",Not Applicable,Polysulfides are repelled due to electrostatic repulsion from sulfonic groups and size exclusion by the pore structure.,,,,,,,,
UiO-66-Ph,hydrogen,Yes,Larger than expected due to benzene ring orientation and defects,3D cages,MOFs,Reduced chemical affinity quantum sieving due to lower pore volume and polarity,0.289 nm,Chemical affinity quantum sieving,d4qi02802c.json,"77 K, 110 kPa",Not Applicable,Significant decline in adsorption capacity compared to UiO-66.,,,,,,,,
UiO-66-Ph,deuterium,Yes,Larger than expected due to benzene ring orientation and defects,3D cages,MOFs,Reduced chemical affinity quantum sieving due to lower pore volume and polarity,0.296 nm,Chemical affinity quantum sieving,d4qi02802c.json,"77 K, 110 kPa",Not Applicable,Most substantial reduction in adsorption capacity among all derivatives.,,,,,,,,
UiO-66-NO2,hydrogen,Yes,Smaller than UiO-66 (exact value not reported),3D cages,MOFs,Chemical affinity quantum sieving modulated by functional group incorporation,0.289 nm,Chemical affinity quantum sieving,d4qi02802c.json,"77 K, 110 kPa",Not Applicable,Slight decrease in adsorption capacity compared to UiO-66.,,,,,,,,
UiO-66-NO2,deuterium,Yes,Smaller than UiO-66 (exact value not reported),3D cages,MOFs,Chemical affinity quantum sieving modulated by functional group incorporation,0.296 nm,Chemical affinity quantum sieving,d4qi02802c.json,"77 K, 110 kPa",Not Applicable,Slight decrease in adsorption capacity compared to UiO-66.,,,,,,,,
UiO-66-NH2-X,hydrogen,Conditional (see Additional Info),Not Reported,Not Reported,MOFs,Defect-induced selective permeability,Not Reported,Defect-engineered sieving,d4nh00662c.json,Not Reported,Not Applicable,Controlled structural defects in UiO-66-NH2-X influence photocatalytic activity with a volcano-type trend in H2 generation rate.,,,,,,,,
UiO-66-NH2-mixed ZIF-8-matrix membrane,hydrogen,Yes,"0.34 nm (ZIF-8), 0.60 nm (UiO-66-NH2)",Continuous ZIF-8 matrix with dispersed UiO-66-NH2 nanoparticles,MOF composite,Size exclusion at sub-nanometer scale,0.29 nm,Kinetic sieving,10.1016_j.mtchem.2022.100867.json,"Room temperature, 0.1 MPa",Not Applicable,Enhanced permeability due to UiO-66-NH2 filler.,,,,,,,,
UiO-66-NH2-mixed ZIF-8-matrix membrane,carbon dioxide,Yes,"0.34 nm (ZIF-8), 0.60 nm (UiO-66-NH2)",Continuous ZIF-8 matrix with dispersed UiO-66-NH2 nanoparticles,MOF composite,Size exclusion at sub-nanometer scale,0.33 nm,Kinetic sieving,10.1016_j.mtchem.2022.100867.json,"Room temperature, 0.1 MPa",Not Applicable,Permeability increased with UiO-66-NH2 content.,,,,,,,,
UiO-66-NH2-mixed ZIF-8-matrix membrane,nitrogen,Yes,"0.34 nm (ZIF-8), 0.60 nm (UiO-66-NH2)",Continuous ZIF-8 matrix with dispersed UiO-66-NH2 nanoparticles,MOF composite,Size exclusion at sub-nanometer scale,0.36 nm,Framework flexibility and linker rotation,10.1016_j.mtchem.2022.100867.json,"Room temperature, 0.1 MPa",Not Applicable,Transport facilitated by ZIF-8 aperture flexibility.,,,,,,,,
UiO-66-NH2-mixed ZIF-8-matrix membrane,methane,Yes,"0.34 nm (ZIF-8), 0.60 nm (UiO-66-NH2)",Continuous ZIF-8 matrix with dispersed UiO-66-NH2 nanoparticles,MOF composite,Size exclusion at sub-nanometer scale,0.38 nm,Framework flexibility and linker rotation,10.1016_j.mtchem.2022.100867.json,"Room temperature, 0.1 MPa",Not Applicable,Transport facilitated by ZIF-8 aperture flexibility.,,,,,,,,
UiO-66-NH2-mixed ZIF-8-matrix membrane,propane,No,"0.34 nm (ZIF-8), 0.60 nm (UiO-66-NH2)",Continuous ZIF-8 matrix with dispersed UiO-66-NH2 nanoparticles,MOF composite,Size exclusion at sub-nanometer scale,0.43 nm,Size exclusion,10.1016_j.mtchem.2022.100867.json,"Room temperature, 0.1 MPa",Not Applicable,Excluded due to larger size compared to ZIF-8 aperture.,,,,,,,,
UiO-66-NH2@ZIF-8,Direct red 80,No,Not Reported,Double-layered MOF membrane,MOF membrane,Molecular-sieving pores of ZIF-8 and large pores of UiO-66-NH2,Not Reported,Size exclusion,10.1016_j.memsci.2022.120737.json,"1.0 bar, room temperature",Not Applicable,Rejection ratio: ~100%,,,,,,,,
UiO-66-NH2@ZIF-8,Acid orange 7,No,Not Reported,Double-layered MOF membrane,MOF membrane,Molecular-sieving pores of ZIF-8 and large pores of UiO-66-NH2,Not Reported,Size exclusion,10.1016_j.memsci.2022.120737.json,"1.0 bar, room temperature",Not Applicable,Rejection ratio: ~100%,,,,,,,,
UiO-66-NH2@ZIF-8,methyl orange,No,Not Reported,Double-layered MOF membrane,MOF membrane,Molecular-sieving pores of ZIF-8 and large pores of UiO-66-NH2,Not Reported,Size exclusion,10.1016_j.memsci.2022.120737.json,"1.0 bar, room temperature",Not Applicable,Rejection ratio: 99.6%,,,,,,,,
UiO-66-NH2@ZIF-8,methylene blue,No,Not Reported,Double-layered MOF membrane,MOF membrane,Molecular-sieving pores of ZIF-8 and large pores of UiO-66-NH2,Not Reported,Size exclusion,10.1016_j.memsci.2022.120737.json,"1.0 bar, room temperature",Not Applicable,Rejection ratio: 97.0%,,,,,,,,
UiO-66-NH2@SA,hydrogen,Yes,0.48 nm,3D cages,MOF membrane,Size exclusion at sub-nanometer scale,0.289 nm,Kinetic sieving,10.1016-j.micromeso.2020.110823_1747626077424286_guo2020.json,"25Â°C, 1 bar",Not Applicable,Permeance: 1.16 Ã— 10^-7 mol/mÂ²sPa,,,,,,,,
UiO-66-NH2@SA,carbon dioxide,Conditional (see Additional Info),0.48 nm,3D cages,MOF membrane,Size exclusion at sub-nanometer scale,0.33 nm,Adsorption selectivity,10.1016-j.micromeso.2020.110823_1747626077424286_guo2020.json,"25Â°C, 1 bar",Not Applicable,Permeance decreases after post-synthetic modification due to reduced pore volume and diminished surface area.,,,,,,,,
UiO-66-NH2@SA,methane,No,0.48 nm,3D cages,MOF membrane,Size exclusion at sub-nanometer scale,0.38 nm,Size exclusion,10.1016-j.micromeso.2020.110823_1747626077424286_guo2020.json,"25Â°C, 1 bar",Not Applicable,Mixture separation factor H2/CH4: 19.3 at 25Â°C,,,,,,,,
UiO-66-NH2@RAMIP@BSA,ofloxacin,Yes,Not Reported,mesoporous,MOF composite,Selective molecular recognition combined with size exclusion,Not Reported,Molecular recognition via imprinted cavities,10.1039-c9ra04143e_1747625424654571_10.1039@C9RA04143E.json,"25 Â°C, methanol solution",Not Applicable,Adsorption capacity: 50.55 mg gâ�»Â? equilibrium reached in 9 min,,,,,,,,
UiO-66-NH2@RAMIP@BSA,enrofloxacin,Yes,Not Reported,mesoporous,MOF composite,Selective molecular recognition combined with size exclusion,Not Reported,Molecular recognition via imprinted cavities,10.1039-c9ra04143e_1747625424654571_10.1039@C9RA04143E.json,"25 Â°C, methanol solution",Not Applicable,High selectivity due to structural similarity with ofloxacin,,,,,,,,
UiO-66-NH2@RAMIP@BSA,amoxicillin,No,Not Reported,mesoporous,MOF composite,Selective molecular recognition combined with size exclusion,Not Reported,Size exclusion,10.1039-c9ra04143e_1747625424654571_10.1039@C9RA04143E.json,"25 Â°C, methanol solution",Not Applicable,Lowest adsorption capacity due to larger size,,,,,,,,
UiO-66-NH2@RAMIP@BSA,sulfamerazine,Conditional (see Additional Info),Not Reported,mesoporous,MOF composite,Selective molecular recognition combined with size exclusion,Not Reported,Partial size exclusion and molecular recognition,10.1039-c9ra04143e_1747625424654571_10.1039@C9RA04143E.json,"25 Â°C, methanol solution",Not Applicable,Lower adsorption capacity compared to ofloxacin and enrofloxacin,,,,,,,,
UiO-66-NH2@RAMIP@BSA,chloramphenicol,Conditional (see Additional Info),Not Reported,mesoporous,MOF composite,Selective molecular recognition combined with size exclusion,Not Reported,Partial size exclusion and molecular recognition,10.1039-c9ra04143e_1747625424654571_10.1039@C9RA04143E.json,"25 Â°C, methanol solution",Not Applicable,Reduced adsorption due to structural differences despite similar molecular mass to ofloxacin,,,,,,,,
UiO-66-NH2@RAMIP@BSA,bovine serum albumin,No,Not Reported,mesoporous,MOF composite,Selective molecular recognition combined with size exclusion,Not Reported,Size exclusion at protein level,10.1039-c9ra04143e_1747625424654571_10.1039@C9RA04143E.json,"Ambient conditions, aqueous solution",Not Applicable,Protein exclusion rate: 99.4%,,,,,,,,
UiO-66-NH2@PVIO,methylene blue,Yes,2.46 nm (Average Pore Diameter),Not Reported,MOF composite,Size exclusion at sub-nanometer scale,1.25 Ã— 0.21 nm,"Sieving effect, electrostatic interaction, Ï€-Ï€ conjugation, induced dipoles, van der Waals forces",10.1016_j.colsurfa.2024.133281.json,"298 K, various concentrations",Not Applicable,Adsorption capacity increased with pH > 4; maximum adsorption capacity was 201.6 mg/g.,,,,,,,,
UiO-66-NH2@PAM,methylene blue,Yes,2.65 nm (Average Pore Diameter),Not Reported,MOF composite,Size exclusion at sub-nanometer scale,1.25 Ã— 0.21 nm,"Sieving effect, electrostatic interaction, Ï€-Ï€ conjugation, hydrogen bonding, van der Waals forces",10.1016_j.colsurfa.2024.133281.json,"298 K, various concentrations",Not Applicable,Adsorption capacity increased with pH > 4; maximum adsorption capacity was 181.8 mg/g.,,,,,,,,
UiO-66-NH2/PAN fibers,methylbenzene,No,5.5 Ã… (dominant pore size),Not Reported,MOF composite,Selective adsorption based on hydrogen bonding and microporous structure,0.58 nm,Adsorption via hydrogen bonding,10.1016_j.micromeso.2022.112167.json,"298 K, 101 kPa",Not Applicable,Retention rate of U50/P filter for methylbenzene: 91.7%,,,,,,,,
UiO-66-NH2/PAN fibers,ethylbenzene,No,5.5 Ã… (dominant pore size),Not Reported,MOF composite,Selective adsorption based on hydrogen bonding and microporous structure,0.64 nm,Adsorption via hydrogen bonding,10.1016_j.micromeso.2022.112167.json,"298 K, 101 kPa",Not Applicable,Retention rate of U50/P filter for ethylbenzene: 88.6%,,,,,,,,
UiO-66-NH2 MOF-Cs,Nile red,Yes,Not Reported,Not Reported,MOF composite,Size exclusion at sub-nanometer scale,17.2 Ã— 9 Ã— 5.6 Ã…,Size exclusion at sub-nanometer scale,10.1021-acs.chemmater.0c00684_1747623785102289_xu2020.json,"Room temperature, ethanol solvent",Not Applicable,Encapsulation of Nile red was achieved during self-assembly process.,,,,,,,,
UiO-66-NH2 MOF-Cs,iodomethane,Yes,Not Reported,Not Reported,MOF composite,Size exclusion at sub-nanometer scale,5.9 Ã— 4.5 Ã— 4.5 Ã…,Size exclusion at sub-nanometer scale,10.1021-acs.chemmater.0c00684_1747623785102289_xu2020.json,"Room temperature, ethanol solvent",Not Applicable,Iodomethane diffused into NR@MOF-Cs to quench Nile red molecules.,,,,,,,,
UiO-66-NH2 MOF-Cs,5-(bromomethyl)undecane,No,Not Reported,Not Reported,MOF composite,Size exclusion at sub-nanometer scale,15.6 Ã— 13.5 Ã— 10 Ã…,Size exclusion at sub-nanometer scale,10.1021-acs.chemmater.0c00684_1747623785102289_xu2020.json,"Room temperature, ethanol solvent",Not Applicable,5-(bromomethyl)undecane could not diffuse into NR@MOF-Cs due to molecular sieving effect.,,,,,,,,
UiO-66-NH2 MOF-Cs,cobalt(II) meso-tetra(4-methoxyphenyl)porphine,Conditional (see Additional Info),Not Reported,Not Reported,MOF composite,Size exclusion at sub-nanometer scale,Not Reported,Size exclusion at sub-nanometer scale,10.1021-acs.chemmater.0c00684_1747623785102289_xu2020.json,"Room temperature, epoxidation reaction conditions",Not Applicable,Cobalt porphyrin encapsulated in MOF-Cs exhibited size-selective catalytic behavior depending on substrate size.,,,,,,,,
UiO-66-NH2 / UiO-66-(OH)2 core-shell MOF,carbon dioxide,Yes,"4 Ã… (micropores), 480 nm (macropores)",Hierarchical micro-macroporous,MOF composite,Size exclusion at sub-nanometer scale for micropores and macropores accessible to small molecules.,Not Reported,Size exclusion,10.1002-anie.202308150.json,"1 bar, 298 K",Not Applicable,CO2 uptake capacity of 227 Î¼mol/g.,,,,,,,,
UiO-66-NH2 / UiO-66-(OH)2 core-shell MOF,water,Yes,"4 Ã… (micropores), 480 nm (macropores)",Hierarchical micro-macroporous,MOF composite,Size exclusion at sub-nanometer scale for micropores and macropores accessible to small molecules.,Not Reported,Size exclusion,10.1002-anie.202308150.json,Not Reported,Not Applicable,Water uptake capacity up to 27% w/w.,,,,,,,,
UiO-66-NH2,thionin,No,Not Reported,3D cages,MOF composite,Size exclusion at sub-nanometer scale,Not Reported,Size exclusion,10.1016-j.chroma.2017.01.069_1747624746516238_ghani2017.json,"298 K, 1 bar",Not Applicable,Thionin was retained in the MOF-MMD and not desorbed during the desorption step.,,,,,,,,
UiO-66-NH2,phenol,Yes,Not Reported,3D cages,MOF composite,Size exclusion at sub-nanometer scale,0.5 nm,Size exclusion,10.1016-j.chroma.2017.01.069_1747624746516238_ghani2017.json,"298 K, 1 bar",Not Applicable,Phenols were successfully extracted and desorbed using acetone as the desorption solvent.,,,,,,,,
UiO-66-NH2,sodium,No,"0.7 nm (average for UiO-66-NH2-12 and UiO-66-NH2-24), 1.2 nm (average for UN-6)",3D cages,MOF composite,Size exclusion at sub-nanometer scale,0.716 nm (hydrated diameter),Size exclusion,10.1016_j.jece.2023.111222.json,"6 bar, room temperature",Not Applicable,Rejection rate increased with incorporation of UiO-66-NH2,,,,,,,,
UiO-66-NH2,magnesium,No,"0.7 nm (average for UiO-66-NH2-12 and UiO-66-NH2-24), 1.2 nm (average for UN-6)",3D cages,MOF composite,Size exclusion at sub-nanometer scale,0.856 nm (hydrated diameter),Size exclusion,10.1016_j.jece.2023.111222.json,"6 bar, room temperature",Not Applicable,Higher rejection rates observed due to electrostatic repulsion,,,,,,,,
UiO-66-NH2,water,Yes,"0.7 nm (average for UiO-66-NH2-12 and UiO-66-NH2-24), 1.2 nm (average for UN-6)",3D cages,MOF composite,Size exclusion at sub-nanometer scale,0.276 nm (diameter),Kinetic sieving,10.1016_j.jece.2023.111222.json,"6 bar, room temperature",Not Applicable,Water permeability enhanced by UiO-66-NH2 incorporation,,,,,,,,
UiO-66-NH2,oil phase,No,Not Reported,Not Reported,MOF membrane,Not Reported,Not Reported,Not Reported,10.1016_j.jwpe.2022.103374.json,Not Reported,Not Applicable,Superhydrophilic and underwater superoleophobic for oil-water separation and water purification.,,,,,,,,
UiO-66-NH2,rhodamine B,No,"0.6 nm (aperture size), 0.8 nm (tetrahedral cages), 1.1 nm (octahedral cages)",3D cages,MOF composite,Size exclusion at sub-nanometer scale combined with electrostatic repulsion,1 nm,Size exclusion and electrostatic repulsion,10.1021-acs.iecr.9b07063_1747625439279389_aghili2020.json,"2 bar, 25 Â°C",Not Applicable,Rejection efficiency up to 92% for two-layer continuous UiO-66-NH2 on 2 wt % UiO-66-NH2-based MMM.,,,,,,,,
UiO-66-NH2,water,Yes,"0.6 nm (aperture size), 0.8 nm (tetrahedral cages), 1.1 nm (octahedral cages)",3D cages,MOF composite,Size exclusion at sub-nanometer scale combined with electrostatic repulsion,0.28 nm,Size exclusion,10.1021-acs.iecr.9b07063_1747625439279389_aghili2020.json,"2 bar, 25 Â°C",Not Applicable,Water flux of 68 L/mÂ² h for two-layer continuous UiO-66-NH2 on 2 wt % UiO-66-NH2-based MMM.,,,,,,,,
UiO-66-NH2,water,Yes,Not Reported,3D porous structure,MOFs,Amino groups provide additional proton hopping sites and improve hydrophilicity.,Not Reported,Size exclusion at sub-nanometer scale,10.1039-d0qi00883d_1747625532046580_chen2020.json,Not Reported,Not Applicable,Amino groups interact with water to enhance proton conduction.,,,,,,,,
UiO-66-NH2,ethyl paraoxon,Yes,Not Reported,3D cages,MOFs,Size exclusion at sub-nanometer scale,Not Reported,Size exclusion at sub-nanometer scale,10.3390-catal10101159_1747624715649824_10.3390@catal10101159.json,"20 Â°C, 0.5 mL/min flow rate",Not Applicable,Presence of -NH2 group significantly enhances catalytic activity,,,,,,,,
UiO-66-NH2,cyclooctadiene,No,6 Ã…,Not Reported,MOF composite,Size exclusion at sub-nanometer scale,6.7 Ã— 6.2 Ã— 4.2 Ã…3,Size exclusion,d1nr07659k.json,Hydrogenation reaction conditions,Not Applicable,Limited pore size of UiO-66-NH2 prevents cyclooctadiene migration,,,,,,,,
UiO-66-NH2,ethylene,Yes,6 Ã…,Not Reported,MOF composite,Size exclusion at sub-nanometer scale,Not Reported,Size exclusion,d1nr07659k.json,Hydrogenation reaction conditions,Not Applicable,High catalytic activity observed for ethylene,,,,,,,,
UiO-66-NH2,1-hexene,Yes,6 Ã…,Not Reported,MOF composite,Size exclusion at sub-nanometer scale,Not Reported,Size exclusion,d1nr07659k.json,Hydrogenation reaction conditions,Not Applicable,High catalytic activity observed for 1-hexene,,,,,,,,
UiO-66-NH2,acetone,Yes,0.3 nm - 1.0 nm (estimated from linker length),3D cages,MOF membrane,Size exclusion at sub-nanometer scale,Not Reported,Permeation through the internal MOF pores,d1ta06205k.json,"20 Â°C, 30 bar",Not Applicable,Good match with predictive model based on solution flow through internal MOF pores,,,,,,,,
UiO-66-NH2,carbon dioxide,Yes,Not Reported,Not Reported,MOF composite,Size exclusion at sub-nanometer scale,0.33 nm,Size exclusion at sub-nanometer scale,d3dt01878d.json,"298 K, 1 bar",Not Applicable,Enhanced CO2 permeability and selectivity due to amine functionality interacting with CO2.,,,,,,,,
UiO-66-NH2,nitrogen,No,Not Reported,Not Reported,MOF composite,Size exclusion at sub-nanometer scale,0.364 nm,Size exclusion at sub-nanometer scale,d3dt01878d.json,"298 K, 1 bar",Not Applicable,Reduced N2 permeability compared to CO2 due to size exclusion.,,,,,,,,
UiO-66-NH2,methane,No,Not Reported,Not Reported,MOF composite,Size exclusion at sub-nanometer scale,0.38 nm,Size exclusion at sub-nanometer scale,d3dt01878d.json,"298 K, 1 bar",Not Applicable,Reduced CH4 permeability compared to CO2 due to size exclusion.,,,,,,,,
UiO-66-NH2,potassium,Yes,6 Ã… (approximate window size),3D cages,MOF composite,Size exclusion at sub-nanometer scale combined with charge effects,Not Reported,Charge-based repulsion,d3ta01901b.json,"pH = 8, -1 V",Not Applicable,K+/Mg2+ selectivity of 24-fold at pH = 8 and +1 V.,,,,,,,,
UiO-66-NH2,magnesium,No,6 Ã… (approximate window size),3D cages,MOF composite,Size exclusion at sub-nanometer scale combined with charge effects,Not Reported,Charge-based repulsion,d3ta01901b.json,"pH = 8, -1 V",Not Applicable,Higher difficulty for Mg2+ to pass due to stronger repulsion with positively charged -NH3+.,,,,,,,,
UiO-66-NH2,chlorine,Yes,6 Ã… (approximate window size),3D cages,MOF composite,Size exclusion at sub-nanometer scale combined with charge effects,Not Reported,Charge-based attraction,d3ta01901b.json,"pH = 3, -1 V",Not Applicable,Cl-/SO42- selectivity of 186-fold at pH = 3 and -1 V.,,,,,,,,
UiO-66-NH2,sulfur hexafluoride,No,6 Ã… (approximate window size),3D cages,MOF composite,Size exclusion at sub-nanometer scale combined with charge effects,Not Reported,Size exclusion,d3ta01901b.json,"pH = 3, -1 V",Not Applicable,"SO42- has strong attraction with positively charged MOFs, resulting in harder transport.",,,,,,,,
UiO-66-NH2,hydrogen,Yes,Smaller than UiO-66 (exact value not reported),3D cages,MOFs,Chemical affinity quantum sieving enhanced by smaller pore size and higher channel polarity,0.289 nm,Chemical affinity quantum sieving,d4qi02802c.json,"77 K, 110 kPa",Not Applicable,Comparable adsorption capacity to D2 but lower than deuterium.,,,,,,,,
UiO-66-NH2,deuterium,Yes,Smaller than UiO-66 (exact value not reported),3D cages,MOFs,Chemical affinity quantum sieving enhanced by smaller pore size and higher channel polarity,0.296 nm,Chemical affinity quantum sieving,d4qi02802c.json,"77 K, 110 kPa",Not Applicable,Highest adsorption capacity among all materials tested.,,,,,,,,
UIO-66-NH-(CH2)3SO3H (PSM),vanadium ions,No,4 Ã…,3D cages,MOF composite,Size exclusion at sub-nanometer scale,around 8 Ã…,Size exclusion,10.1016_j.cej.2023.142032.json,Not Reported,Not Applicable,The PSM's pore size of 4 Ã… effectively blocks vanadium ions.,,,,,,,,
UIO-66-NH-(CH2)3SO3H (PSM),hydronium ions (H3O+),Yes,4 Ã…,3D cages,MOF composite,Size exclusion at sub-nanometer scale,less than 2.4 Ã…,Kinetic sieving,10.1016_j.cej.2023.142032.json,Not Reported,Not Applicable,Hydronium ions can freely pass through the MOF pores due to their smaller size.,,,,,,,,
UiO-66-MIX2,potassium,Yes,6 Ã… (approximate window size),3D cages,MOF composite,Size exclusion at sub-nanometer scale combined with charge effects,Not Reported,Charge-based attraction,d3ta01901b.json,"pH = 8, -1 V",Not Applicable,High cation selectivity under alkaline conditions.,,,,,,,,
UiO-66-MIX2,magnesium,No,6 Ã… (approximate window size),3D cages,MOF composite,Size exclusion at sub-nanometer scale combined with charge effects,Not Reported,Charge-based repulsion,d3ta01901b.json,"pH = 8, -1 V",Not Applicable,Higher difficulty for Mg2+ to pass due to mixed charge interactions.,,,,,,,,
