Repository: MontageBai/Data-driven-discovery-of-metal-organic-frameworks-for-sieving-separation-of-C5-quinary-mixture-

File: AdsorptionInformationCard/After Process JSON.csv (part 14 of 46)
Materials Name,Molecule Name,Can Pass SievingPore Size,Structure Type,Material Category,Sieving Mechanism,Molecular Size,Mechanism,File Name,Test Conditions,Threshold Pressure,Additional Info,,,,,,,,,
UiO-66-MIX2,bromine,Yes,6 Ã… (approximate window size),3D cages,MOF composite,Size exclusion at sub-nanometer scale combined with charge effects,Not Reported,Charge-based attraction,d3ta01901b.json,"pH = 3, +1 V",Not Applicable,Br-/SO42- selectivity of 39-fold at pH = 3 and +1 V.,,,,,,,,
UiO-66-MIX2,sulfur hexafluoride,No,6 Ã… (approximate window size),3D cages,MOF composite,Size exclusion at sub-nanometer scale combined with charge effects,Not Reported,Size exclusion,d3ta01901b.json,"pH = 3, +1 V",Not Applicable,"SO42- has strong repulsion with negatively charged functional groups, resulting in low conductance.",,,,,,,,
UiO-66-F4-PAN NENMs,perfluorobutane sulfonate,No,Not Reported,Nanofibers with average diameter of 30â€?50 nm,MOF composite,"Multiple mechanisms including molecular diffusion, electrostatic interactions, and hydrophobic interactions",Not Reported,"Molecular diffusion, electrostatic interactions, hydrophobic interactions, F-F stacking",10.1016_j.jece.2025.115470.json,Not Reported,Not Applicable,Achieved efficient extraction of PFBS with recovery rates ranging from 70.84% to 113.57%.,,,,,,,,
UiO-66-F4-PAN NENMs,perfluorooctane sulfonate,No,Not Reported,Nanofibers with average diameter of 30â€?50 nm,MOF composite,"Multiple mechanisms including molecular diffusion, electrostatic interactions, and hydrophobic interactions",Not Reported,"Molecular diffusion, electrostatic interactions, hydrophobic interactions, F-F stacking",10.1016_j.jece.2025.115470.json,Not Reported,Not Applicable,Achieved efficient extraction of PFOS with recovery rates ranging from 70.84% to 113.57%.,,,,,,,,
Uio-66-F4,hydrogen peroxide,Yes,Not Reported,Not Reported,MOF composite,Size exclusion at sub-nanometer scale,Not Reported,Selective size exclusion,10.1021-acs.analchem.4c00082.json,"Intracellular environment, physiological pH 7.4",Not Applicable,MOF selectively excludes non-redox species while allowing redox-active molecules like hydrogen peroxide to interact with the nanopotentiometer.,,,,,,,,
Uio-66-F4,glutathione,Yes,Not Reported,Not Reported,MOF composite,Size exclusion at sub-nanometer scale,Not Reported,Selective size exclusion,10.1021-acs.analchem.4c00082.json,"Intracellular environment, physiological pH 7.4",Not Applicable,"Glutathione (GSH) interacts with the nanopotentiometer due to its redox activity, while non-redox species are excluded by the MOF layer.",,,,,,,,
Uio-66-F4,sodium chloride,No,Not Reported,Not Reported,MOF composite,Size exclusion at sub-nanometer scale,Not Reported,Size exclusion,10.1021-acs.analchem.4c00082.json,"Intracellular environment, physiological pH 7.4",Not Applicable,"Non-redox species like sodium chloride are excluded by the MOF layer, demonstrating anti-interference capability.",,,,,,,,
Uio-66-F4,glucose,No,Not Reported,Not Reported,MOF composite,Size exclusion at sub-nanometer scale,Not Reported,Size exclusion,10.1021-acs.analchem.4c00082.json,"Intracellular environment, physiological pH 7.4",Not Applicable,"Non-redox species like glucose are excluded by the MOF layer, demonstrating anti-interference capability.",,,,,,,,
Uio-66-F4,uric acid,No,Not Reported,Not Reported,MOF composite,Size exclusion at sub-nanometer scale,Not Reported,Size exclusion,10.1021-acs.analchem.4c00082.json,"Intracellular environment, physiological pH 7.4",Not Applicable,"Non-redox species like uric acid are excluded by the MOF layer, demonstrating anti-interference capability.",,,,,,,,
Uio-66-F4,lactic acid,No,Not Reported,Not Reported,MOF composite,Size exclusion at sub-nanometer scale,Not Reported,Size exclusion,10.1021-acs.analchem.4c00082.json,"Intracellular environment, physiological pH 7.4",Not Applicable,"Non-redox species like lactic acid are excluded by the MOF layer, demonstrating anti-interference capability.",,,,,,,,
Uio-66-F4,arginine,No,Not Reported,Not Reported,MOF composite,Size exclusion at sub-nanometer scale,Not Reported,Size exclusion,10.1021-acs.analchem.4c00082.json,"Intracellular environment, physiological pH 7.4",Not Applicable,"Non-redox species like arginine are excluded by the MOF layer, demonstrating anti-interference capability.",,,,,,,,
Uio-66-F4,L-cysteine,Yes,Not Reported,Not Reported,MOF composite,Size exclusion at sub-nanometer scale,Not Reported,Selective size exclusion,10.1021-acs.analchem.4c00082.json,"Intracellular environment, physiological pH 7.4",Not Applicable,Reductants like L-cysteine interact with the nanopotentiometer due to their redox activity.,,,,,,,,
Uio-66-F4,vitamin C,Yes,Not Reported,Not Reported,MOF composite,Size exclusion at sub-nanometer scale,Not Reported,Selective size exclusion,10.1021-acs.analchem.4c00082.json,"Intracellular environment, physiological pH 7.4",Not Applicable,Reductants like vitamin C interact with the nanopotentiometer due to their redox activity.,,,,,,,,
Uio-66-F4,hydroxyl radical,Yes,Not Reported,Not Reported,MOF composite,Size exclusion at sub-nanometer scale,Not Reported,Selective size exclusion,10.1021-acs.analchem.4c00082.json,"Intracellular environment, physiological pH 7.4",Not Applicable,Oxidants like hydroxyl radicals interact with the nanopotentiometer due to their redox activity.,,,,,,,,
Uio-66-F4,hypochlorous acid,Yes,Not Reported,Not Reported,MOF composite,Size exclusion at sub-nanometer scale,Not Reported,Selective size exclusion,10.1021-acs.analchem.4c00082.json,"Intracellular environment, physiological pH 7.4",Not Applicable,Oxidants like hypochlorous acid interact with the nanopotentiometer due to their redox activity.,,,,,,,,
UiO-66-COOH,ethylene,Yes,5.3 Ã…,3D fcu-topology frameworks,MOFs,Not Reported,4.1 Ã…,Non-selective diffusion,10.1002-advs.201901918_1747625683964651_10.1002@advs.201901918.json,"298 K, 1 bar",Not Applicable,No significant selectivity due to large pore size.,,,,,,,,
UiO-66-COOH,ethane,Yes,5.3 Ã…,3D fcu-topology frameworks,MOFs,Not Reported,4.4 Ã…,Non-selective diffusion,10.1002-advs.201901918_1747625683964651_10.1002@advs.201901918.json,"298 K, 1 bar",Not Applicable,No significant selectivity due to large pore size.,,,,,,,,
UiO-66-COOH,potassium,Yes,"6 Ã… (triangular window), ~11 Ã… (octahedral cavity)",3D interconnected channels,MOF composite,Size-exclusion at sub-nanometer scale combined with charge selectivity,6.62 Ã… (hydrated diameter),Size exclusion and charge selectivity,10.1021-acsnano.0c08328_1747625665925742_10.1021@acsnano.0c08328.json,"0.1 M KCl, pH 5.7, -1 V",Not Applicable,High K+/Cl- selectivity due to negative surface charge.,,,,,,,,
UiO-66-COOH,sodium,Yes,"6 Ã… (triangular window), ~11 Ã… (octahedral cavity)",3D interconnected channels,MOF composite,Size-exclusion at sub-nanometer scale combined with charge selectivity,7.18 Ã… (hydrated diameter),Size exclusion and charge selectivity,10.1021-acsnano.0c08328_1747625665925742_10.1021@acsnano.0c08328.json,"0.1 M NaCl, pH 5.7, -1 V",Not Applicable,High Na+/Cl- selectivity due to negative surface charge.,,,,,,,,
UiO-66-COOH,lithium,Yes,"6 Ã… (triangular window), ~11 Ã… (octahedral cavity)",3D interconnected channels,MOF composite,Size-exclusion at sub-nanometer scale combined with charge selectivity,7.64 Ã… (hydrated diameter),Size exclusion and charge selectivity,10.1021-acsnano.0c08328_1747625665925742_10.1021@acsnano.0c08328.json,"0.1 M LiCl, pH 5.7, -1 V",Not Applicable,High Li+/Cl- selectivity due to negative surface charge.,,,,,,,,
UiO-66-COOH,magnesium,No,"6 Ã… (triangular window), ~11 Ã… (octahedral cavity)",3D interconnected channels,MOF composite,Size-exclusion at sub-nanometer scale combined with charge selectivity,8.56 Ã… (hydrated diameter),Size exclusion and charge repulsion,10.1021-acsnano.0c08328_1747625665925742_10.1021@acsnano.0c08328.json,"0.1 M MgCl2, pH 5.7, -1 V",Not Applicable,Low Mg2+ conduction due to high binding energy with -COOH groups.,,,,,,,,
UiO-66-COOH,calcium,No,"6 Ã… (triangular window), ~11 Ã… (octahedral cavity)",3D interconnected channels,MOF composite,Size-exclusion at sub-nanometer scale combined with charge selectivity,8.24 Ã… (hydrated diameter),Size exclusion and charge repulsion,10.1021-acsnano.0c08328_1747625665925742_10.1021@acsnano.0c08328.json,pH-dependent behavior,Not Applicable,Higher dehydration required compared to monovalent ions.,,,,,,,,
UiO-66-COOH,potassium,Yes,6 Ã… (approximate window size),3D cages,MOF composite,Size exclusion at sub-nanometer scale combined with charge effects,Not Reported,Charge-based attraction,d3ta01901b.json,"pH = 8, -1 V",Not Applicable,K+/Mg2+ selectivity of 1028-fold at pH = 8 and -1 V.,,,,,,,,
UiO-66-COOH,magnesium,No,6 Ã… (approximate window size),3D cages,MOF composite,Size exclusion at sub-nanometer scale combined with charge effects,Not Reported,Charge-based repulsion,d3ta01901b.json,"pH = 8, -1 V",Not Applicable,Higher difficulty for Mg2+ to pass due to stronger repulsion with negatively charged -COO-.,,,,,,,,
UiO-66-COOH,bromine,Yes,6 Ã… (approximate window size),3D cages,MOF composite,Size exclusion at sub-nanometer scale combined with charge effects,Not Reported,Charge-based attraction,d3ta01901b.json,"pH = 3, -1 V",Not Applicable,Br-/SO42- selectivity of 38-fold at pH = 3 and -1 V.,,,,,,,,
UiO-66-COOH,sulfur hexafluoride,No,6 Ã… (approximate window size),3D cages,MOF composite,Size exclusion at sub-nanometer scale combined with charge effects,Not Reported,Size exclusion,d3ta01901b.json,"pH = 3, -1 V",Not Applicable,"SO42- has strong repulsion with negatively charged MOFs, resulting in low conductance.",,,,,,,,
UiO-66-CH3,hydrogen,Yes,Smaller than UiO-66 (exact value not reported),3D cages,MOFs,Chemical affinity quantum sieving influenced by functional group incorporation,0.289 nm,Chemical affinity quantum sieving,d4qi02802c.json,"77 K, 110 kPa",Not Applicable,Minor decrease in adsorption capacity compared to UiO-66.,,,,,,,,
UiO-66-CH3,deuterium,Yes,Smaller than UiO-66 (exact value not reported),3D cages,MOFs,Chemical affinity quantum sieving influenced by functional group incorporation,0.296 nm,Chemical affinity quantum sieving,d4qi02802c.json,"77 K, 110 kPa",Not Applicable,Adsorption capacity nearly equivalent to UiO-66.,,,,,,,,
UiO-66-Br,carbon dioxide,Yes,3.80 Ã…,Not Reported,MOF composite,Size exclusion at sub-nanometer scale,0.33 nm,Size exclusion at sub-nanometer scale,10.1016_j.ces.2025.121230.json,"35 Â°C, 2 bar",Not Applicable,Permeability increases by 247% with 40.0 wt% loading.,,,,,,,,
UiO-66-Br,methane,No,3.80 Ã…,Not Reported,MOF composite,Size exclusion at sub-nanometer scale,0.38 nm,Size exclusion at sub-nanometer scale,10.1016_j.ces.2025.121230.json,"35 Â°C, 2 bar",Not Applicable,Selectivity for CO2/CH4 improves by about 130% with 30.0 wt% loading.,,,,,,,,
UiO-66-Br,nitrogen,No,3.80 Ã…,Not Reported,MOF composite,Size exclusion at sub-nanometer scale,0.364 nm,Size exclusion at sub-nanometer scale,10.1016_j.ces.2025.121230.json,"35 Â°C, 2 bar",Not Applicable,Selectivity for CO2/N2 enhances by about 47% with 30.0 wt% loading.,,,,,,,,
UiO-66-Br,hydrogen,Yes,3.80 Ã…,Not Reported,MOF composite,Size exclusion at sub-nanometer scale,0.289 nm,Size exclusion at sub-nanometer scale,10.1016_j.ces.2025.121230.json,"35 Â°C, 2 bar",Not Applicable,Permeability increases by 222% with 40.0 wt% loading.,,,,,,,,
UiO-66-based membrane,methylene blue,No,Not Reported,Lamellar,MOF membrane,Size exclusion at sub-nanometer scale,Not Reported,Size exclusion and electrostatic interactions,10.1016_j.jpcs.2025.112565.json,"Methanol solvent, 0.9 bar, 25 Â°C",Not Applicable,Rejection efficiency: 99 Â± 1%,,,,,,,,
UiO-66-based membrane,rhodamine B,No,Not Reported,Lamellar,MOF membrane,Size exclusion at sub-nanometer scale,Not Reported,Size exclusion and electrostatic interactions,10.1016_j.jpcs.2025.112565.json,"Methanol solvent, 0.9 bar, 25 Â°C",Not Applicable,Rejection efficiency: 99 Â± 1%,,,,,,,,
UiO-66-based membrane,Evans blue,No,Not Reported,Lamellar,MOF membrane,Size exclusion at sub-nanometer scale,Not Reported,Size exclusion,10.1016_j.jpcs.2025.112565.json,"Hexane solvent, 0.9 bar, 25 Â°C",Not Applicable,Rejection efficiency: 96 Â± 1%,,,,,,,,
UiO-66-based membrane,fuchsin acid,No,Not Reported,Lamellar,MOF membrane,Size exclusion at sub-nanometer scale,Not Reported,Size exclusion,10.1016_j.jpcs.2025.112565.json,"Hexane solvent, 0.9 bar, 25 Â°C",Not Applicable,Rejection efficiency: 96 Â± 1%,,,,,,,,
UiO-66-AO,uranium,Yes,Not Reported,Not Reported,MOFs,Not Reported,0.33 nm,Complexation,10.1016_j.envres.2023.116795.json,"pH 8.25, 298 K",Not Applicable,EXAFS study confirmed coordination between amidoxime ligands and uranyl ions.,,,,,,,,
UiO-66-15,safranine T,Yes,"15 Ã… (defective pore), 11.5 Ã… (original pore)",3D cages,MOFs,Size-exclusion effect due to defective pores,9.2 Ã— 11.4 Ã…,Size exclusion,10.1016-j.cej.2016.01.019_1747624437741759_wang2016.json,"25 Â°C, 24 h contact time",Not Applicable,Adsorption capacity: 366 mg/g,,,,,,,,
UiO-66-15,crystal violet,No,"15 Ã… (defective pore), 11.5 Ã… (original pore)",3D cages,MOFs,Size-exclusion effect due to defective pores,12.3 Ã— 13.9 Ã…,Size exclusion,10.1016-j.cej.2016.01.019_1747624437741759_wang2016.json,"25 Â°C, 24 h contact time",Not Applicable,Adsorption capacity: 18 mg/g,,,,,,,,
UiO-66@xPtBMA@xPDMS,carbon dioxide,Yes,"0.6 nm (aperture), Not Reported (PLD), Not Reported (LCD)",3D cages,MOF composite,Size exclusion at sub-nanometer scale,0.33 nm,Size exclusion,10.1002-anie.202405288.json,"298 K, 1 bar",Not Applicable,CO2 uptake capacity normalized to MOF weight.,,,,,,,,
UiO-66@xPtBMA@xPDMS,ethylene,Yes,"0.6 nm (aperture), Not Reported (PLD), Not Reported (LCD)",3D cages,MOF composite,Size exclusion at sub-nanometer scale,0.42 nm,Size exclusion,10.1002-anie.202405288.json,"298 K, 1 bar",Not Applicable,Ethylene uptake capacity normalized to MOF weight.,,,,,,,,
UiO-66@xPtBMA@xPDMS,water,Yes,"0.6 nm (aperture), Not Reported (PLD), Not Reported (LCD)",3D cages,MOF composite,Size exclusion at sub-nanometer scale,0.27 nm,Size exclusion,10.1002-anie.202405288.json,"298 K, varying RH",Not Applicable,Water vapor sorption isotherms indicate preserved porosity.,,,,,,,,
UiO-66@SiO2,xylene,Yes,"0.5â€?.7 nm (pore window), 0.8 nm (tetrahedral cavities), 1.1 nm (octahedral cavities)",3D porous structure,MOF composite,Size exclusion at sub-nanometer scale,0.67â€?.74 nm,Reverse shape selectivity,10.1039-c4ra12263a_1747624418469231_zhang2015.json,"ACN/H2O mobile phase, flow rate 1.0 mL/min, UV detection at 215 nm",Not Applicable,o-xylene exhibited the strongest retention due to its largest critical diameter.,,,,,,,,
UiO-66@SiO2,ethylbenzene,Yes,"0.5â€?.7 nm (pore window), 0.8 nm (tetrahedral cavities), 1.1 nm (octahedral cavities)",3D porous structure,MOF composite,Size exclusion at sub-nanometer scale,0.67 nm,Reverse shape selectivity,10.1039-c4ra12263a_1747624418469231_zhang2015.json,"ACN/H2O mobile phase, flow rate 1.0 mL/min, UV detection at 215 nm",Not Applicable,Retention time longer than m-xylene but shorter than p-xylene.,,,,,,,,
UiO-66@SiO2,toluene,Yes,"0.5â€?.7 nm (pore window), 0.8 nm (tetrahedral cavities), 1.1 nm (octahedral cavities)",3D porous structure,MOF composite,Size exclusion at sub-nanometer scale,Not Reported,Hydrophobic interaction,10.1039-c4ra12263a_1747624418469231_zhang2015.json,"ACN/H2O mobile phase, flow rate 1.0 mL/min, UV detection at 215 nm",Not Applicable,Retention time shorter than p-xylene.,,,,,,,,
UiO-66@SiO2,benzene,Yes,"0.5â€?.7 nm (pore window), 0.8 nm (tetrahedral cavities), 1.1 nm (octahedral cavities)",3D porous structure,MOF composite,Size exclusion at sub-nanometer scale,Not Reported,Hydrophobic interaction,10.1039-c4ra12263a_1747624418469231_zhang2015.json,"ACN/H2O mobile phase, flow rate 1.0 mL/min, UV detection at 215 nm",Not Applicable,Shortest retention time among alkyl benzenes.,,,,,,,,
UiO-66@SiO2,"1,3,5-trimethylbenzene",No,"0.5â€?.7 nm (pore window), 0.8 nm (tetrahedral cavities), 1.1 nm (octahedral cavities)",3D porous structure,MOF composite,Size exclusion at sub-nanometer scale,0.86 nm,Molecular sieving,10.1039-c4ra12263a_1747624418469231_zhang2015.json,"ACN/H2O mobile phase, flow rate 1.0 mL/min, UV detection at 215 nm",Not Applicable,Excluded due to size larger than pore windows and tetrahedral cavities.,,,,,,,,
UiO-66@SiO2,naphthalene,Yes,"0.5â€?.7 nm (pore window), 0.8 nm (tetrahedral cavities), 1.1 nm (octahedral cavities)",3D porous structure,MOF composite,Size exclusion at sub-nanometer scale,Not Reported,Molecular sieving,10.1039-c4ra12263a_1747624418469231_zhang2015.json,Not Reported,Not Applicable,Strongest retention among PAHs due to smaller size.,,,,,,,,
UiO-66@SiO2,phenanthrene,Yes,"0.5â€?.7 nm (pore window), 0.8 nm (tetrahedral cavities), 1.1 nm (octahedral cavities)",3D porous structure,MOF composite,Size exclusion at sub-nanometer scale,Not Reported,Molecular sieving,10.1039-c4ra12263a_1747624418469231_zhang2015.json,Not Reported,Not Applicable,Retention weaker than naphthalene due to larger size.,,,,,,,,
UiO-66@SiO2,acenaphthene,Yes,"0.5â€?.7 nm (pore window), 0.8 nm (tetrahedral cavities), 1.1 nm (octahedral cavities)",3D porous structure,MOF composite,Size exclusion at sub-nanometer scale,Not Reported,Molecular sieving,10.1039-c4ra12263a_1747624418469231_zhang2015.json,Not Reported,Not Applicable,Weakest retention among PAHs due to larger size.,,,,,,,,
UiO-66@SiO2,chlorobenzene,Yes,"0.5â€?.7 nm (pore window), 0.8 nm (tetrahedral cavities), 1.1 nm (octahedral cavities)",3D porous structure,MOF composite,Size exclusion at sub-nanometer scale,Not Reported,Ï€â€“Ï€ interaction,10.1039-c4ra12263a_1747624418469231_zhang2015.json,"ACN/H2O mobile phase, flow rate 1.0 mL/min, UV detection at 254 nm",Not Applicable,Longest retention due to Ï€â€“Ï€ conjugate effect with UiO-66 aromatic rings.,,,,,,,,
UiO-66@SiO2,nitrobenzene,Yes,"0.5â€?.7 nm (pore window), 0.8 nm (tetrahedral cavities), 1.1 nm (octahedral cavities)",3D porous structure,MOF composite,Size exclusion at sub-nanometer scale,Not Reported,Hydrophobic interaction,10.1039-c4ra12263a_1747624418469231_zhang2015.json,"ACN/H2O mobile phase, flow rate 1.0 mL/min, UV detection at 254 nm",Not Applicable,Retention weaker than chlorobenzene.,,,,,,,,
UiO-66@SiO2,aniline,Yes,"0.5â€?.7 nm (pore window), 0.8 nm (tetrahedral cavities), 1.1 nm (octahedral cavities)",3D porous structure,MOF composite,Size exclusion at sub-nanometer scale,Not Reported,Hydrophobic interaction and Ï€â€“Ï€ stacking,10.1039-c4ra12263a_1747624418469231_zhang2015.json,"ACN/H2O mobile phase, flow rate 1.0 mL/min, UV detection at 280 nm",Not Applicable,Retention influenced by synergic effects of hydrogen bonding and Ï€â€“Ï€ interactions.,,,,,,,,
UiO-66@SiO2,"N,N-dimethylaniline",Yes,"0.5â€?.7 nm (pore window), 0.8 nm (tetrahedral cavities), 1.1 nm (octahedral cavities)",3D porous structure,MOF composite,Size exclusion at sub-nanometer scale,Not Reported,Hydrophobic interaction,10.1039-c4ra12263a_1747624418469231_zhang2015.json,"ACN/H2O mobile phase, flow rate 1.0 mL/min, UV detection at 280 nm",Not Applicable,Retention weaker than p-chloroaniline due to lack of Ï€â€“Ï€ conjugate effect.,,,,,,,,
UiO-66@SiO2,p-chloroaniline,Yes,"0.5â€?.7 nm (pore window), 0.8 nm (tetrahedral cavities), 1.1 nm (octahedral cavities)",3D porous structure,MOF composite,Size exclusion at sub-nanometer scale,Not Reported,Ï€â€“Ï€ conjugate effect,10.1039-c4ra12263a_1747624418469231_zhang2015.json,"ACN/H2O mobile phase, flow rate 1.0 mL/min, UV detection at 280 nm",Not Applicable,Strongest retention among anilines due to Ï€â€“Ï€ conjugate effect with UiO-66.,,,,,,,,
UiO-66@PVC,lithium,Yes,0.60 nm,Not Reported,MOF composite,Size exclusion at sub-nanometer scale,"0.076 nm (unhydrated), 0.38 nm (hydrated)",Size exclusion at sub-nanometer scale,10.1016-j.memsci.2019.117724_1747624785201821_10.1016@j.memsci.2019.117724.json,"1 mol L-1 LiCl, pH=6.87",Not Applicable,Hydrated ions partially lose water molecules to enter pores.,,,,,,,,
UiO-66@PVC,magnesium,No,0.60 nm,Not Reported,MOF composite,Size exclusion at sub-nanometer scale,"0.086 nm (unhydrated), 0.43 nm (hydrated)",Size exclusion at sub-nanometer scale,10.1016-j.memsci.2019.117724_1747624785201821_10.1016@j.memsci.2019.117724.json,"1 mol L-1 MgCl2, pH=6.87",Not Applicable,Pores restrict hydrated Mg2+ transport.,,,,,,,,
UiO-66@NTDS,potassium,Yes,"8 Ã… (triangular windows), nanoscale cavities",3D cages,MOF membrane,Combined size exclusion and charge interaction,0.33 nm (hydrated diameter),"Size exclusion at sub-nanometer scale, charge interaction with sulfonate groups",10.1016_j.memsci.2024.122829.json,"0.1 M KCl solution, room temperature",Not Applicable,Permeation rate: 0.73 mol m-2 h-1 in binary-ion system,,,,,,,,
UiO-66@NTDS,sodium,Yes,"8 Ã… (triangular windows), nanoscale cavities",3D cages,MOF membrane,Combined size exclusion and charge interaction,0.36 nm (hydrated diameter),"Size exclusion at sub-nanometer scale, charge interaction with sulfonate groups",10.1016_j.memsci.2024.122829.json,"0.1 M NaCl solution, room temperature",Not Applicable,Permeation rate: 0.39 mol m-2 h-1 in binary-ion system,,,,,,,,
UiO-66@NTDS,lithium,Yes,"8 Ã… (triangular windows), nanoscale cavities",3D cages,MOF membrane,Combined size exclusion and charge interaction,0.38 nm (hydrated diameter),"Size exclusion at sub-nanometer scale, charge interaction with sulfonate groups",10.1016_j.memsci.2024.122829.json,"0.1 M LiCl solution, room temperature",Not Applicable,Permeation rate: 0.26 mol m-2 h-1 in binary-ion system,,,,,,,,
UiO-66@NTDS,magnesium,No,"8 Ã… (triangular windows), nanoscale cavities",3D cages,MOF membrane,Combined size exclusion and charge interaction,0.43 nm (hydrated diameter),"Size exclusion at sub-nanometer scale, hindered by sulfonate groups",10.1016_j.memsci.2024.122829.json,"0.1 M MgCl2 solution, room temperature",Not Applicable,Permeation rate: ~0.012 mol m-2 h-1,,,,,,,,
UiO-66@GO-CS (10:4),methylene blue,No,6.0 Ã…,Not Reported,MOF composite,Size exclusion at sub-nanometer scale,Not Reported,Size exclusion,10.1021-acsami.9b18018_1747625308558746_chang2019.json,"298 K, 3.0 bar",Not Applicable,Rejection ratio: 97.0%,,,,,,,,
UiO-66@GO-CS (10:4),methyl orange,No,6.0 Ã…,Not Reported,MOF composite,Size exclusion at sub-nanometer scale,Not Reported,Size exclusion,10.1021-acsami.9b18018_1747625308558746_chang2019.json,"298 K, 3.0 bar",Not Applicable,Rejection ratio: 99.0%,,,,,,,,
UiO-66@GO-CS (10:4),acid organic,No,6.0 Ã…,Not Reported,MOF composite,Size exclusion at sub-nanometer scale,Not Reported,Size exclusion,10.1021-acsami.9b18018_1747625308558746_chang2019.json,"298 K, 3.0 bar",Not Applicable,Rejection ratio: 99.4%,,,,,,,,
UiO-66@GO-CS (10:4),direct red 80,No,6.0 Ã…,Not Reported,MOF composite,Size exclusion at sub-nanometer scale,Not Reported,Size exclusion,10.1021-acsami.9b18018_1747625308558746_chang2019.json,"298 K, 3.0 bar",Not Applicable,Rejection ratio: 99.7%,,,,,,,,
UiO-66/PVA MMM,methanol,Yes,0.56 nm,Not Reported,MOF composite,Larger pore size compared to UiO-66-(NH2)2 allows both methanol and methyl acetate to pass but with reduced selectivity.,0.38 nm,Size exclusion at sub-nanometer scale,10.1016_j.memsci.2025.124122.json,"30 Â°C, 20 wt% MeOH/MeOAc",Not Applicable,Less selective compared to UiO-66-(NH2)2/PVA MMM.,,,,,,,,
UiO-66/PVA MMM,methyl acetate,Yes,0.56 nm,Not Reported,MOF composite,Larger pore size compared to UiO-66-(NH2)2 allows both methanol and methyl acetate to pass but with reduced selectivity.,0.48 nm,Size exclusion at sub-nanometer scale,10.1016_j.memsci.2025.124122.json,"30 Â°C, 20 wt% MeOH/MeOAc",Not Applicable,Higher transport compared to UiO-66-(NH2)2/PVA MMM due to larger pore size.,,,,,,,,
UiO-66/PPSU,reactive orange 16,No,0.8 nm (microporous),Not Reported,MOF composite,Size exclusion at sub-nanometer scale,Not Reported,Size exclusion,10.1016-j.cej.2024.156096.json,"298 K, 0.2 MPa",Not Applicable,Rejection rate: 99.3%,,,,,,,,
UiO-66/PPSU,brilliant blue G,No,0.8 nm (microporous),Not Reported,MOF composite,Size exclusion at sub-nanometer scale,Not Reported,Size exclusion,10.1016-j.cej.2024.156096.json,"298 K, 0.2 MPa",Not Applicable,Rejection rate: 99.6%,,,,,,,,
UiO-66/PPSU,rose Bengal,No,0.8 nm (microporous),Not Reported,MOF composite,Size exclusion at sub-nanometer scale,Not Reported,Size exclusion,10.1016-j.cej.2024.156096.json,"298 K, 0.2 MPa",Not Applicable,Rejection rate: 99.7%,,,,,,,,
UiO-66/PPSU,sodium chloride,Yes,0.8 nm (microporous),Not Reported,MOF composite,Size exclusion at sub-nanometer scale,Not Reported,Donnan exclusion,10.1016-j.cej.2024.156096.json,"298 K, 0.2 MPa",Not Applicable,Rejection rate: 7.69%,,,,,,,,
UiO-66/PGP TFC membrane,congo red,No,"2.88 nm (mean), 0.5â€?.7 nm (microporous triangular windows)",3D cages,MOF membrane,Size exclusion at sub-nanometer scale combined with electrostatic interactions,2.313 nm,Size exclusion and electrostatic repulsion,10.1016-j.cej.2019.123400_1747625966565549_fang2019.json,"0.3 MPa, pH 7.0, 25 Â°C",Not Applicable,High rejection rate due to size and strong electrostatic repulsion.,,,,,,,,
UiO-66/PGP TFC membrane,methyl orange,No,"2.88 nm (mean), 0.5â€?.7 nm (microporous triangular windows)",3D cages,MOF membrane,Size exclusion at sub-nanometer scale combined with electrostatic interactions,1.184 nm,Size exclusion and electrostatic repulsion,10.1016-j.cej.2019.123400_1747625966565549_fang2019.json,"0.3 MPa, pH 7.0, 25 Â°C",Not Applicable,High rejection rate due to smaller molecular size and negative charge matching pore size.,,,,,,,,
UiO-66/PGP TFC membrane,methylene blue,No,"2.88 nm (mean), 0.5â€?.7 nm (microporous triangular windows)",3D cages,MOF membrane,Size exclusion at sub-nanometer scale combined with electrostatic interactions,1.226 nm,Size exclusion and weak electrostatic attraction,10.1016-j.cej.2019.123400_1747625966565549_fang2019.json,"0.3 MPa, pH 7.0, 25 Â°C",Not Applicable,Blocked by surface pores due to weak electrostatic attraction with amine groups.,,,,,,,,
UiO-66/PGP TFC membrane,rhodamine B,No,"2.88 nm (mean), 0.5â€?.7 nm (microporous triangular windows)",3D cages,MOF membrane,Size exclusion at sub-nanometer scale combined with electrostatic interactions,1.386 nm,Size exclusion and reduced electrostatic repulsion,10.1016-j.cej.2019.123400_1747625966565549_fang2019.json,"0.3 MPa, pH 7.0, 25 Â°C",Not Applicable,Lower rejection rate compared to congo red due to less electrostatic repulsion.,,,,,,,,
UiO-66/PGP TFC membrane,tetracycline hydrochloride,No,"2.88 nm (mean), 0.5â€?.7 nm (microporous triangular windows)",3D cages,MOF membrane,Size exclusion at sub-nanometer scale combined with electrostatic interactions,1.098 nm,Size exclusion and charge interaction,10.1016-j.cej.2019.123400_1747625966565549_fang2019.json,"0.3 MPa, pH 7.0, 25 Â°C",Not Applicable,Neutral charge at pH 7 contributes to lower rejection compared to sulfamethoxazole.,,,,,,,,
UiO-66/PGP TFC membrane,oxytetracycline,No,"2.88 nm (mean), 0.5â€?.7 nm (microporous triangular windows)",3D cages,MOF membrane,Size exclusion at sub-nanometer scale combined with electrostatic interactions,1.105 nm,Size exclusion and charge interaction,10.1016-j.cej.2019.123400_1747625966565549_fang2019.json,"0.3 MPa, pH 7.0, 25 Â°C",Not Applicable,Performance similar to tetracycline hydrochloride due to comparable molecular size and charge.,,,,,,,,
UiO-66/PGP TFC membrane,ciprofloxacin,No,"2.88 nm (mean), 0.5â€?.7 nm (microporous triangular windows)",3D cages,MOF membrane,Size exclusion at sub-nanometer scale combined with electrostatic interactions,0.996 nm,Size exclusion dominates over charge interaction,10.1016-j.cej.2019.123400_1747625966565549_fang2019.json,"0.3 MPa, pH 7.0, 25 Â°C",Not Applicable,Highest rejection among antibiotics due to size exclusion being stronger than charge effects.,,,,,,,,
UiO-66/PGP TFC membrane,sulfamethoxazole,Yes,"2.88 nm (mean), 0.5â€?.7 nm (microporous triangular windows)",3D cages,MOF membrane,Size exclusion at sub-nanometer scale combined with electrostatic interactions,0.827 nm,Partial size exclusion and charge interaction,10.1016-j.cej.2019.123400_1747625966565549_fang2019.json,"0.3 MPa, pH 7.0, 25 Â°C",Not Applicable,Smallest antibiotic molecule allows easier passage through pores compared to other antibiotics.,,,,,,,,
UiO-66/NH-MA@CLM,xylene,Yes,"1.42 nm (micropores), 4.90-6.68 nm (mesopores), 0.82-5.62 Î¼m (macropores)","3D rigid structure with hierarchical micro-, meso-, and macropores",MOF composite,Size exclusion at sub-nanometer and nanometer scales combined with electrostatic and hydrophobic interactions,Not Reported,Size exclusion at micropore scale,10.1021-acs.analchem.0c02706_1747624257312528_10.1021@acs.analchem.0c02706.json,"50% ACN mobile phase, nano-flow HPLC",Not Applicable,Separation based on polarity and sieving effects,,,,,,,,
UiO-66/NH-MA@CLM,toluene,Yes,"1.42 nm (micropores), 4.90-6.68 nm (mesopores), 0.82-5.62 Î¼m (macropores)","3D rigid structure with hierarchical micro-, meso-, and macropores",MOF composite,Size exclusion at sub-nanometer and nanometer scales combined with electrostatic and hydrophobic interactions,0.58 nm,Reversed-phase chromatography,10.1021-acs.analchem.0c02706_1747624257312528_10.1021@acs.analchem.0c02706.json,"50% ACN mobile phase, nano-flow HPLC",Not Applicable,Retention governed by hydrophobic interactions,,,,,,,,
UiO-66/NH-MA@CLM,ethylbenzene,Yes,"1.42 nm (micropores), 4.90-6.68 nm (mesopores), 0.82-5.62 Î¼m (macropores)","3D rigid structure with hierarchical micro-, meso-, and macropores",MOF composite,Size exclusion at sub-nanometer and nanometer scales combined with electrostatic and hydrophobic interactions,0.73 nm,Reversed-phase chromatography,10.1021-acs.analchem.0c02706_1747624257312528_10.1021@acs.analchem.0c02706.json,"50% ACN mobile phase, nano-flow HPLC",Not Applicable,Retention governed by hydrophobic interactions,,,,,,,,
UiO-66/NH-MA@CLM,propylbenzene,Yes,"1.42 nm (micropores), 4.90-6.68 nm (mesopores), 0.82-5.62 Î¼m (macropores)","3D rigid structure with hierarchical micro-, meso-, and macropores",MOF composite,Size exclusion at sub-nanometer and nanometer scales combined with electrostatic and hydrophobic interactions,0.84 nm,Reversed-phase chromatography,10.1021-acs.analchem.0c02706_1747624257312528_10.1021@acs.analchem.0c02706.json,"50% ACN mobile phase, nano-flow HPLC",Not Applicable,Retention governed by hydrophobic interactions,,,,,,,,
UiO-66/NH-MA@CLM,butylbenzene,Yes,"1.42 nm (micropores), 4.90-6.68 nm (mesopores), 0.82-5.62 Î¼m (macropores)","3D rigid structure with hierarchical micro-, meso-, and macropores",MOF composite,Size exclusion at sub-nanometer and nanometer scales combined with electrostatic and hydrophobic interactions,0.97 nm,Reversed-phase chromatography,10.1021-acs.analchem.0c02706_1747624257312528_10.1021@acs.analchem.0c02706.json,"50% ACN mobile phase, nano-flow HPLC",Not Applicable,Retention governed by hydrophobic interactions,,,,,,,,
UiO-66/NH-MA@CLM,pentylbenzene,Yes,"1.42 nm (micropores), 4.90-6.68 nm (mesopores), 0.82-5.62 Î¼m (macropores)","3D rigid structure with hierarchical micro-, meso-, and macropores",MOF composite,Size exclusion at sub-nanometer and nanometer scales combined with electrostatic and hydrophobic interactions,1.08 nm,Reversed-phase chromatography,10.1021-acs.analchem.0c02706_1747624257312528_10.1021@acs.analchem.0c02706.json,"50% ACN mobile phase, nano-flow HPLC",Not Applicable,Retention governed by hydrophobic interactions,,,,,,,,
UiO-66/NH-MA@CLM,phenol,Yes,"1.42 nm (micropores), 4.90-6.68 nm (mesopores), 0.82-5.62 Î¼m (macropores)","3D rigid structure with hierarchical micro-, meso-, and macropores",MOF composite,Size exclusion at sub-nanometer and nanometer scales combined with electrostatic and hydrophobic interactions,0.56 nm,Electrostatic repulsion and reversed-phase interactions,10.1021-acs.analchem.0c02706_1747624257312528_10.1021@acs.analchem.0c02706.json,"50% ACN with 0.1% TFA, nano-flow HPLC",Not Applicable,Retention influenced by pH-dependent protonation,,,,,,,,
UiO-66/NH-MA@CLM,aniline,Yes,"1.42 nm (micropores), 4.90-6.68 nm (mesopores), 0.82-5.62 Î¼m (macropores)","3D rigid structure with hierarchical micro-, meso-, and macropores",MOF composite,Size exclusion at sub-nanometer and nanometer scales combined with electrostatic and hydrophobic interactions,0.57 nm,Electrostatic repulsion and reversed-phase interactions,10.1021-acs.analchem.0c02706_1747624257312528_10.1021@acs.analchem.0c02706.json,"50% ACN with 0.1% TFA, nano-flow HPLC",Not Applicable,Retention influenced by pH-dependent protonation,,,,,,,,
UiO-66/NH-MA@CLM,benzoic acid,Yes,"1.42 nm (micropores), 4.90-6.68 nm (mesopores), 0.82-5.62 Î¼m (macropores)","3D rigid structure with hierarchical micro-, meso-, and macropores",MOF composite,Size exclusion at sub-nanometer and nanometer scales combined with electrostatic and hydrophobic interactions,0.64 nm,Coordination interaction and reversed-phase interactions,10.1021-acs.analchem.0c02706_1747624257312528_10.1021@acs.analchem.0c02706.json,"50% ACN with 0.1% TFA, nano-flow HPLC",Not Applicable,Retention influenced by pH-dependent coordination with ZrIV,,,,,,,,
UiO-66/NH-MA@CLM,hydroquinone,Yes,"1.42 nm (micropores), 4.90-6.68 nm (mesopores), 0.82-5.62 Î¼m (macropores)","3D rigid structure with hierarchical micro-, meso-, and macropores",MOF composite,Size exclusion at sub-nanometer and nanometer scales combined with electrostatic and hydrophobic interactions,0.64 nm,Micropore sieving and reversed-phase interactions,10.1021-acs.analchem.0c02706_1747624257312528_10.1021@acs.analchem.0c02706.json,"10% ACN mobile phase, nano-flow HPLC",Not Applicable,Shape-dependent separation within micropores,,,,,,,,
UiO-66/NH-MA@CLM,resorcinol,Yes,"1.42 nm (micropores), 4.90-6.68 nm (mesopores), 0.82-5.62 Î¼m (macropores)","3D rigid structure with hierarchical micro-, meso-, and macropores",MOF composite,Size exclusion at sub-nanometer and nanometer scales combined with electrostatic and hydrophobic interactions,0.62 nm,Micropore sieving and reversed-phase interactions,10.1021-acs.analchem.0c02706_1747624257312528_10.1021@acs.analchem.0c02706.json,"10% ACN mobile phase, nano-flow HPLC",Not Applicable,Shape-dependent separation within micropores,,,,,,,,
UiO-66/NH-MA@CLM,catechol,Yes,"1.42 nm (micropores), 4.90-6.68 nm (mesopores), 0.82-5.62 Î¼m (macropores)","3D rigid structure with hierarchical micro-, meso-, and macropores",MOF composite,Size exclusion at sub-nanometer and nanometer scales combined with electrostatic and hydrophobic interactions,0.56 nm,Micropore sieving and reversed-phase interactions,10.1021-acs.analchem.0c02706_1747624257312528_10.1021@acs.analchem.0c02706.json,"10% ACN mobile phase, nano-flow HPLC",Not Applicable,Shape-dependent separation within micropores,,,,,,,,
UiO-66/NH-MA@CLM,myoglobin,No,"1.42 nm (micropores), 4.90-6.68 nm (mesopores), 0.82-5.62 Î¼m (macropores)","3D rigid structure with hierarchical micro-, meso-, and macropores",MOF composite,Size exclusion at sub-nanometer and nanometer scales combined with electrostatic and hydrophobic interactions,3.47 nm,Size exclusion at micropore scale,10.1021-acs.analchem.0c02706_1747624257312528_10.1021@acs.analchem.0c02706.json,"Gradient elution with ACN-TFA, nano-flow HPLC",Not Applicable,Interaction occurs in mesopores and macropores,,,,,,,,
UiO-66/NH-MA@CLM,bovine serum albumin,No,"1.42 nm (micropores), 4.90-6.68 nm (mesopores), 0.82-5.62 Î¼m (macropores)","3D rigid structure with hierarchical micro-, meso-, and macropores",MOF composite,Size exclusion at sub-nanometer and nanometer scales combined with electrostatic and hydrophobic interactions,5.76 nm,Size exclusion at micropore scale,10.1021-acs.analchem.0c02706_1747624257312528_10.1021@acs.analchem.0c02706.json,"Gradient elution with ACN-TFA, nano-flow HPLC",Not Applicable,Interaction occurs in mesopores and macropores,,,,,,,,
UiO-66/GO,carbon dioxide,Yes,0.8 nm; 1.1 nm,Not Reported,MOF composite,Not Reported,Not Reported,Physical adsorption,10.1007-s10934-021-01125-w_1747625728400827_qu2021.json,"298 K, 1 bar",Not Applicable,Enhanced CO2 adsorption capacity compared to pure UiO-66.,,,,,,,,
UiO-66/GO,sodium,No,6.0 Ã…,3D cages,MOF composite,Size exclusion at sub-nanometer scale,Not Reported,Size exclusion,10.1016-j.carbon.2018.12.050_1747624822636173_a5030aa0490fbf033f7dd462d67185c2.json,"298 K, 2.0 M NaCl draw solution",Not Applicable,The hydrated sodium ions are hindered due to the narrow pore size of UiO-66.,,,,,,,,
UiO-66(Zr)-ABA,carbon dioxide,Yes,Not Reported,Not Reported,MOF composite,Post-synthetically modified pore environment enhances CO2 affinity,Not Reported,Facilitated transport,10.1021-acs.cgd.7b00595_1747624282458004_dechnik2017.json,"35 Â°C, mixed gas permeation",Not Applicable,Improved CO2/CH4 selectivity and permeability compared to unmodified UiO-66(Zr).,,,,,,,,
UiO-66(Zr)-ABA,methane,No,Not Reported,Not Reported,MOF composite,Post-synthetically modified pore environment enhances CO2 affinity,Not Reported,Size exclusion,10.1021-acs.cgd.7b00595_1747624282458004_dechnik2017.json,"35 Â°C, mixed gas permeation",Not Applicable,Better performance attributed to post-synthetic modification with aminobenzoic acid.,,,,,,,,
UiO-66(Zr)-2CO2H,carbon dioxide,Yes,5â€? Ã…,Cages connected through triangular windows,MOFs,Not Reported,3.30 Ã…,Size exclusion,10.1039-c7cs00153c_1747623563774281_adil2017.json,"298 K, 1 bar",Not Applicable,Stronger interaction with CO2 due to carboxylic functions,,,,,,,,
UiO-66(Zr)-2CO2H,nitrogen,No,5â€? Ã…,Cages connected through triangular windows,MOFs,Not Reported,3.80 Ã…,Size exclusion,10.1039-c7cs00153c_1747623563774281_adil2017.json,"298 K, 1 bar",Not Applicable,Excluded due to narrow pore aperture size,,,,,,,,
UiO-66(Zr)-(OH)2,sodium,Yes,"4.0 Ã… (theoretical aperture size), 11.79 Ã… (defective micropore)",3D cages,MOF membrane,Size exclusion at sub-nanometer scale,7.16 Ã… (hydrated diameter),Size exclusion,10.1021-acsami.7b12750_1747623539418819_wang2017.json,3 bar at room temperature,Not Applicable,Rejection rate improved from 26% to 45% after post-synthetic defect healing (PSDH).,,,,,,,,
UiO-66(Zr)-(OH)2,zinc,Conditional (see Additional Info),"4.0 Ã… (theoretical aperture size), 11.79 Ã… (defective micropore)",3D cages,MOF membrane,Size exclusion at sub-nanometer scale,8.60 Ã… (hydrated diameter),Size exclusion,10.1021-acsami.7b12750_1747623539418819_wang2017.json,3 bar at room temperature,Not Applicable,Rejection rate is 42.5%. Hydrated Zn2+ ions contribute to delayed water transport due to single-file diffusion.,,,,,,,,
UiO-66(Zr)-(OH)2,iron,Conditional (see Additional Info),"4.0 Ã… (theoretical aperture size), 11.79 Ã… (defective micropore)",3D cages,MOF membrane,Size exclusion at sub-nanometer scale,9.14 Ã… (hydrated diameter),Size exclusion,10.1021-acsami.7b12750_1747623539418819_wang2017.json,3 bar at room temperature,Not Applicable,"Rejection rate is 54.7%. Fe3+ ions may be trapped in defects, reducing water flux.",,,,,,,,
UiO-66(Zr)-(OH)2,methylene blue,No,"4.0 Ã… (theoretical aperture size), 11.79 Ã… (defective micropore)",3D cages,MOF membrane,Size exclusion at sub-nanometer scale,21 Ã… Ã— 13.6 Ã… Ã— 8.1 Ã…,Size exclusion,10.1021-acsami.7b12750_1747623539418819_wang2017.json,3 bar at room temperature,Not Applicable,Rejection rate reaches 99.8% after PSDH.,,,,,,,,
UiO-66(Zr),hydrogen sulfide,Conditional (see Additional Info),"2 Ã…, 6 Ã…",3D cages,MOFs,Size exclusion at sub-nanometer scale combined with electrostatic interaction,3.6 Ã…,Electrostatic interaction and size exclusion,10.1016_j.cej.2022.139001.json,"25 Â°C, up to 35 bar",Not Applicable,H2S adsorption is limited by pore accessibility but enhanced by unsaturated metal sites.,,,,,,,,
UiO-66(Zr),carbon dioxide,Conditional (see Additional Info),"2 Ã…, 6 Ã…",3D cages,MOFs,Size exclusion at sub-nanometer scale combined with electrostatic interaction,3.3 Ã…,Electrostatic interaction and size exclusion,10.1016_j.cej.2022.139001.json,"25 Â°C, up to 35 bar",Not Applicable,CO2 adsorption benefits from abundant unsaturated metal sites but is restricted by narrow pores.,,,,,,,,
