Repository: MontageBai/Data-driven-discovery-of-metal-organic-frameworks-for-sieving-separation-of-C5-quinary-mixture-

File: AdsorptionInformationCard/After Process JSON.csv (part 15 of 46)
Materials Name,Molecule Name,Can Pass SievingPore Size,Structure Type,Material Category,Sieving Mechanism,Molecular Size,Mechanism,File Name,Test Conditions,Threshold Pressure,Additional Info,,,,,,,,,
UiO-66(Zr),methane,No,"2 Ã…, 6 Ã…",3D cages,MOFs,Size exclusion at sub-nanometer scale combined with electrostatic interaction,3.8 Ã…,Size exclusion,10.1016_j.cej.2022.139001.json,"25 Â°C, up to 35 bar",Not Applicable,CH4 diffusion into the structure is hindered by small pore sizes.,,,,,,,,
UiO-66(Zr),nitrogen,No,"2 Ã…, 6 Ã…",3D cages,MOFs,Size exclusion at sub-nanometer scale combined with electrostatic interaction,3.64 Ã…,Size exclusion,10.1016_j.cej.2022.139001.json,"25 Â°C, up to 35 bar",Not Applicable,N2 diffusion is restricted by the small pore diameters of UiO-66(Zr).,,,,,,,,
UiO-66(Ti56),carbon dioxide,Yes,Not Reported,Not Reported,MOFs,Not Reported,3.3 Ã…,Chemical adsorption via open metal sites,10.1021-acssuschemeng.0c05155_1747625285029910_10.1021@acssuschemeng.0c05155.json,"273 K, 1 bar",Not Applicable,Increased CO2 uptake attributed to smaller pore size and enhanced adsorption enthalpy.,,,,,,,,
UiO-66-(SH)2,lithium,Yes,Not Reported,Thiolated channels,MOFs,Ion-sulfur interactions and ion-dehydration dynamics,0.68 Ã…,Ion-sulfur interactions,d4qi02228a.json,Not Reported,Not Applicable,Demonstrates excellent monovalent metal ion selectivity over divalent ions.,,,,,,,,
UiO-66-(SH)2,magnesium,No,Not Reported,Thiolated channels,MOFs,Ion-sulfur interactions and ion-dehydration dynamics,0.65 Ã…,Higher transport energy barrier,d4qi02228a.json,Not Reported,Not Applicable,Magnesium ions face a higher energy barrier during transport through pores.,,,,,,,,
UiO-66-(OH)2 MOF membrane,hydrogen,Yes,Not Reported,3D cages,MOF membrane,Framework diversity and designability of pore architecture,0.289 nm,Size exclusion at sub-nanometer scale,s41563-023-01551-y.json,Not Reported,Not Applicable,Higher H2/CO2 selectivity than Knudsen diffusion selectivity indicates absence of intercrystalline defects.,,,,,,,,
UiO-66-(OH)2 MOF membrane,carbon dioxide,Conditional (see Additional Info),Not Reported,3D cages,MOF membrane,Framework diversity and designability of pore architecture,0.33 nm,Size exclusion at sub-nanometer scale,s41563-023-01551-y.json,Not Reported,Not Applicable,Higher H2/CO2 selectivity than Knudsen diffusion selectivity indicates absence of intercrystalline defects.,,,,,,,,
UiO-66-(OH)2,phosphopeptides,Yes,Not Reported,Not Reported,MOFs,Affinity-based sieving for phosphopeptides,Not Reported,Affinity-based sieving,10.1007-s00216-019-01876-1_1747626069899115_10.1007@s00216-019-01876-1.json,Not Reported,Not Applicable,"High affinity for phosphate groups due to Zrâ€“Oâ€“P bonds, facilitating selective enrichment of phosphopeptides.",,,,,,,,
UiO-66-(OH)2,lithium polysulfides,No,0.78 nm,Not Reported,MOF membrane,Selective blocking of lithium polysulfides while allowing solvated Li+ to pass through.,0.9â€?.1 nm,Size exclusion at sub-nanometer scale,10.1016_j.jelechem.2023.117474.json,"25 Â°C, ambient pressure",Not Applicable,The UiO-66-(OH)2 membrane selectively blocks lithium polysulfides through size sieving and electrostatic repulsion.,,,,,,,,
UiO-66-(OH)2,solvated Li+,Yes,0.78 nm,Not Reported,MOF membrane,Selective blocking of lithium polysulfides while allowing solvated Li+ to pass through.,0.6â€?.7 nm,Size exclusion at sub-nanometer scale,10.1016_j.jelechem.2023.117474.json,"25 Â°C, ambient pressure",Not Applicable,The UiO-66-(OH)2 membrane facilitates a rapid and uniform diffusion of solvated Li+ ions.,,,,,,,,
UiO-66-(NH2)2-TMC,water,Yes,"1.556 nm (cavity), 0.488 nm (window)",3D channels,MOF composite,Combination of UiO-66-(NH2)2-TMC pore channels and PA matrix gaps,Not Reported,Diffusion through low-resistance channels,10.1016_j.cej.2024.154488.json,"298 K, 0.4 MPa",Not Applicable,The diffusion energy barrier for water in UiO-66-(NH2)2-TMC pores is lower than in the PA matrix.,,,,,,,,
UiO-66-(NH2)2-TMC,sodium sulfate,Conditional (see Additional Info),"1.556 nm (cavity), 0.488 nm (window)",3D channels,MOF composite,Combination of UiO-66-(NH2)2-TMC pore channels and PA matrix gaps,Not Reported,Size exclusion and diffusion energy barriers,10.1016_j.cej.2024.154488.json,"298 K, 0.4 MPa",Not Applicable,Sodium sulfate rejection decreases with higher UiO-66-(NH2)2-TMC loading due to lower diffusion energy barriers in UiO-66-(NH2)2-TMC pores compared to PA matrix.,,,,,,,,
UiO-66-(NH2)2-TMC,Amaranth Red,No,"1.556 nm (cavity), 0.488 nm (window)",3D channels,MOF composite,Combination of UiO-66-(NH2)2-TMC pore channels and PA matrix gaps,18.729 Ã… x 12.889 Ã… x 6.137 Ã… (de-solvated structure),Size exclusion,10.1016_j.cej.2024.154488.json,"298 K, 0.4 MPa",Not Applicable,The de-solvated size of Amaranth Red is larger than the effective pore size of the membrane.,,,,,,,,
UiO-66-(NH2)2-TMC,Congo Red,No,"1.556 nm (cavity), 0.488 nm (window)",3D channels,MOF composite,Combination of UiO-66-(NH2)2-TMC pore channels and PA matrix gaps,29.136 Ã… (de-solvated structure),Size exclusion,10.1016_j.cej.2024.154488.json,"298 K, 0.4 MPa",Not Applicable,Congo Red is rejected by both UiO-66-(NH2)2-TMC window pores and PA layer gaps.,,,,,,,,
UiO-66-(NH2)2-TMC,methylene blue,No,"1.556 nm (cavity), 0.488 nm (window)",3D channels,MOF composite,Combination of UiO-66-(NH2)2-TMC pore channels and PA matrix gaps,26.927 Ã… (de-solvated structure),Size exclusion,10.1016_j.cej.2024.154488.json,"298 K, 0.4 MPa",Not Applicable,Methylene Blue is rejected by both UiO-66-(NH2)2-TMC window pores and PA layer gaps.,,,,,,,,
UiO-66-(NH2)2/PVA MMM,methanol,Yes,0.39 nm,Not Reported,MOF composite,"The micropore size of UiO-66-(NH2)2 is between the kinetic diameters of methanol and methyl acetate molecules, allowing preferential adsorption and diffusion of methanol.",0.38 nm,Size exclusion at sub-nanometer scale,10.1016_j.memsci.2025.124122.json,"30 Â°C, 20 wt% MeOH/MeOAc",Not Applicable,Preferential adsorption due to hydrogen bonding interactions with -NH2 groups.,,,,,,,,
UiO-66-(NH2)2/PVA MMM,methyl acetate,No,0.39 nm,Not Reported,MOF composite,"The micropore size of UiO-66-(NH2)2 is between the kinetic diameters of methanol and methyl acetate molecules, allowing preferential adsorption and diffusion of methanol.",0.48 nm,Size exclusion at sub-nanometer scale,10.1016_j.memsci.2025.124122.json,"30 Â°C, 20 wt% MeOH/MeOAc",Not Applicable,Transport hindered due to larger molecular size compared to MOF pore size.,,,,,,,,
UiO-66-(COOH)2@CuBDC@MgAC,carbon dioxide,Yes,"5.2 Ã… (CuBDC), 6.8 Ã… (UiO-66-(COOH)2)",3D cages,MOF composite,Size exclusion at sub-nanometer scale,0.33 nm,Size exclusion and affinity-based separation,s41598-024-80813-4.json,"5 bar, 323 K",Not Applicable,"Free carboxylic acid groups in UiO-66-(COOH)2 interact with CO2, enhancing selectivity.",,,,,,,,
UiO-66-(COOH)2@CuBDC@MgAC,nitrogen,No,"5.2 Ã… (CuBDC), 6.8 Ã… (UiO-66-(COOH)2)",3D cages,MOF composite,Size exclusion at sub-nanometer scale,0.36 nm,Size exclusion,s41598-024-80813-4.json,"5 bar, 323 K",Not Applicable,CuBDC nanosheets sieve out nitrogen due to smaller pore size.,,,,,,,,
UiO-66-(COOH)2,ethylene,Yes,4.8 Ã…,3D fcu-topology frameworks,MOFs,Not Reported,4.1 Ã…,Non-selective diffusion,10.1002-advs.201901918_1747625683964651_10.1002@advs.201901918.json,"298 K, 1 bar",Not Applicable,No significant selectivity due to relatively large pore size.,,,,,,,,
UiO-66-(COOH)2,ethane,Yes,4.8 Ã…,3D fcu-topology frameworks,MOFs,Not Reported,4.4 Ã…,Non-selective diffusion,10.1002-advs.201901918_1747625683964651_10.1002@advs.201901918.json,"298 K, 1 bar",Not Applicable,No significant selectivity due to relatively large pore size.,,,,,,,,
UiO-66-(COOH)2,potassium,Yes,"6 Ã… (triangular window), 8-11 Ã… (cavities)",3D porous network with cavity-neck architecture,MOFs,Dehydration-rehydration effect and ion-COOH interactions leading to ultrahigh mono/divalent cation selectivity.,Not Reported,Partial dehydration and ion-COOH interactions,10.1038-s41563-020-0634-7_1747625747430748_10.1038@s41563-020-0634-7.json,"0.1 M KCl, pH 5.7, 298 K",Not Applicable,High K+ conductivity due to low energy barrier and high concentration in the MOF channels.,,,,,,,,
UiO-66-(COOH)2,magnesium,No,"6 Ã… (triangular window), 8-11 Ã… (cavities)",3D porous network with cavity-neck architecture,MOFs,Dehydration-rehydration effect and ion-COOH interactions leading to ultrahigh mono/divalent cation selectivity.,Not Reported,Strong binding with carboxyl groups and repeated dehydration-rehydration,10.1038-s41563-020-0634-7_1747625747430748_10.1038@s41563-020-0634-7.json,"0.1 M MgCl2, pH 5.7, 298 K",Not Applicable,Extremely low Mg2+ conductivity due to high energy barrier and low mobility in the MOF channels.,,,,,,,,
UiO-66-(COOH)2,lithium,Yes,"6 Ã… (triangular window), 8-11 Ã… (cavities)",3D porous network with cavity-neck architecture,MOFs,Dehydration-rehydration effect and ion-COOH interactions leading to ultrahigh mono/divalent cation selectivity.,Not Reported,Partial dehydration and ion-COOH interactions,10.1038-s41563-020-0634-7_1747625747430748_10.1038@s41563-020-0634-7.json,"0.1 M LiCl, pH 5.7, 298 K",Not Applicable,Li+ conductivity lower than K+ but higher than divalent ions.,,,,,,,,
UiO-66-(COOH)2,calcium,No,"6 Ã… (triangular window), 8-11 Ã… (cavities)",3D porous network with cavity-neck architecture,MOFs,Dehydration-rehydration effect and ion-COOH interactions leading to ultrahigh mono/divalent cation selectivity.,Not Reported,Strong binding with carboxyl groups and repeated dehydration-rehydration,10.1038-s41563-020-0634-7_1747625747430748_10.1038@s41563-020-0634-7.json,"0.1 M CaCl2, pH 5.7, 298 K",Not Applicable,Low Ca2+ conductivity similar to Mg2+.,,,,,,,,
UiO-66 thin films,Ru(NH3)6^3+,Yes,"6.0 Ã… (apertures), 8 Ã… (tetrahedral cavities), 11 Ã… (octahedral cavities)",3D cages,MOF membrane,Size exclusion at sub-nanometer scale,5.5 Ã…,Size exclusion,10.1002-asia.201501079_1747623670923722_zhang2015.json,"298 K, 0.5 M KCl electrolyte, scan rate: 10 mV/s",Not Applicable,Well-defined redox peaks observed in cyclic voltammetry.,,,,,,,,
UiO-66 thin films,Fe(CN)6^3-,Conditional (see Additional Info),"6.0 Ã… (apertures), 8 Ã… (tetrahedral cavities), 11 Ã… (octahedral cavities)",3D cages,MOF membrane,Size exclusion at sub-nanometer scale,7.2 Ã…,Size exclusion,10.1002-asia.201501079_1747623670923722_zhang2015.json,"298 K, 0.5 M KCl electrolyte, scan rate: 10 mV/s",Not Applicable,Weak and deformed CV signal for N2-dried films; unresolvable response for supercritical CO2 dried or PDMS-treated films due to defect elimination.,,,,,,,,
UiO-66 thin films,Fe(phen)3^2+,No,"6.0 Ã… (apertures), 8 Ã… (tetrahedral cavities), 11 Ã… (octahedral cavities)",3D cages,MOF membrane,Size exclusion at sub-nanometer scale,13 Ã…,Size exclusion,10.1002-asia.201501079_1747623670923722_zhang2015.json,"298 K, 0.5 M KCl electrolyte, scan rate: 10 mV/s",Not Applicable,"No redox peaks observed in cyclic voltammetry, confirming size exclusion.",,,,,,,,
UiO-66 MOF-based conjugated nanoporous membrane,rose Bengal,No,Sub-nanometer pores,Not Reported,MOF composite,Size exclusion at sub-nanometer scale,Not Reported,Size exclusion,d3cc06057h.json,Ethanol solvent,Not Applicable,Rejection rate: 99.1%.,,,,,,,,
UiO-66 MOF-based conjugated nanoporous membrane,brilliant blue R,No,Sub-nanometer pores,Not Reported,MOF composite,Size exclusion at sub-nanometer scale,Not Reported,Size exclusion,d3cc06057h.json,Ethanol solvent,Not Applicable,Rejection rate: 99.9%.,,,,,,,,
UiO-66 MOF-based conjugated nanoporous membrane,congo red,No,Sub-nanometer pores,Not Reported,MOF composite,Size exclusion at sub-nanometer scale,Not Reported,Size exclusion,d3cc06057h.json,Ethanol solvent,Not Applicable,Rejection rate: 99.9%.,,,,,,,,
UiO-66 MOF-based conjugated nanoporous membrane,crystal violet,Conditional (see Additional Info),Sub-nanometer pores,Not Reported,MOF composite,Size exclusion at sub-nanometer scale,Not Reported,Size exclusion,d3cc06057h.json,Ethanol solvent,Not Applicable,"Rejection rate: 94.4%, indicating molecular weight cutoff below 400 Da.",,,,,,,,
UiO-66 MOF membrane,hydrogen,Yes,5.2 Ã… (aperture size),3D cages,MOF membrane,Framework diversity and designability of pore architecture,0.289 nm,Size exclusion at sub-nanometer scale,s41563-023-01551-y.json,Not Reported,Not Applicable,Higher H2/CO2 selectivity than Knudsen diffusion selectivity indicates absence of intercrystalline defects.,,,,,,,,
UiO-66 MOF membrane,carbon dioxide,Conditional (see Additional Info),5.2 Ã… (aperture size),3D cages,MOF membrane,Framework diversity and designability of pore architecture,0.33 nm,Size exclusion at sub-nanometer scale,s41563-023-01551-y.json,Not Reported,Not Applicable,Higher H2/CO2 selectivity than Knudsen diffusion selectivity indicates absence of intercrystalline defects.,,,,,,,,
UiO-66 MOF membrane,water,Yes,5.2 Ã… (aperture size),3D cages,MOF membrane,Framework diversity and designability of pore architecture,Not Reported,Size exclusion at sub-nanometer scale,s41563-023-01551-y.json,Forward osmosis and reverse osmosis modes,Not Applicable,"Water/NaCl selectivity up to 9,000.",,,,,,,,
UiO-66 membranes,water,Yes,5.2 Ã…,Not Reported,MOF membrane,Size exclusion at sub-nanometer scale,2.8 Ã…,Size exclusion at sub-nanometer scale,10.1016_j.ceramint.2024.03.363.json,"70 Â°C, 3.5 wt% NaCl solution",Not Applicable,Water flux: 28.74 L mâˆ? hâˆ?,,,,,,,,
UiO-66 membranes,sodium ion,No,5.2 Ã…,Not Reported,MOF membrane,Size exclusion at sub-nanometer scale,7.2 Ã… (hydrated),Size exclusion at sub-nanometer scale,10.1016_j.ceramint.2024.03.363.json,"70 Â°C, 3.5 wt% NaCl solution",Not Applicable,Salt rejection: > 99.9 %,,,,,,,,
UiO-66 membranes,chloride ion,No,5.2 Ã…,Not Reported,MOF membrane,Size exclusion at sub-nanometer scale,6.6 Ã… (hydrated),Size exclusion at sub-nanometer scale,10.1016_j.ceramint.2024.03.363.json,"70 Â°C, 3.5 wt% NaCl solution",Not Applicable,Salt rejection: > 99.9 %,,,,,,,,
UiO-66 incorporated UF membrane,strontium,No,Not Reported,Not Reported,MOF composite,Not Reported,Not Reported,Not Reported,10.1016_j.eti.2023.103162.json,Not Reported,Not Applicable,Membranes with MOF-0.6 wt.% possessed the maximum potentially toxic elements removal.,,,,,,,,
UiO-66 incorporated UF membrane,lead,No,Not Reported,Not Reported,MOF composite,Not Reported,Not Reported,Not Reported,10.1016_j.eti.2023.103162.json,Not Reported,Not Applicable,Membranes with MOF-0.6 wt.% possessed the maximum potentially toxic elements removal.,,,,,,,,
UiO-66 incorporated UF membrane,cadmium,No,Not Reported,Not Reported,MOF composite,Not Reported,Not Reported,Not Reported,10.1016_j.eti.2023.103162.json,Not Reported,Not Applicable,Membranes with MOF-0.6 wt.% possessed the maximum potentially toxic elements removal.,,,,,,,,
UiO-66 incorporated UF membrane,chromium,No,Not Reported,Not Reported,MOF composite,Not Reported,Not Reported,Not Reported,10.1016_j.eti.2023.103162.json,Not Reported,Not Applicable,Membranes with MOF-0.6 wt.% possessed the maximum potentially toxic elements removal.,,,,,,,,
UiO-66 gel/PEI,hydrogen,Yes,0.35 nm,3D network,MOF composite,Precise size sieving and retarded CO2 permeation facilitated by the interwoven UiO-66 gel and crosslinked PEI networks.,0.289 nm,Size exclusion at sub-nanometer scale,10.1016_j.memsci.2025.124067.json,"35 Â°C, 1 bar",Not Applicable,The H2 permeance was 453 GPU with a H2/CO2 separation factor of 12.,,,,,,,,
UiO-66 gel/PEI,carbon dioxide,Conditional (see Additional Info),0.35 nm,3D network,MOF composite,Precise size sieving and retarded CO2 permeation facilitated by the interwoven UiO-66 gel and crosslinked PEI networks.,0.33 nm,Retarded permeation due to adsorption,10.1016_j.memsci.2025.124067.json,"35 Â°C, 1 bar",Not Applicable,The CO2 permeance decreased significantly compared to single-gas tests due to competitive adsorption and narrowing of permeation channels.,,,,,,,,
UiO-66 embedded poly(ethylene-co-vinyl acetate) (EVA) MMMs,perfluorooctanoic acid,No,Not Reported,Not Reported,MOF composite,Adsorptive removal facilitated by coordination bonding interaction between Zr in the MOF and the carboxylic acid groups of PFOA,Not Reported,Adsorption,10.1016_j.jece.2025.115470.json,Not Reported,Not Applicable,The UiO-66-EVA MMMs demonstrated a 28% retention of PFOA.,,,,,,,,
UiO-66 and UiO-67,phosphopeptides,Yes,Not Reported,3D cages,MOFs,Size exclusion at sub-nanometer scale,Not Reported,Size exclusion at sub-nanometer scale,10.1007-s00216-019-01610-x_1747624076317443_10.1007@s00216-019-01610-x.json,Not Reported,Not Applicable,Zr-based MOFs are acid resistant and have high thermal stability.,,,,,,,,
UiO-66 and UiO-67,phosphopeptides,Conditional (see Additional Info),"UiO-66: 8 Ã… (tetrahedral cages), 11 Ã… (octahedral cages); UiO-67: 12 Ã… (tetrahedral cages), 16 Ã… (octahedral cages)",Cages,MOFs,Size exclusion at sub-nanometer scale,Not Reported,Size exclusion,10.1039-d0ay02310h_1747625561884412_meng2021.json,Not Reported,Not Applicable,"UiO-66 preferred smaller m/z phosphopeptides, while UiO-67 excluded tetraphosphorylated peptides due to size.",,,,,,,,
UiO-66 and UiO-67,large-size proteins,No,"UiO-66: 8 Ã… (tetrahedral cages), 11 Ã… (octahedral cages); UiO-67: 12 Ã… (tetrahedral cages), 16 Ã… (octahedral cages)",Cages,MOFs,Size exclusion at sub-nanometer scale,>10 kDa,Size exclusion,10.1039-d0ay02310h_1747625561884412_meng2021.json,Not Reported,Not Applicable,Narrow pore windows resulted in apparent exclusion of high-weight proteins.,,,,,,,,
UiO-66 and UiO-66-NH2 MOFs,carbon dioxide,Yes,Not Reported,Not Reported,MOFs,Dual transport pathways created by MOF clusters,0.33 nm,Facilitated transport via amine functional groups,10.1016-j.pmatsci.2018.11.002_1747626770311004_6cb6ed285e418aed00f9e69759cad797.json,"Varied, see source text for details",Not Applicable,Enhanced CO2 solubility and transport due to amine functionalization,,,,,,,,
UiO-66 and UiO-66-NH2 MOFs,methane,No,Not Reported,Not Reported,MOFs,Dual transport pathways created by MOF clusters,0.38 nm,Size exclusion at sub-nanometer scale,10.1016-j.pmatsci.2018.11.002_1747626770311004_6cb6ed285e418aed00f9e69759cad797.json,"Varied, see source text for details",Not Applicable,Significantly lower permeability compared to CO2,,,,,,,,
UiO-66,calcium ion,No,Not Reported,Not Reported,MOF membrane,Size exclusion at sub-nanometer scale,Not Reported,Size exclusion,10.1002-adma.201902009_1747625455727248_10.1002@adma.201902009.json,Not Reported,Not Applicable,Ion rejection rate: 86.3%,,,,,,,,
UiO-66,magnesium ion,No,Not Reported,Not Reported,MOF membrane,Size exclusion at sub-nanometer scale,Not Reported,Size exclusion,10.1002-adma.201902009_1747625455727248_10.1002@adma.201902009.json,Not Reported,Not Applicable,Ion rejection rate: 98.0%,,,,,,,,
UiO-66,aluminum ion,No,Not Reported,Not Reported,MOF membrane,Size exclusion at sub-nanometer scale,Not Reported,Size exclusion,10.1002-adma.201902009_1747625455727248_10.1002@adma.201902009.json,Not Reported,Not Applicable,Ion rejection rate: 99.3%,,,,,,,,
UiO-66,methanol,Yes,4.6 Ã… (intrinsic lattice aperture),3D cages,MOF membrane,Size exclusion at sub-nanometer scale,3.8 Ã…,Size exclusion,10.1002-adma.202416669.json,Not Reported,Not Applicable,Freely passes through the membrane due to its small size.,,,,,,,,
UiO-66,dimethyl carbonate,No,4.6 Ã… (intrinsic lattice aperture),3D cages,MOF membrane,Size exclusion at sub-nanometer scale,5.7 Ã…,Size exclusion,10.1002-adma.202416669.json,Not Reported,Not Applicable,Blocked by the intrinsic lattice aperture of 4.6 Ã….,,,,,,,,
UiO-66,water,Yes,Not Reported,3D cages,MOF membrane,Molecular sieving at sub-nanometer scale,Not Reported,Size exclusion,10.1002-anie.201809872_1747625737038702_huang2018.json,"Room temperature, pervaporation process",Not Applicable,Water concentration improved from 10 wt.% to above 99 wt.% in the permeate.,,,,,,,,
UiO-66,butanol,No,Not Reported,3D cages,MOF membrane,Molecular sieving at sub-nanometer scale,Not Reported,Size exclusion,10.1002-anie.201809872_1747625737038702_huang2018.json,"Room temperature, pervaporation process",Not Applicable,Butanol was retained while water passed through the membrane.,,,,,,,,
UiO-66,hydrogen,Yes,"0.37-0.92 nm (gate opening and closing effects), 0.6 nm (static width)",3D cages,MOF membrane,Size exclusion at sub-nanometer scale,0.289 nm,Size exclusion,10.1002-anie.201911359_1747623682045016_ghalei2019.json,"298 K, 1 bar",Not Applicable,Hydrogen permeance decreased under mixed gas conditions.,,,,,,,,
UiO-66,carbon dioxide,Yes,"0.37-0.92 nm (gate opening and closing effects), 0.6 nm (static width)",3D cages,MOF membrane,Size exclusion at sub-nanometer scale,0.33 nm,Size exclusion,10.1002-anie.201911359_1747623682045016_ghalei2019.json,"298 K, 1 bar",Not Applicable,Strong adsorption of CO2 on MOF pore surfaces limits its motion.,,,,,,,,
UiO-66,nitrogen,Yes,"0.37-0.92 nm (gate opening and closing effects), 0.6 nm (static width)",3D cages,MOF membrane,Size exclusion at sub-nanometer scale,0.364 nm,Size exclusion,10.1002-anie.201911359_1747623682045016_ghalei2019.json,"298 K, 1 bar",Not Applicable,N2 permeance was in the same or higher range compared to CO2.,,,,,,,,
UiO-66,methane,Yes,"0.37-0.92 nm (gate opening and closing effects), 0.6 nm (static width)",3D cages,MOF membrane,Size exclusion at sub-nanometer scale,0.38 nm,Size exclusion,10.1002-anie.201911359_1747623682045016_ghalei2019.json,"298 K, 1 bar",Not Applicable,CH4 permeance was in the same or higher range compared to CO2.,,,,,,,,
UiO-66,cyclohexene,Yes,6 Ã…,3D cages,MOFs,Size exclusion at sub-nanometer scale,Not Reported,Size exclusion,10.1002-anie.202011866_1747626199121682_10.1002@anie.202011866.json,"298 K, 1 bar",Not Applicable,Passivated by quinoline.,,,,,,,,
UiO-66,trans-stilbene,No,6 Ã…,3D cages,MOFs,Size exclusion at sub-nanometer scale,5.6 Ã— 8.9 Ã…,Size exclusion,10.1002-anie.202011866_1747626199121682_10.1002@anie.202011866.json,"298 K, 1 bar",Not Applicable,Passivated by quinoline.,,,,,,,,
UiO-66,phosphopeptides,Yes,Not Reported,Not Reported,MOFs,Affinity-based sieving for phosphopeptides,Not Reported,Affinity-based sieving,10.1007-s00216-019-01876-1_1747626069899115_10.1007@s00216-019-01876-1.json,Not Reported,Not Applicable,Facilitated the detection of four endogenous phosphopeptides in human serum using MALDI-TOF MS.,,,,,,,,
UIO-66,hexane,Yes,"11 Ã… (octahedral cavities), 8 Ã… (tetrahedral cavities)",3D cubic rigid structure with microporous triangular windows (5â€? Ã… free diameter),MOF membrane,Combination of reverse shape selectivity and molecular sieving effect.,10.1 Ã… (length),Reverse shape selectivity,10.1016-j.chroma.2012.07.097_1747623811474547_chang2012.json,"100 Â°C for 1 min, then ramp at 10 Â°C/min to 160 Â°C",Not Applicable,Linear hexane is less retained than branched isomers.,,,,,,,,
UIO-66,2-methylpentane,Yes,"11 Ã… (octahedral cavities), 8 Ã… (tetrahedral cavities)",3D cubic rigid structure with microporous triangular windows (5â€? Ã… free diameter),MOF membrane,Combination of reverse shape selectivity and molecular sieving effect.,Not Reported,Reverse shape selectivity,10.1016-j.chroma.2012.07.097_1747623811474547_chang2012.json,"100 Â°C for 1 min, then ramp at 10 Â°C/min to 160 Â°C",Not Applicable,Branched isomer; more strongly retained than linear hexane.,,,,,,,,
UIO-66,3-methylpentane,Yes,"11 Ã… (octahedral cavities), 8 Ã… (tetrahedral cavities)",3D cubic rigid structure with microporous triangular windows (5â€? Ã… free diameter),MOF membrane,Combination of reverse shape selectivity and molecular sieving effect.,Not Reported,Reverse shape selectivity,10.1016-j.chroma.2012.07.097_1747623811474547_chang2012.json,"100 Â°C for 1 min, then ramp at 10 Â°C/min to 160 Â°C",Not Applicable,Branched isomer; more strongly retained than linear hexane.,,,,,,,,
UIO-66,"2,3-dimethylbutane",Yes,"11 Ã… (octahedral cavities), 8 Ã… (tetrahedral cavities)",3D cubic rigid structure with microporous triangular windows (5â€? Ã… free diameter),MOF membrane,Combination of reverse shape selectivity and molecular sieving effect.,Not Reported,Reverse shape selectivity,10.1016-j.chroma.2012.07.097_1747623811474547_chang2012.json,"100 Â°C for 1 min, then ramp at 10 Â°C/min to 160 Â°C",Not Applicable,Branched isomer; more strongly retained than linear hexane.,,,,,,,,
UIO-66,"2,2-dimethylbutane",Yes,"11 Ã… (octahedral cavities), 8 Ã… (tetrahedral cavities)",3D cubic rigid structure with microporous triangular windows (5â€? Ã… free diameter),MOF membrane,Combination of reverse shape selectivity and molecular sieving effect.,Not Reported,Reverse shape selectivity,10.1016-j.chroma.2012.07.097_1747623811474547_chang2012.json,"100 Â°C for 1 min, then ramp at 10 Â°C/min to 160 Â°C",Not Applicable,Branched isomer; most strongly retained among hexane isomers.,,,,,,,,
UIO-66,"1,3,5-trimethylbenzene",No,"11 Ã… (octahedral cavities), 8 Ã… (tetrahedral cavities)",3D cubic rigid structure with microporous triangular windows (5â€? Ã… free diameter),MOF membrane,Combination of reverse shape selectivity and molecular sieving effect.,8.6 Ã… (critical diameter),Molecular sieving,10.1016-j.chroma.2012.07.097_1747623811474547_chang2012.json,"140 Â°C for 1 min, then ramp at 10 Â°C/min to 180 Â°C",Not Applicable,Bulkier molecule excluded from micropores; elutes earlier.,,,,,,,,
UIO-66,n-propylbenzene,Yes,"11 Ã… (octahedral cavities), 8 Ã… (tetrahedral cavities)",3D cubic rigid structure with microporous triangular windows (5â€? Ã… free diameter),MOF membrane,Combination of reverse shape selectivity and molecular sieving effect.,6.8 Ã… (critical diameter),Reverse shape selectivity,10.1016-j.chroma.2012.07.097_1747623811474547_chang2012.json,"140 Â°C for 1 min, then ramp at 10 Â°C/min to 180 Â°C",Not Applicable,Elutes before iso-propylbenzene.,,,,,,,,
UIO-66,iso-propylbenzene,Yes,"11 Ã… (octahedral cavities), 8 Ã… (tetrahedral cavities)",3D cubic rigid structure with microporous triangular windows (5â€? Ã… free diameter),MOF membrane,Combination of reverse shape selectivity and molecular sieving effect.,6.8 Ã… (critical diameter),Reverse shape selectivity,10.1016-j.chroma.2012.07.097_1747623811474547_chang2012.json,"140 Â°C for 1 min, then ramp at 10 Â°C/min to 180 Â°C",Not Applicable,Branched isomer; elutes after n-propylbenzene.,,,,,,,,
UIO-66,xylene,Yes,"11 Ã… (octahedral cavities), 8 Ã… (tetrahedral cavities)",3D cubic rigid structure with microporous triangular windows (5â€? Ã… free diameter),MOF membrane,Combination of reverse shape selectivity and molecular sieving effect.,6.7â€?.4 Ã… (critical diameter),Reverse shape selectivity,10.1016-j.chroma.2012.07.097_1747623811474547_chang2012.json,"140 Â°C for 1 min, then ramp at 10 Â°C/min to 180 Â°C",Not Applicable,o-xylene exhibits the strongest retention due to higher polarity and Van der Waals interactions.,,,,,,,,
UiO-66,thionin,No,Not Reported,3D cages,MOF composite,Size exclusion at sub-nanometer scale,Not Reported,Size exclusion,10.1016-j.chroma.2017.01.069_1747624746516238_ghani2017.json,"298 K, 1 bar",Not Applicable,Thionin was retained in the MOF-MMD and not desorbed during the desorption step.,,,,,,,,
UiO-66,phenol,Yes,Not Reported,3D cages,MOF composite,Size exclusion at sub-nanometer scale,0.5 nm,Size exclusion,10.1016-j.chroma.2017.01.069_1747624746516238_ghani2017.json,"298 K, 1 bar",Not Applicable,Phenols were successfully extracted and desorbed using acetone as the desorption solvent.,,,,,,,,
UiO-66,parathion,Yes,"0.6 nm, 1.1 nm",3D cages,MOFs,Size sieving action via uniform micropores,Not Reported,Size exclusion,10.1016-j.foodchem.2020.128807_1747625178736860_10.1016@j.foodchem.2020.128807.json,Room temperature (22 Â°C),Not Applicable,The molecule size is smaller than the pore window of UiO-66 (1.1 nm),,,,,,,,
UiO-66,isocarbophos,Yes,"0.6 nm, 1.1 nm",3D cages,MOFs,Size sieving action via uniform micropores,Not Reported,Size exclusion,10.1016-j.foodchem.2020.128807_1747625178736860_10.1016@j.foodchem.2020.128807.json,Room temperature (22 Â°C),Not Applicable,The molecule size is smaller than the pore window of UiO-66 (1.1 nm),,,,,,,,
UiO-66,triazophos,Yes,"0.6 nm, 1.1 nm",3D cages,MOFs,Size sieving action via uniform micropores,Not Reported,Size exclusion,10.1016-j.foodchem.2020.128807_1747625178736860_10.1016@j.foodchem.2020.128807.json,Room temperature (22 Â°C),Not Applicable,The molecule size is smaller than the pore window of UiO-66 (1.1 nm),,,,,,,,
UiO-66,bifenthrin,Yes,"0.6 nm, 1.1 nm",3D cages,MOFs,Size sieving action via uniform micropores,Not Reported,Size exclusion,10.1016-j.foodchem.2020.128807_1747625178736860_10.1016@j.foodchem.2020.128807.json,Room temperature (22 Â°C),Not Applicable,The molecule size is smaller than the pore window of UiO-66 (1.1 nm),,,,,,,,
UiO-66,permethrin,Yes,"0.6 nm, 1.1 nm",3D cages,MOFs,Size sieving action via uniform micropores,Not Reported,Size exclusion,10.1016-j.foodchem.2020.128807_1747625178736860_10.1016@j.foodchem.2020.128807.json,Room temperature (22 Â°C),Not Applicable,The molecule size is smaller than the pore window of UiO-66 (1.1 nm),,,,,,,,
UiO-66,fenvalerate,Yes,"0.6 nm, 1.1 nm",3D cages,MOFs,Size sieving action via uniform micropores,Not Reported,Size exclusion,10.1016-j.foodchem.2020.128807_1747625178736860_10.1016@j.foodchem.2020.128807.json,Room temperature (22 Â°C),Not Applicable,The molecule size is smaller than the pore window of UiO-66 (1.1 nm),,,,,,,,
UiO-66,"polysaccharides, proteins, pigments, vitamins, etc.",No,"0.6 nm, 1.1 nm",3D cages,MOFs,Size sieving action via uniform micropores,Not Reported,Size exclusion,10.1016-j.foodchem.2020.128807_1747625178736860_10.1016@j.foodchem.2020.128807.json,Room temperature (22 Â°C),Not Applicable,These matrix compounds are relatively large and excluded by the pores of UiO-66,,,,,,,,
UiO-66,sodium,No,Not Reported,Not Reported,MOF membrane,Size exclusion based on hydrated ion diameter,0.227 nm,Size exclusion,10.1016-j.scitotenv.2021.149662_1747624097848866_S0048969721047379.json,"298 K, 1 bar",Not Applicable,UiO-66 showed excellent rejection rate for sodium ions.,,,,,,,,
UiO-66,magnesium,No,Not Reported,Not Reported,MOF membrane,Size exclusion based on hydrated ion diameter,0.16 nm,Size exclusion,10.1016-j.scitotenv.2021.149662_1747624097848866_S0048969721047379.json,"298 K, 1 bar",Not Applicable,High rejection rate (~98%) was observed for magnesium ions.,,,,,,,,
UiO-66,calcium,Conditional (see Additional Info),Not Reported,Not Reported,MOF membrane,Size exclusion based on hydrated ion diameter,0.198 nm,Size exclusion,10.1016-j.scitotenv.2021.149662_1747624097848866_S0048969721047379.json,"298 K, 1 bar",Not Applicable,Calcium rejection was moderate (~86.3%).,,,,,,,,
UiO-66,aluminum,No,Not Reported,Not Reported,MOF membrane,Size exclusion based on hydrated ion diameter,0.14 nm,Size exclusion,10.1016-j.scitotenv.2021.149662_1747624097848866_S0048969721047379.json,"298 K, 1 bar",Not Applicable,UiO-66 exhibited a very high rejection rate (~99.3%) for aluminum ions.,,,,,,,,
UiO-66,carbon dioxide,Yes,6 Ã… (aperture size),face centered cubic (FCC) crystal structure framework,MOF composite,Molecular sieving related to aperture size (~6 Ã…).,0.33 nm,Molecular sieving,10.1016-j.seppur.2017.07.051_1747624857971576_vinoba2017.json,"3 bar, 25Â°C",Not Applicable,Enhanced CO2 permeability and selectivity over CH4 and N2.,,,,,,,,
UiO-66,methane,No,6 Ã… (aperture size),face centered cubic (FCC) crystal structure framework,MOF composite,Molecular sieving related to aperture size (~6 Ã…).,Not Reported,Size exclusion,10.1016-j.seppur.2017.07.051_1747624857971576_vinoba2017.json,"3 bar, 25Â°C",Not Applicable,Selectivity of CO2 over CH4 improved by functionalization with NH2 groups.,,,,,,,,
UiO-66,nitrogen,No,6 Ã… (aperture size),face centered cubic (FCC) crystal structure framework,MOF composite,Molecular sieving related to aperture size (~6 Ã…).,Not Reported,Size exclusion,10.1016-j.seppur.2017.07.051_1747624857971576_vinoba2017.json,"3 bar, 25Â°C",Not Applicable,Selectivity of CO2 over N2 improved by functionalization with NH2 groups.,,,,,,,,
UiO-66,phosphopeptides,Yes,Not Reported,Not Reported,MOFs,Size exclusion at sub-nanometer scale,Not Reported,Size exclusion,10.1016-j.trac.2019.115658_1747626542037783_li2019.json,Not Reported,Not Applicable,Preferentially identifies monophosphopeptides.,,,,,,,,
UiO-66,lithium,Yes,"0.82 nm, 1.10 nm",3D cages,MOF membrane,Size exclusion based on hydrated ion sizes,7.5 Ã… (hydrated),Size exclusion at sub-nanometer scale,10.1016-j.xcrp.2023.101412.json,"Room temperature, 1 V bias",Not Applicable,Li+ permeance: 11.2 mol mâ�»Â?hâ�»Â?,,,,,,,,
UiO-66,magnesium,No,"0.82 nm, 1.10 nm",3D cages,MOF membrane,Size exclusion based on hydrated ion sizes,8.6 Ã… (hydrated),Size exclusion at sub-nanometer scale,10.1016-j.xcrp.2023.101412.json,"Room temperature, 1 V bias",Not Applicable,Mg2+ permeance: 0.06 mol mâ�»Â?hâ�»Â?,,,,,,,,
UiO-66,calcium,No,"0.82 nm, 1.10 nm",3D cages,MOF membrane,Size exclusion based on hydrated ion sizes,Not Reported,Size exclusion at sub-nanometer scale,10.1016-j.xcrp.2023.101412.json,Not Reported,Not Applicable,Selectivity Li+/Ca2+ is high,,,,,,,,
UiO-66,potassium,Yes,"0.82 nm, 1.10 nm",3D cages,MOF membrane,Size exclusion based on hydrated ion sizes,Not Reported,Size exclusion at sub-nanometer scale,10.1016-j.xcrp.2023.101412.json,Not Reported,Not Applicable,Selectivity Li+/K+ is notable,,,,,,,,
UiO-66,sodium,Yes,"0.82 nm, 1.10 nm",3D cages,MOF membrane,Size exclusion based on hydrated ion sizes,Not Reported,Size exclusion at sub-nanometer scale,10.1016-j.xcrp.2023.101412.json,Not Reported,Not Applicable,Selectivity Li+/Na+ is notable,,,,,,,,
UiO-66,iron(II) ion,No,6.0 Ã…,3D cages,MOF composite,Size exclusion at sub-nanometer scale,8.6 Ã…,Size exclusion,10.1016_j.cej.2022.136752.json,"298 K, 1 bar",Not Applicable,Hydrated Fe2+ ions cannot pass through the UiO-66 pore due to size-sieving effect.,,,,,,,,
UiO-66,proton,Yes,6.0 Ã…,3D cages,MOF composite,Size exclusion at sub-nanometer scale,0.24 Ã…,Kinetic sieving,10.1016_j.cej.2022.136752.json,"298 K, 1 bar",Not Applicable,Protons with small hydration diameters can be transported through MOFs via hydrogen-bond networks.,,,,,,,,
UiO-66,congo red,Yes,2.16 nm (average),3D cages,MOFs,Size exclusion at sub-nanometer scale,2.56 nm Ã— 0.73 nm,Sieving effect,10.1016_j.colsurfa.2023.132643.json,"25 Â°C, varying NaCl concentrations",Not Applicable,Adsorption capacity increased with NaCl concentration.,,,,,,,,
UiO-66,methylene blue,Yes,2.16 nm (average),3D cages,MOFs,Size exclusion at sub-nanometer scale,1.25 nm Ã— 0.51 nm,Sieving effect,10.1016_j.colsurfa.2023.132643.json,25 Â°C,Not Applicable,Higher adsorption capacity compared to APT-hybridized variants.,,,,,,,,
UiO-66,copper,Yes,Not Reported,Not Reported,MOFs,Size exclusion at sub-nanometer scale,Not Reported,Size exclusion at sub-nanometer scale,10.1016_j.inoche.2025.114383.json,Not Reported,Not Applicable,Copper nanoparticles were encapsulated within UiO-66(Zr) using a double-solvent impregnation method followed by NaBH4 reduction. The resulting CuPd clusters were approximately 0.9 nm in size.,,,,,,,,
UiO-66,palladium,Yes,Not Reported,Not Reported,MOFs,Size exclusion at sub-nanometer scale,Not Reported,Size exclusion at sub-nanometer scale,10.1016_j.inoche.2025.114383.json,Not Reported,Not Applicable,Palladium nanoparticles were encapsulated within UiO-66(Zr) with sizes less than 1 nm.,,,,,,,,
UiO-66,ibuprofen,Yes,"0.75 nm âˆ?.55 nm, 0.74 nm âˆ?.93 nm, 0.70 nm âˆ?.69 nm, 0.77 nm âˆ?.26 nm, 0.78 nm âˆ?.94 nm",Hierarchically porous structures,MOFs,Size exclusion at sub-nanometer scale,0.56 nm Ã— 0.93 nm Ã— 1.17 nm,Chemisorption mechanism,10.1016_j.jhazmat.2022.130025.json,"20 mg/L, deionized water, 120 min adsorption time",Not Applicable,The adsorption kinetics increased significantly with increasing mesoporous distribution (Dmeso/Dmicro).,,,,,,,,
UiO-66,antipyrine,Yes,"0.75 nm âˆ?.55 nm, 0.74 nm âˆ?.93 nm, 0.70 nm âˆ?.69 nm, 0.77 nm âˆ?.26 nm, 0.78 nm âˆ?.94 nm",Hierarchically porous structures,MOFs,Size exclusion at sub-nanometer scale,0.33 nm Ã— 0.43 nm Ã— 0.74 nm,Chemisorption mechanism,10.1016_j.jhazmat.2022.130025.json,"100 Î¼g/L, 60 min adsorption time",Not Applicable,The adsorption rates follow the sequence IM > IBU > DF > KP > CA > AP.,,,,,,,,
UiO-66,clofibric acid,Yes,"0.75 nm âˆ?.55 nm, 0.74 nm âˆ?.93 nm, 0.70 nm âˆ?.69 nm, 0.77 nm âˆ?.26 nm, 0.78 nm âˆ?.94 nm",Hierarchically porous structures,MOFs,Size exclusion at sub-nanometer scale,0.33 nm Ã— 0.43 nm Ã— 0.74 nm,Chemisorption mechanism,10.1016_j.jhazmat.2022.130025.json,"100 Î¼g/L, 60 min adsorption time",Not Applicable,The adsorption rates follow the sequence IM > IBU > DF > KP > CA > AP.,,,,,,,,
UiO-66,diclofenac,Yes,"0.75 nm âˆ?.55 nm, 0.74 nm âˆ?.93 nm, 0.70 nm âˆ?.69 nm, 0.77 nm âˆ?.26 nm, 0.78 nm âˆ?.94 nm",Hierarchically porous structures,MOFs,Size exclusion at sub-nanometer scale,0.33 nm Ã— 0.43 nm Ã— 0.74 nm,Chemisorption mechanism,10.1016_j.jhazmat.2022.130025.json,"100 Î¼g/L, 60 min adsorption time",Not Applicable,The adsorption rates follow the sequence IM > IBU > DF > KP > CA > AP.,,,,,,,,
UiO-66,ketoprofen,Yes,"0.75 nm âˆ?.55 nm, 0.74 nm âˆ?.93 nm, 0.70 nm âˆ?.69 nm, 0.77 nm âˆ?.26 nm, 0.78 nm âˆ?.94 nm",Hierarchically porous structures,MOFs,Size exclusion at sub-nanometer scale,0.33 nm Ã— 0.43 nm Ã— 0.74 nm,Chemisorption mechanism,10.1016_j.jhazmat.2022.130025.json,"100 Î¼g/L, 60 min adsorption time",Not Applicable,The adsorption rates follow the sequence IM > IBU > DF > KP > CA > AP.,,,,,,,,
UiO-66,indomethacin,Yes,"0.75 nm âˆ?.55 nm, 0.74 nm âˆ?.93 nm, 0.70 nm âˆ?.69 nm, 0.77 nm âˆ?.26 nm, 0.78 nm âˆ?.94 nm",Hierarchically porous structures,MOFs,Size exclusion at sub-nanometer scale,0.33 nm Ã— 0.43 nm Ã— 0.74 nm,Chemisorption mechanism,10.1016_j.jhazmat.2022.130025.json,"100 Î¼g/L, 60 min adsorption time",Not Applicable,The adsorption rates follow the sequence IM > IBU > DF > KP > CA > AP.,,,,,,,,
UiO-66,sulfamethoxazole,Yes,"0.75 nm âˆ?.55 nm, 0.74 nm âˆ?.93 nm, 0.70 nm âˆ?.69 nm, 0.77 nm âˆ?.26 nm, 0.78 nm âˆ?.94 nm",Hierarchically porous structures,MOFs,Size exclusion at sub-nanometer scale,Not Reported,Chemisorption mechanism,10.1016_j.jhazmat.2022.130025.json,"100 Î¼g/L, 60 min adsorption time",Not Applicable,Adsorption performance shows an opposite trend with decreasing adsorption performance.,,,,,,,,
UiO-66,sulfadimethoxine,Yes,"0.75 nm âˆ?.55 nm, 0.74 nm âˆ?.93 nm, 0.70 nm âˆ?.69 nm, 0.77 nm âˆ?.26 nm, 0.78 nm âˆ?.94 nm",Hierarchically porous structures,MOFs,Size exclusion at sub-nanometer scale,Not Reported,Chemisorption mechanism,10.1016_j.jhazmat.2022.130025.json,"100 Î¼g/L, 60 min adsorption time",Not Applicable,Adsorption performance shows an opposite trend with decreasing adsorption performance.,,,,,,,,
UiO-66,sulfaclozine,Yes,"0.75 nm âˆ?.55 nm, 0.74 nm âˆ?.93 nm, 0.70 nm âˆ?.69 nm, 0.77 nm âˆ?.26 nm, 0.78 nm âˆ?.94 nm",Hierarchically porous structures,MOFs,Size exclusion at sub-nanometer scale,Not Reported,Chemisorption mechanism,10.1016_j.jhazmat.2022.130025.json,"100 Î¼g/L, 60 min adsorption time",Not Applicable,Adsorption performance shows an opposite trend with decreasing adsorption performance.,,,,,,,,
UiO-66,ofloxacin,Yes,"0.75 nm âˆ?.55 nm, 0.74 nm âˆ?.93 nm, 0.70 nm âˆ?.69 nm, 0.77 nm âˆ?.26 nm, 0.78 nm âˆ?.94 nm",Hierarchically porous structures,MOFs,Size exclusion at sub-nanometer scale,Not Reported,Chemisorption mechanism,10.1016_j.jhazmat.2022.130025.json,"100 Î¼g/L, 60 min adsorption time",Not Applicable,The adsorption rates can be improved with the increasing mesoporous distributions for all three quinolones.,,,,,,,,
UiO-66,norfloxacin,Yes,"0.75 nm âˆ?.55 nm, 0.74 nm âˆ?.93 nm, 0.70 nm âˆ?.69 nm, 0.77 nm âˆ?.26 nm, 0.78 nm âˆ?.94 nm",Hierarchically porous structures,MOFs,Size exclusion at sub-nanometer scale,Not Reported,Chemisorption mechanism,10.1016_j.jhazmat.2022.130025.json,"100 Î¼g/L, 60 min adsorption time",Not Applicable,The adsorption rates can be improved with the increasing mesoporous distributions for all three quinolones.,,,,,,,,
