Repository: MontageBai/Data-driven-discovery-of-metal-organic-frameworks-for-sieving-separation-of-C5-quinary-mixture-

File: AdsorptionInformationCard/After Process JSON.csv (part 16 of 46)
Materials Name,Molecule Name,Can Pass SievingPore Size,Structure Type,Material Category,Sieving Mechanism,Molecular Size,Mechanism,File Name,Test Conditions,Threshold Pressure,Additional Info,,,,,,,,,
UiO-66,ciprofloxacin,Yes,"0.75 nm âˆ?.55 nm, 0.74 nm âˆ?.93 nm, 0.70 nm âˆ?.69 nm, 0.77 nm âˆ?.26 nm, 0.78 nm âˆ?.94 nm",Hierarchically porous structures,MOFs,Size exclusion at sub-nanometer scale,1.36 nm Ã— 0.55 nm Ã— 0.85 nm,Chemisorption mechanism,10.1016_j.jhazmat.2022.130025.json,"100 Î¼g/L, 60 min adsorption time",Not Applicable,The adsorption rates can be improved with the increasing mesoporous distributions for all three quinolones.,,,,,,,,
UiO-66,phenacetin,Yes,"0.75 nm âˆ?.55 nm, 0.74 nm âˆ?.93 nm, 0.70 nm âˆ?.69 nm, 0.77 nm âˆ?.26 nm, 0.78 nm âˆ?.94 nm",Hierarchically porous structures,MOFs,Size exclusion at sub-nanometer scale,0.99 nm Ã— 0.31 nm Ã— 0.43 nm,Chemisorption mechanism,10.1016_j.jhazmat.2022.130025.json,"100 Î¼g/L, 60 min adsorption time",Not Applicable,Smaller molecular sizes could lack interaction to reach enough binding energy.,,,,,,,,
UiO-66,paracetamol,Yes,"0.75 nm âˆ?.55 nm, 0.74 nm âˆ?.93 nm, 0.70 nm âˆ?.69 nm, 0.77 nm âˆ?.26 nm, 0.78 nm âˆ?.94 nm",Hierarchically porous structures,MOFs,Size exclusion at sub-nanometer scale,0.99 nm Ã— 0.31 nm Ã— 0.43 nm,Chemisorption mechanism,10.1016_j.jhazmat.2022.130025.json,"100 Î¼g/L, 60 min adsorption time",Not Applicable,Smaller molecular sizes could lack interaction to reach enough binding energy.,,,,,,,,
UiO-66,chloramphenicol,Yes,"0.75 nm âˆ?.55 nm, 0.74 nm âˆ?.93 nm, 0.70 nm âˆ?.69 nm, 0.77 nm âˆ?.26 nm, 0.78 nm âˆ?.94 nm",Hierarchically porous structures,MOFs,Size exclusion at sub-nanometer scale,Not Reported,Chemisorption mechanism,10.1016_j.jhazmat.2022.130025.json,"100 Î¼g/L, 60 min adsorption time",Not Applicable,CBZ (1030.89 Î¼g/g) and AT (250.01 Î¼g/g) have ultrahigh adsorption capacity probably because of Ï€-Ï€ interaction and electrostatic attraction.,,,,,,,,
UiO-66,carbamazepine,Yes,"0.75 nm âˆ?.55 nm, 0.74 nm âˆ?.93 nm, 0.70 nm âˆ?.69 nm, 0.77 nm âˆ?.26 nm, 0.78 nm âˆ?.94 nm",Hierarchically porous structures,MOFs,Size exclusion at sub-nanometer scale,Not Reported,Chemisorption mechanism,10.1016_j.jhazmat.2022.130025.json,"100 Î¼g/L, 60 min adsorption time",Not Applicable,CBZ (1030.89 Î¼g/g) and AT (250.01 Î¼g/g) have ultrahigh adsorption capacity probably because of Ï€-Ï€ interaction and electrostatic attraction.,,,,,,,,
UiO-66,potassium,No,6 Ã… (window pore size),3D cages,MOF membrane,Size exclusion at sub-nanometer scale,6.6 Ã… (hydrated diameter),Size exclusion,10.1016_j.memsci.2022.121085.json,"298 K, concentration gradient",Not Applicable,Permeation rate: 0.0614 mol/(m2Â·h),,,,,,,,
UiO-66,sodium,No,6 Ã… (window pore size),3D cages,MOF membrane,Size exclusion at sub-nanometer scale,7.16 Ã… (hydrated diameter),Size exclusion,10.1016_j.memsci.2022.121085.json,"298 K, concentration gradient",Not Applicable,"Permeation rate: 0.0525 mol/(m2Â·h), Rejection: 99.6%",,,,,,,,
UiO-66,lithium,No,6 Ã… (window pore size),3D cages,MOF membrane,Size exclusion at sub-nanometer scale,7.64 Ã… (hydrated diameter),Size exclusion,10.1016_j.memsci.2022.121085.json,"298 K, concentration gradient",Not Applicable,Permeation rate: 0.0366 mol/(m2Â·h),,,,,,,,
UiO-66,magnesium,No,6 Ã… (window pore size),3D cages,MOF membrane,Size exclusion at sub-nanometer scale,8.56 Ã… (hydrated diameter),Size exclusion,10.1016_j.memsci.2022.121085.json,"298 K, concentration gradient",Not Applicable,Permeation rate: 0.0494 mol/(m2Â·h),,,,,,,,
UiO-66,aluminum,No,6 Ã… (window pore size),3D cages,MOF membrane,Size exclusion at sub-nanometer scale,9.6 Ã… (hydrated diameter),Size exclusion,10.1016_j.memsci.2022.121085.json,"298 K, concentration gradient",Not Applicable,Permeation rate: 0.0280 mol/(m2Â·h),,,,,,,,
UiO-66,lithium,Yes,0.6 nm,Not Reported,MOFs,Size exclusion at sub-nanometer scale,0.76 nm (hydrated diameter),Size exclusion,10.1016_j.seppur.2025.133044.json,Not Reported,Not Applicable,Allows selective transport of lithium ions over magnesium ions.,,,,,,,,
UiO-66,magnesium,No,0.6 nm,Not Reported,MOFs,Size exclusion at sub-nanometer scale,0.86 nm (hydrated diameter),Size exclusion,10.1016_j.seppur.2025.133044.json,Not Reported,Not Applicable,Excluded due to larger hydrated diameter compared to pore size.,,,,,,,,
UiO-66,water,Yes,Not Reported,Not Reported,MOF membrane,Size exclusion at sub-nanometer scale,Not Reported,Membrane filtration,10.1021-acs.jcim.3c01678.json,Seawater desalination simulation,Not Applicable,Used for reverse osmosis membrane simulation.,,,,,,,,
UiO-66,sodium chloride,No,Not Reported,Not Reported,MOF membrane,Size exclusion at sub-nanometer scale,Not Reported,Size exclusion,10.1021-acs.jcim.3c01678.json,Seawater desalination simulation,Not Applicable,Used for reverse osmosis membrane simulation.,,,,,,,,
UiO-66,n-hexane,Yes,"1.1 nm (octahedral pores), 0.8 nm (tetrahedral pores), 0.7 nm (windows)",3D cages,MOFs,Preferential adsorption in small cavities,0.43 nm,Preferential adsorption in large cavities,10.1021-acs.jpcc.9b01381_1747626256910794_cuadrado-collados2019.json,"298 K, up to p/p0 â‰?1",Not Applicable,Adsorbs last among C6 isomers; total uptake ~2.9-3.0 mmol/g,,,,,,,,
UiO-66,2-methylpentane,Yes,"1.1 nm (octahedral pores), 0.8 nm (tetrahedral pores), 0.7 nm (windows)",3D cages,MOFs,Preferential adsorption in small cavities,0.50 nm,Preferential adsorption in small cavities,10.1021-acs.jpcc.9b01381_1747626256910794_cuadrado-collados2019.json,"298 K, up to p/p0 â‰?1",Not Applicable,Adsorbs second among C6 isomers; total uptake ~2.9-3.0 mmol/g,,,,,,,,
UiO-66,"2,2-dimethylbutane",Yes,"1.1 nm (octahedral pores), 0.8 nm (tetrahedral pores), 0.7 nm (windows)",3D cages,MOFs,Preferential adsorption in small cavities,0.62 nm,Preferential adsorption in small cavities,10.1021-acs.jpcc.9b01381_1747626256910794_cuadrado-collados2019.json,"298 K, up to p/p0 â‰?1",Not Applicable,Adsorbs first among C6 isomers; total uptake ~2.9-3.0 mmol/g,,,,,,,,
UiO-66,water,Yes,6.0 Ã…,3D cages,MOF composite,Size exclusion at sub-nanometer scale,2.8 Ã…,Size exclusion,10.1021-acsami.6b14223_1747623995274468_ma2017.json,Not Reported,Not Applicable,The UiO-66 nanoparticles are expected to exhibit a high selectivity of water over salts.,,,,,,,,
UiO-66,sodium ion,No,6.0 Ã…,3D cages,MOF composite,Size exclusion at sub-nanometer scale,7.16 Ã…,Size exclusion,10.1021-acsami.6b14223_1747623995274468_ma2017.json,Not Reported,Not Applicable,The sub-nanometer pores of UiO-66 nanoparticles block hydrated ions like Na+.,,,,,,,,
UiO-66,chloride ion,No,6.0 Ã…,3D cages,MOF composite,Size exclusion at sub-nanometer scale,6.64 Ã…,Size exclusion,10.1021-acsami.6b14223_1747623995274468_ma2017.json,Not Reported,Not Applicable,The sub-nanometer pores of UiO-66 nanoparticles block hydrated ions like Cl-.,,,,,,,,
UiO-66,xenon,Yes,"8.5 Ã… (octahedral), 6 Ã… (tetrahedral)",Not Reported,MOFs,Not Reported,4.1 Ã…,Diffusion selectivity,10.1021-acsami.7b14791_1747626627888320_anderson2017.json,"298 K, 1 bar",Not Applicable,"Xenon diffuses through UiO-66, but at a slower rate than krypton.",,,,,,,,
UiO-66,krypton,Yes,"8.5 Ã… (octahedral), 6 Ã… (tetrahedral)",Not Reported,MOFs,Not Reported,3.7 Ã…,Diffusion selectivity,10.1021-acsami.7b14791_1747626627888320_anderson2017.json,"298 K, 1 bar",Not Applicable,Krypton shows higher diffusion rates compared to xenon.,,,,,,,,
UiO-66,4-nitrophenol,Yes,6.0 Ã…,Not Reported,MOF composite,Size-selective diffusion at sub-nanometer scale,âˆ?.8 Ã…,Size-selective diffusion,10.1021-acsnano.5b01138_1747623517567502_zhou2015.json,Room temperature,Not Applicable,"The larger aperture size of UiO-66 allowed limited diffusion of 4-nitrophenol, resulting in slight reduction of reaction rate.",,,,,,,,
UiO-66,methylene blue,No,6.0 Ã…,Not Reported,MOF composite,Size-selective diffusion at sub-nanometer scale,âˆ?.6 Ã…,Size exclusion,10.1021-acsnano.5b01138_1747623517567502_zhou2015.json,Room temperature,Not Applicable,Diffusion inhibition caused by molecular selectivity of the MOF layer prevented methylene blue reduction.,,,,,,,,
UiO-66,sodium sulfate,No,6-8 Ã…,3D cages,MOF composite,Size exclusion at sub-nanometer scale,7.6 Ã…,Size exclusion,10.1021-acsnano.8b03994_1747623892676209_liu2018.json,"298 K, osmotic pressure 61.8 bar",Not Applicable,Rejection rate of 94-96%,,,,,,,,
UiO-66,water,Yes,6-8 Ã…,3D cages,MOF composite,Size exclusion at sub-nanometer scale,2.8 Ã…,Size exclusion,10.1021-acsnano.8b03994_1747623892676209_liu2018.json,"298 K, osmotic pressure 61.8 bar",Not Applicable,Water permeance of 1.09 L m-2 h-1 bar-1 for UiO66TF-30%,,,,,,,,
UiO-66,phenol red,No,6-8 Ã…,3D cages,MOF composite,Size exclusion at sub-nanometer scale,9.2 Ã…,Size exclusion,10.1021-acsnano.8b03994_1747623892676209_liu2018.json,"298 K, hydraulic pressure 30 bar",Not Applicable,Rejection rate >99%,,,,,,,,
UiO-66,sodium chloride,Conditional (see Additional Info),6-8 Ã…,3D cages,MOF composite,Size exclusion at sub-nanometer scale,6.4 Ã…,Size exclusion,10.1021-acsnano.8b03994_1747623892676209_liu2018.json,"298 K, hydraulic pressure 30 bar",Not Applicable,Rejection rate around 27% for UiO66TF-15%,,,,,,,,
UiO-66,water,Yes,6.0 Ã…,Not Reported,MOF membrane,Size exclusion at sub-nanometer scale,2.8 Ã…,Size exclusion,10.1021-jacs.5b02276_1747625105212145_liu2015.json,"20 Â± 2 Â°C, 10.0 bar",Not Applicable,Water permeance: 0.14 L mâˆ? hâˆ? barâˆ?,,,,,,,,
UiO-66,chloride,Conditional (see Additional Info),6.0 Ã…,Not Reported,MOF membrane,Size exclusion at sub-nanometer scale,6.6 Ã…,Size exclusion,10.1021-jacs.5b02276_1747625105212145_liu2015.json,"20 Â± 2 Â°C, 10.0 bar",Not Applicable,Rejection rate: Moderate (~45-47%) for monovalent ions like K+ and Na+,,,,,,,,
UiO-66,potassium,Conditional (see Additional Info),6.0 Ã…,Not Reported,MOF membrane,Size exclusion at sub-nanometer scale,6.6 Ã…,Size exclusion,10.1021-jacs.5b02276_1747625105212145_liu2015.json,"20 Â± 2 Â°C, 10.0 bar",Not Applicable,Rejection rate: ~45.7%,,,,,,,,
UiO-66,sodium,Conditional (see Additional Info),6.0 Ã…,Not Reported,MOF membrane,Size exclusion at sub-nanometer scale,7.2 Ã…,Size exclusion,10.1021-jacs.5b02276_1747625105212145_liu2015.json,"20 Â± 2 Â°C, 10.0 bar",Not Applicable,Rejection rate: ~47.0%,,,,,,,,
UiO-66,calcium,No,6.0 Ã…,Not Reported,MOF membrane,Size exclusion at sub-nanometer scale,8.2 Ã…,Size exclusion,10.1021-jacs.5b02276_1747625105212145_liu2015.json,"20 Â± 2 Â°C, 10.0 bar",Not Applicable,Rejection rate: 86.3%,,,,,,,,
UiO-66,magnesium,No,6.0 Ã…,Not Reported,MOF membrane,Size exclusion at sub-nanometer scale,8.6 Ã…,Size exclusion,10.1021-jacs.5b02276_1747625105212145_liu2015.json,"20 Â± 2 Â°C, 10.0 bar",Not Applicable,Rejection rate: 98.0%,,,,,,,,
UiO-66,aluminum,No,6.0 Ã…,Not Reported,MOF membrane,Size exclusion at sub-nanometer scale,9.5 Ã…,Size exclusion,10.1021-jacs.5b02276_1747625105212145_liu2015.json,"20 Â± 2 Â°C, 10.0 bar",Not Applicable,Rejection rate: 99.3%,,,,,,,,
UIO-66,calix[6]arene,No,"0.8 nm, 1.1 nm",3D cages,MOFs,Size exclusion at sub-nanometer scale,Not Reported,Size exclusion,10.1021-jacs.9b04198_1747623857131395_jeong2019.json,Not Reported,Not Applicable,Calix[6]arene is larger than the pore openings and remains outside the grains.,,,,,,,,
UIO-66,toluene,Yes,"0.8 nm, 1.1 nm",3D cages,MOFs,Size exclusion at sub-nanometer scale,0.59 nm,Size exclusion,10.1021-jacs.9b04198_1747623857131395_jeong2019.json,Not Reported,Not Applicable,Toluene used as a solvent for dispersion experiments.,,,,,,,,
UIO-66,carbon dioxide,Yes,"0.8 nm, 1.1 nm",3D cages,MOFs,Size exclusion at sub-nanometer scale,0.33 nm,Size exclusion,10.1021-jacs.9b04198_1747623857131395_jeong2019.json,"273 K, 298 K",Not Applicable,Gas uptake properties were consistent with BET surface areas.,,,,,,,,
UIO-66,methane,Yes,"0.8 nm, 1.1 nm",3D cages,MOFs,Size exclusion at sub-nanometer scale,0.38 nm,Size exclusion,10.1021-jacs.9b04198_1747623857131395_jeong2019.json,"273 K, 298 K",Not Applicable,Gas uptake properties were consistent with BET surface areas.,,,,,,,,
UIO-66,nitrogen,Yes,"0.8 nm, 1.1 nm",3D cages,MOFs,Size exclusion at sub-nanometer scale,0.364 nm,Size exclusion,10.1021-jacs.9b04198_1747623857131395_jeong2019.json,"273 K, 298 K",Not Applicable,Gas uptake properties were consistent with BET surface areas.,,,,,,,,
UiO-66,phosphopeptides,Yes,"1.1 nm (PLD), 6 Ã… (pore window)",3D cages,MOFs,Size exclusion at sub-nanometer scale,Not Reported,molecular-sieving,10.1039-c5tb00113g_1747624611382224_zhu2015.json,"30% ACN/0.1% TFA buffer, 298 K",Not Applicable,"Only smaller phosphopeptides (e.g., m/z 1252.5 and 2061.7) were enriched due to size-selective molecular sieving.",,,,,,,,
UiO-66,tetraphosphorylated peptides,No,"1.1 nm (PLD), 6 Ã… (pore window)",3D cages,MOFs,Size exclusion at sub-nanometer scale,Not Reported,molecular-sieving,10.1039-c5tb00113g_1747624611382224_zhu2015.json,"30% ACN/0.1% TFA buffer, 298 K",Not Applicable,The pore entrance of UiO-66 is not large enough to allow access for tetraphosphorylated peptides.,,,,,,,,
UiO-66,proteins,No,"1.1 nm (PLD), 6 Ã… (pore window)",3D cages,MOFs,Size exclusion at sub-nanometer scale,Not Reported,size exclusion,10.1039-c5tb00113g_1747624611382224_zhu2015.json,"30% ACN/0.1% TFA buffer, 298 K",Not Applicable,"Interfering proteins (e.g., a-casein and BSA) were excluded during enrichment due to their larger size.",,,,,,,,
UiO-66,lithium ions,Yes,0.6 nm,3D cages,MOF membrane,Ion size and charge-based exclusion,0.076 nm,Charge exclusion,10.1039-d0cs00552e_1747625553227630_10.1039@D0CS00552E.json,"298 K, 1 bar",Not Reported,Li+ passes due to its small hydrated size and low charge density.,,,,,,,,
UiO-66,rubidium ions,No,0.6 nm,3D cages,MOF membrane,Ion size and charge-based exclusion,0.148 nm,Charge exclusion,10.1039-d0cs00552e_1747625553227630_10.1039@D0CS00552E.json,"298 K, 1 bar",Not Reported,Rb+ is excluded due to its larger hydrated size.,,,,,,,,
UiO-66,water,Yes,"11 Ã… (octahedral cage), 8 Ã… (tetrahedral cage), 6 Ã… (triangular window)",3D porous structure,MOFs,"Water molecules can be adsorbed and form clusters in the cages, enabling proton transport.",Not Reported,Size exclusion at sub-nanometer scale,10.1039-d0qi00883d_1747625532046580_chen2020.json,Not Reported,Not Applicable,"Water molecules form clusters within the cages of UiO-66, facilitating proton transport.",,,,,,,,
UiO-66,lithium ions,Yes,0.5 - 0.6 nm,3D cages,MOF composite,Size exclusion at sub-nanometer scale,0.076 nm,Size exclusion,10.1039-d0ta00533a_1747623631047440_10.1039@D0TA00533A.json,Not Reported,Not Applicable,"The pore size of UiO-66 is much larger than lithium ions, allowing them to pass through freely.",,,,,,,,
UiO-66,long chain polysulfides,No,0.5 - 0.6 nm,3D cages,MOF composite,Size exclusion at sub-nanometer scale,Not Reported,Size exclusion,10.1039-d0ta00533a_1747623631047440_10.1039@D0TA00533A.json,Not Reported,Not Applicable,"The pore size of UiO-66 is much smaller than long-chain polysulfides, effectively blocking their migration.",,,,,,,,
UiO-66,ethyl paraoxon,Yes,Not Reported,3D cages,MOFs,Size exclusion at sub-nanometer scale,Not Reported,Size exclusion at sub-nanometer scale,10.3390-catal10101159_1747624715649824_10.3390@catal10101159.json,"20 Â°C, 0.5 mL/min flow rate",Not Applicable,Reaction yield exceeds 93% in less than 15 seconds,,,,,,,,
UiO-66,beta-glucosidase,Yes,6.0 Ã…,Not Reported,MOFs,Not Reported,5.4 x 6.0 Ã…,Size exclusion,d1cs01011e.json,Not Reported,Not Applicable,Bioactivity was observed due to larger aperture allowing substrate access.,,,,,,,,
UiO-66,4-nitrophenol,Yes,Not Reported,Not Reported,MOF composite,Size exclusion at sub-nanometer scale,Not Reported,Size exclusion,d1nr07659k.json,Reduction reaction conditions,Not Applicable,4-nitrophenol can freely pass through UiO-66 due to larger pore size,,,,,,,,
UiO-66,methylene blue,No,Not Reported,Not Reported,MOF composite,Size exclusion at sub-nanometer scale,Not Reported,Size exclusion,d1nr07659k.json,Reduction reaction conditions,Not Applicable,Effective exclusion of methylene blue by surrounding MOFs around Au NPs,,,,,,,,
UiO-66,lithium ion,Yes,Not Reported,Not Reported,MOF membrane,Size exclusion at sub-nanometer scale,0.14 Ã…,Size exclusion at sub-nanometer scale,d3cs00131h.json,Not Reported,Not Applicable,High Li+/Mg2+ selectivity achieved,,,,,,,,
UiO-66,magnesium ion,No,Not Reported,Not Reported,MOF membrane,Size exclusion at sub-nanometer scale,1.4 Ã…,Size exclusion at sub-nanometer scale,d3cs00131h.json,Not Reported,Not Applicable,High Li+/Mg2+ selectivity achieved,,,,,,,,
UiO-66,hydrogen,Yes,Not Reported,3D cages,MOFs,Chemical affinity quantum sieving based on Î¼3-OH group interactions,0.289 nm,Chemical affinity quantum sieving,d4qi02802c.json,"77 K, 110 kPa",Not Applicable,Adsorption capacity comparable to D2.,,,,,,,,
UiO-66,deuterium,Yes,Not Reported,3D cages,MOFs,Chemical affinity quantum sieving based on Î¼3-OH group interactions,0.296 nm,Chemical affinity quantum sieving,d4qi02802c.json,"77 K, 110 kPa",Not Applicable,Higher adsorption capacity compared to H2.,,,,,,,,
UiO-66,lithium,Yes,"~6 Ã… (windows), ~9 Ã… (tetrahedral cavities), ~12 Ã… (octahedral cavities)",3D channels with window-cavity structure,MOFs,"Window-cavity structure induces continuous dehydration-rehydration cycles, resulting in very low ion conductivities.",0.68 nm (hydrated diameter),Size exclusion,s41467-023-35970-x.json,"0.1 M KCl, 298 K",Not Applicable,Two orders of magnitude lower conductivity than MIL-53(MP).,,,,,,,,
UiO-66,sodium,Yes,"~6 Ã… (windows), ~9 Ã… (tetrahedral cavities), ~12 Ã… (octahedral cavities)",3D channels with window-cavity structure,MOFs,"Window-cavity structure induces continuous dehydration-rehydration cycles, resulting in very low ion conductivities.",0.72 nm (hydrated diameter),Size exclusion,s41467-023-35970-x.json,"0.1 M KCl, 298 K",Not Applicable,Two orders of magnitude lower conductivity than MIL-53(MP).,,,,,,,,
UiO-66,potassium,Yes,"~6 Ã… (windows), ~9 Ã… (tetrahedral cavities), ~12 Ã… (octahedral cavities)",3D channels with window-cavity structure,MOFs,"Window-cavity structure induces continuous dehydration-rehydration cycles, resulting in very low ion conductivities.",0.78 nm (hydrated diameter),Size exclusion,s41467-023-35970-x.json,"0.1 M KCl, 298 K",Not Applicable,Two orders of magnitude lower conductivity than MIL-53(MP).,,,,,,,,
UiO-66,calcium,Yes,"~6 Ã… (windows), ~9 Ã… (tetrahedral cavities), ~12 Ã… (octahedral cavities)",3D channels with window-cavity structure,MOFs,"Window-cavity structure induces continuous dehydration-rehydration cycles, resulting in very low ion conductivities.",0.82 nm (hydrated diameter),Size exclusion,s41467-023-35970-x.json,"0.1 M KCl, 298 K",Not Applicable,Very low conductivity due to multiple dehydration-rehydration steps.,,,,,,,,
UiO-66,magnesium,Yes,"~6 Ã… (windows), ~9 Ã… (tetrahedral cavities), ~12 Ã… (octahedral cavities)",3D channels with window-cavity structure,MOFs,"Window-cavity structure induces continuous dehydration-rehydration cycles, resulting in very low ion conductivities.",0.86 nm (hydrated diameter),Size exclusion,s41467-023-35970-x.json,"0.1 M KCl, 298 K",Not Applicable,Very low conductivity due to multiple dehydration-rehydration steps.,,,,,,,,
UiO-66,aluminum,Yes,"~6 Ã… (windows), ~9 Ã… (tetrahedral cavities), ~12 Ã… (octahedral cavities)",3D channels with window-cavity structure,MOFs,"Window-cavity structure induces continuous dehydration-rehydration cycles, resulting in very low ion conductivities.",0.90 nm (hydrated diameter),Size exclusion,s41467-023-35970-x.json,"0.1 M KCl, 298 K",Not Applicable,Lowest conductivity due to severe dehydration penalty.,,,,,,,,
UiO/ZIF,atrazine,Yes,Not Reported,3D/2D heterostructures,MOF composite,Specific recognition sites embedded within artificial transfer channels,Not Reported,Size exclusion at sub-nanometer scale,10.1016_j.memsci.2024.122962.json,"25 Â°C, concentration range: 0.5â€?0 mg Lâˆ?",Not Applicable,The material exhibits specific rebinding effects even at low concentrations.,,,,,,,,
UiO/ZIF,terbuthylazine,No,Not Reported,3D/2D heterostructures,MOF composite,Specific recognition sites embedded within artificial transfer channels,Not Reported,Selective binding to imprinted sites,10.1016_j.memsci.2024.122962.json,"25 Â°C, concentration range: 0.5â€?0 mg Lâˆ?",Not Applicable,Lower affinity compared to atrazine.,,,,,,,,
UiO/ZIF,ametryn,No,Not Reported,3D/2D heterostructures,MOF composite,Specific recognition sites embedded within artificial transfer channels,Not Reported,Selective binding to imprinted sites,10.1016_j.memsci.2024.122962.json,"25 Â°C, concentration range: 0.5â€?0 mg Lâˆ?",Not Applicable,Lower affinity compared to atrazine.,,,,,,,,
UHMOF-100,water,No,Not Reported,Not Reported,MOFs,Hydrophobic exclusion,Not Reported,Hydrophobic interactions,10.1021-acs.accounts.7b00151_1747625741765514_karmakar2017.json,Not Reported,Not Applicable,Water contact angle: 176Â°,,,,,,,,
UHMOF-100,hexadecane,Yes,Not Reported,Not Reported,MOFs,Hydrophobic exclusion,Not Reported,Hydrophobic interactions,10.1021-acs.accounts.7b00151_1747625741765514_karmakar2017.json,Not Reported,Not Applicable,Absorption capacity retained after 10 cycles,,,,,,,,
UHMOF-100,biodiesel,Yes,Not Reported,Not Reported,MOFs,Hydrophobic exclusion,Not Reported,Hydrophobic interactions,10.1021-acs.accounts.7b00151_1747625741765514_karmakar2017.json,Not Reported,Not Applicable,Absorption capacity retained after 10 cycles,,,,,,,,
UHMOF-100,crude oil,Yes,Not Reported,Not Reported,MOFs,Hydrophobic exclusion,Not Reported,Hydrophobic interactions,10.1021-acs.accounts.7b00151_1747625741765514_karmakar2017.json,Not Reported,Not Applicable,Absorption capacity retained after 10 cycles,,,,,,,,
UHMOF-100,toluene,Yes,Not Reported,Not Reported,MOFs,Hydrophobic exclusion,Not Reported,Hydrophobic interactions,10.1021-acs.accounts.7b00151_1747625741765514_karmakar2017.json,Not Reported,Not Applicable,Absorption capacity retained after 10 cycles,,,,,,,,
UHMOF-100,carbon tetrachloride,Yes,Not Reported,Not Reported,MOFs,Hydrophobic exclusion,Not Reported,Hydrophobic interactions,10.1021-acs.accounts.7b00151_1747625741765514_karmakar2017.json,Not Reported,Not Applicable,Absorption capacity retained after 10 cycles,,,,,,,,
TYUT-23,propylene,Yes,4.1 Ã— 5.2 Ã…2,1D channels,MOFs,Quasi-size-sieving effect combined with electrostatic repulsion for C3H8,Not Reported,Quasi-size-sieving effect with preferential adsorption due to Lewis basic sites,10.1002-adfm.202406664.json,"298 K, 1 bar",Not Applicable,C3H6 uptake: 56.0 cm3 gâˆ?; C3H6 storage density: 0.602 g mLâˆ?,,,,,,,,
TYUT-23,propane,No,4.1 Ã— 5.2 Ã…2,1D channels,MOFs,Quasi-size-sieving effect combined with electrostatic repulsion for C3H8,Not Reported,Electrostatic repulsion and steric hindrance within the pore channel,10.1002-adfm.202406664.json,"298 K, 1 bar",Not Applicable,C3H8 uptake significantly reduced to 23.5 cm3 gâˆ?,,,,,,,,
TYUT-20,argon,Yes,5.2 Ã— 6.4 Ã…2,1D non-polar spherical pore channel,MOFs,Preferential adsorption of Ar over O2 through spheroidal shape-matched interactions.,3.55 Ã— 3.46 Ã— 3.46 Ã…3,Shape-matched interaction,10.1002-anie.202504324.json,"298 K, 1 bar",Not Applicable,Ar atoms are trapped in spheroidal cavities with maximized van der Waals forces.,,,,,,,,
TYUT-20,oxygen,No,5.2 Ã— 6.4 Ã…2,1D non-polar spherical pore channel,MOFs,Preferential adsorption of Ar over O2 through spheroidal shape-matched interactions.,4.05 Ã— 2.93 Ã— 2.98 Ã…3,Repulsion due to linear shape,10.1002-anie.202504324.json,"298 K, 1 bar",Not Applicable,Linear O2 molecules cannot be fitted well into the spheroidal cavities.,,,,,,,,
TYUT-17,ethane,Yes,"6.7 Ã… (median), 7.1 Ã… (robust pore cavity)",3D cages,MOFs,Cross-section matching and multiple supramolecular interactions,Not Reported,Gate-opening,10.1002-anie.202418853.json,"298 K, up to 1 bar",0.06 bar,Adsorption capacity: 62.6 cmÂ³/g at 0.1 bar and 298 K,,,,,,,,
TYUT-17,ethylene,Conditional (see Additional Info),"6.7 Ã… (median), 7.1 Ã… (robust pore cavity)",3D cages,MOFs,Cross-section matching and multiple supramolecular interactions,Not Reported,Gate-opening,10.1002-anie.202418853.json,"298 K, up to 1 bar",0.18 bar,Adsorption capacity: 18.7 cmÂ³/g at 0.1 bar and 298 K,,,,,,,,
TYUST-8,lithium,Yes,"7.44 Ã…, 12â€?7 Ã… (experimental), 7.1 Ã… Ã— 7.5 Ã… (theoretical)",1D channels,MOFs,Size difference-induced selective adsorption via tetrahedral pocket array on the channel wall.,1.52 Ã… (dehydrated Li+ ion diameter),Size exclusion at sub-nanometer scale,10.1002-adfm.202416628.json,"pH 6.5 Â± 0.2, 12 h contact time",Not Applicable,Adsorption capacity: 76.1 mg gâˆ?; Equilibrium time: 30 min,,,,,,,,
TYUST-8,sodium,No,"7.44 Ã…, 12â€?7 Ã… (experimental), 7.1 Ã… Ã— 7.5 Ã… (theoretical)",1D channels,MOFs,Size difference-induced selective adsorption via tetrahedral pocket array on the channel wall.,2.04 Ã… (dehydrated Na+ ion diameter),Size exclusion at sub-nanometer scale,10.1002-adfm.202416628.json,"pH 6.5 Â± 0.2, 12 h contact time",Not Applicable,Adsorption amount: <2 mg gâˆ?,,,,,,,,
TYUST-8,potassium,No,"7.44 Ã…, 12â€?7 Ã… (experimental), 7.1 Ã… Ã— 7.5 Ã… (theoretical)",1D channels,MOFs,Size difference-induced selective adsorption via tetrahedral pocket array on the channel wall.,2.76 Ã… (dehydrated K+ ion diameter),Size exclusion at sub-nanometer scale,10.1002-adfm.202416628.json,"pH 6.5 Â± 0.2, 12 h contact time",Not Applicable,Adsorption amount: <2 mg gâˆ?,,,,,,,,
TYUST-8,calcium,No,"7.44 Ã…, 12â€?7 Ã… (experimental), 7.1 Ã… Ã— 7.5 Ã… (theoretical)",1D channels,MOFs,Size difference-induced selective adsorption via tetrahedral pocket array on the channel wall.,8.2 Ã… (hydrated Ca2+ ion diameter),Size exclusion at sub-nanometer scale,10.1002-adfm.202416628.json,"pH 6.5 Â± 0.2, 12 h contact time",Not Applicable,Adsorption amount: <2 mg gâˆ?,,,,,,,,
TYUST-8,magnesium,No,"7.44 Ã…, 12â€?7 Ã… (experimental), 7.1 Ã… Ã— 7.5 Ã… (theoretical)",1D channels,MOFs,Size difference-induced selective adsorption via tetrahedral pocket array on the channel wall.,8.6 Ã… (hydrated Mg2+ ion diameter),Size exclusion at sub-nanometer scale,10.1002-adfm.202416628.json,"pH 6.5 Â± 0.2, 12 h contact time",Not Applicable,Adsorption amount: <2 mg gâˆ?,,,,,,,,
TU-GOF/ceramic,hydrogen,Yes,Not Reported,2D nanosheets,Other,Size exclusion at sub-nanometer scale,0.289 nm,Size exclusion,10.1016-j.gee.2020.09.015_1747626387275811_dai2020.json,Not Reported,Not Applicable,"H2 permeance: 5.93 Ã— 10-7 mol m-2 s-1 Pa-1, Î±(H2/CO2): 225",,,,,,,,
TU-GOF/ceramic,carbon dioxide,No,Not Reported,2D nanosheets,Other,Size exclusion at sub-nanometer scale,0.33 nm,Size exclusion,10.1016-j.gee.2020.09.015_1747626387275811_dai2020.json,Not Reported,Not Applicable,Î±(H2/CO2): 225,,,,,,,,
TR-Î±-PBO,hydrogen,Yes,0.3 to 0.4 nm and 0.7 to 0.9 nm,Not Reported,Other,Size exclusion at sub-nanometer scale,0.289 nm,Size exclusion at sub-nanometer scale,10.1039-c7ta04015f_1747625830286654_dong2017.json,Not Reported,Not Applicable,Kinetic diameter of H2 is smaller than the pore size.,,,,,,,,
TR-Î±-PBO,carbon dioxide,Yes,0.3 to 0.4 nm and 0.7 to 0.9 nm,Not Reported,Other,Size exclusion at sub-nanometer scale,0.33 nm,Size exclusion at sub-nanometer scale,10.1039-c7ta04015f_1747625830286654_dong2017.json,Not Reported,Not Applicable,Kinetic diameter of CO2 is within the range of the pore size.,,,,,,,,
TR-Î±-PBO,oxygen,Yes,0.3 to 0.4 nm and 0.7 to 0.9 nm,Not Reported,Other,Size exclusion at sub-nanometer scale,0.346 nm,Size exclusion at sub-nanometer scale,10.1039-c7ta04015f_1747625830286654_dong2017.json,Not Reported,Not Applicable,Kinetic diameter of O2 is within the range of the pore size.,,,,,,,,
TR-Î±-PBO,nitrogen,Yes,0.3 to 0.4 nm and 0.7 to 0.9 nm,Not Reported,Other,Size exclusion at sub-nanometer scale,0.364 nm,Size exclusion at sub-nanometer scale,10.1039-c7ta04015f_1747625830286654_dong2017.json,Not Reported,Not Applicable,Kinetic diameter of N2 is within the range of the pore size.,,,,,,,,
TR-Î±-PBO,methane,Yes,0.3 to 0.4 nm and 0.7 to 0.9 nm,Not Reported,Other,Size exclusion at sub-nanometer scale,0.38 nm,Size exclusion at sub-nanometer scale,10.1039-c7ta04015f_1747625830286654_dong2017.json,Not Reported,Not Applicable,Kinetic diameter of CH4 is within the range of the pore size.,,,,,,,,
Trianglimine macrocycle 1,"cis-1,2-dichloroethene",Yes,4.0 Ã… (intrinsic cavity),"Intrinsically porous, layered structure",Other,Size/shape exclusion at sub-nanometer scale,Not Reported,Host/guest Câ€“HÂ·Â·Â·Ï€ interaction and size/shape selectivity,d2cc03574j.json,"298 K, solid-vapor adsorption",Not Applicable,Selective adsorption over trans-DCE with high purity (>96%) in both liquid and vapor phases.,,,,,,,,
Trianglimine macrocycle 1,"trans-1,2-dichloroethene",No,4.0 Ã… (intrinsic cavity),"Intrinsically porous, layered structure",Other,Size/shape exclusion at sub-nanometer scale,Not Reported,Size/shape mismatch preventing penetration into the cavity,d2cc03574j.json,"298 K, solid-vapor adsorption",Not Applicable,Negligible uptake observed; unable to fit into the intrinsic cavity of the macrocycle.,,,,,,,,
Trianglimine host macrocycle 1,styrene,Yes,12 Ã… (intrinsic pore),Layered structure with interconnecting channels,Other,Selective encapsulation of planar styrene over nonplanar ethylbenzene due to cavity deformation requirements,0.54 nm (planar),Size exclusion at sub-nanometer scale,10.1021-jacs.0c13019_1747624150747717_dey2021.json,"298 K, vapor phase; liquid phase equimolar mixture of styrene and ethylbenzene",6 Torr,"Styrene uptake reaches saturation after 8 hours, with a capacity of 1.05 mol/mol at 6 Torr.",,,,,,,,
Trianglimine host macrocycle 1,ethylbenzene,No,12 Ã… (intrinsic pore),Layered structure with interconnecting channels,Other,Selective encapsulation of planar styrene over nonplanar ethylbenzene due to cavity deformation requirements,0.60 nm (nonplanar),Size exclusion at sub-nanometer scale,10.1021-jacs.0c13019_1747624150747717_dey2021.json,"298 K, vapor phase; liquid phase equimolar mixture of styrene and ethylbenzene",6 Torr,"Ethylbenzene requires significant deformation of the macrocyclic cavity for accommodation, with a lower uptake capacity of 0.69 mol/mol at 6 Torr.",,,,,,,,
TpTGCl@CNFs-5/PAN,n-butanol,No,0.45 nm,2D channels,Other,Prevention of larger molecule passage via molecular sieving,Not Reported,Size exclusion at sub-nanometer scale,10.1016_j.jtice.2023.105067.json,Not Reported,Not Applicable,The membrane showed a high separation factor of 3876 for n-butanol/water separation.,,,,,,,,
tp-PMBB-2-pcu-1,carbon dioxide,Yes,3.9 Ã…,1D ultramicropores,MOFs,Size-selective sieving between CO2 and N2,3.3 Ã…,Size exclusion at sub-nanometer scale,10.1039-c6ce01544a_1747624426768750_zaworotko2016.json,"195 K, adsorption isotherm",Not Applicable,Exhibits type I isotherm characteristic of microporous materials.,,,,,,,,
tp-PMBB-2-pcu-1,nitrogen,No,3.9 Ã…,1D ultramicropores,MOFs,Size-selective sieving between CO2 and N2,3.64 Ã…,Kinetic sieving,10.1039-c6ce01544a_1747624426768750_zaworotko2016.json,"77 K, adsorption isotherm",Not Applicable,Does not adsorb N2 due to larger kinetic diameter and smaller quadrupolar moment.,,,,,,,,
TpPa-SO3H,API compounds,No,Not Reported,2D channels,Other,Size exclusion at sub-nanometer scale,200-300 g molâˆ?,Size exclusion at sub-nanometer scale,10.1016_j.jtice.2023.105067.json,Not Reported,Not Applicable,TpPa-SO3H demonstrated exceptional rejection capabilities for small API compounds.,,,,,,,,
TpPa-Py,protons,Yes,Not Reported,3D cages,Other,Grotthuss-type proton hopping facilitated by hydrogen bonding,Not Reported,Grotthuss-type proton conduction,10.1016_j.jtice.2023.105067.json,"393 K, anhydrous conditions",Not Applicable,Proton conductivity of TpPa-Py was 3.0 Ã— 10âˆ? S cmâˆ?.,,,,,,,,
TpPa-2,water,Yes,Not Reported,Not Reported,Other,Facilitated transport through nanochannels,Not Reported,Facilitated transport through nanochannels,10.1016_j.jtice.2023.105067.json,Not Reported,Not Applicable,TpPa-2(MW)/PSf membrane showed a 67% higher pure water permeability compared to PSf membrane.,,,,,,,,
TpPa-1/CNT-ZIF-8,methylene blue,No,"0.5 nm (ZIF-8 aperture), 0.85 nm (interpenetrated pores of ZIF-8 and TpPa-1/CNT)",3D cages,MOF composite,Interpenetrated molecular sieving pores formed by ZIF-8 and TpPa-1/CNT,Not Reported,Size exclusion,10.1016_j.seppur.2024.130310.json,"298 K, 1 bar",Not Applicable,Rejection rate: 99.77%,,,,,,,,
TpPa-1/CNT-ZIF-8,direct red,No,"0.5 nm (ZIF-8 aperture), 0.85 nm (interpenetrated pores of ZIF-8 and TpPa-1/CNT)",3D cages,MOF composite,Interpenetrated molecular sieving pores formed by ZIF-8 and TpPa-1/CNT,Not Reported,Size exclusion,10.1016_j.seppur.2024.130310.json,"298 K, 1 bar",Not Applicable,Rejection rate: 97.76%,,,,,,,,
TpPa-1/CNT-ZIF-8,acid orange,No,"0.5 nm (ZIF-8 aperture), 0.85 nm (interpenetrated pores of ZIF-8 and TpPa-1/CNT)",3D cages,MOF composite,Interpenetrated molecular sieving pores formed by ZIF-8 and TpPa-1/CNT,Not Reported,Size exclusion,10.1016_j.seppur.2024.130310.json,"298 K, 1 bar",Not Applicable,Rejection rate: 99.53%,,,,,,,,
TpPa-1/CNT-ZIF-8,methyl orange,No,"0.5 nm (ZIF-8 aperture), 0.85 nm (interpenetrated pores of ZIF-8 and TpPa-1/CNT)",3D cages,MOF composite,Interpenetrated molecular sieving pores formed by ZIF-8 and TpPa-1/CNT,Not Reported,Size exclusion,10.1016_j.seppur.2024.130310.json,"298 K, 1 bar",Not Applicable,Rejection rate: 99.77%,,,,,,,,
TpPa-1,lithium polysulfide,No,0.8â€? nm (micropores),Not Reported,Other,Size exclusion at sub-nanometer scale,Not Reported,Size exclusion at sub-nanometer scale,10.1016_j.jallcom.2022.168184.json,Not Reported,Not Applicable,The microporous nature of TpPa-1 acts as a barrier to lithium polysulfides while allowing Li+ ion transport.,,,,,,,,
TpPa-1,salt ions,No,0.69â€?.705 nm,2D channels,Other,Narrow pore size distribution enabling selective ion rejection,Not Reported,Size exclusion at sub-nanometer scale,10.1016_j.jtice.2023.105067.json,Not Reported,Not Applicable,Salt rejection rate exceeded 98%.,,,,,,,,
TpPa-1,methylene blue,No,1.6 nm,2D channels,COF membrane,Size exclusion at nanometer scale,1.43 nm,Size exclusion,10.1039-d0cs00552e_1747625553227630_10.1039@D0CS00552E.json,"298 K, 1 bar",Not Applicable,Methylene blue is too large to pass through the pores.,,,,,,,,
TpPa-1,water,Yes,1.6 nm,2D channels,COF membrane,Size exclusion at nanometer scale,0.275 nm,Size exclusion,10.1039-d0cs00552e_1747625553227630_10.1039@D0CS00552E.json,"298 K, 1 bar",Not Applicable,Water molecules pass easily due to their small size.,,,,,,,,
TpEBâˆ’PAN,water,Yes,10-20 nm,2D channels,Other,Facilitated transport through nanochannels,Not Reported,Facilitated transport through nanochannels,10.1016_j.jtice.2023.105067.json,Not Reported,Not Applicable,"Incorporation of TpEB increased pore density from 63 pores Î¼mâˆ? to 146 pores Î¼mâˆ?, enhancing water flux.",,,,,,,,
TPBI-(H3PO4)x,helium,Yes,"5.9 Ã… to 6.4 Ã… (at 35 Â°C), 6.0 Ã… to 6.9 Ã… (at 150 Â°C)",Not Reported,Other,Unprecedented size-sieving ability in polybenzimidazole doped with polyprotic acids.,2.6 Ã…,Size exclusion at sub-nanometer scale,10.1016_j.memsci.2023.121474.json,"35 Â°C, 100 PSIA",Not Applicable,Helium permeability ranges from 5â€?1 Barrer with He/CH4 selectivity of 301â€?052.,,,,,,,,
TPBI-(H3PO4)x,hydrogen,Yes,"5.9 Ã… to 6.4 Ã… (at 35 Â°C), 6.0 Ã… to 6.9 Ã… (at 150 Â°C)",Not Reported,Other,Unprecedented size-sieving ability in polybenzimidazole doped with polyprotic acids.,2.9 Ã…,Size exclusion at sub-nanometer scale,10.1016_j.memsci.2023.121474.json,"35 Â°C, 100 PSIA",Not Applicable,H2 permeability ranges from 3.6â€?6 Barrer with H2/CO2 selectivity up to 62.3.,,,,,,,,
TPBI-(H3PO4)x,carbon dioxide,No,"5.9 Ã… to 6.4 Ã… (at 35 Â°C), 6.0 Ã… to 6.9 Ã… (at 150 Â°C)",Not Reported,Other,Unprecedented size-sieving ability in polybenzimidazole doped with polyprotic acids.,3.3 Ã…,Size exclusion at sub-nanometer scale,10.1016_j.memsci.2023.121474.json,"35 Â°C, 100 PSIA",Not Applicable,Restricted due to tight chain packing and size sieving effect.,,,,,,,,
TPBI-(H3PO4)x,methane,No,"5.9 Ã… to 6.4 Ã… (at 35 Â°C), 6.0 Ã… to 6.9 Ã… (at 150 Â°C)",Not Reported,Other,Unprecedented size-sieving ability in polybenzimidazole doped with polyprotic acids.,3.8 Ã…,Size exclusion at sub-nanometer scale,10.1016_j.memsci.2023.121474.json,"35 Â°C, 100 PSIA",Not Applicable,Restricted due to tight chain packing and size sieving effect.,,,,,,,,
TpAZO,protons,Yes,Not Reported,3D cages,Other,Grotthuss-type proton hopping facilitated by hydrogen bonding,Not Reported,Grotthuss-type proton conduction,10.1016_j.jtice.2023.105067.json,340 K,Not Applicable,Proton conductivity of PA@TpAZO was 6.7 Ã— 10âˆ? S cmâˆ? at 340 K.,,,,,,,,
TOX-PIM-1/ZIF-8,carbon dioxide,Yes,Not Reported,Not Reported,MOF composite,Size exclusion at sub-nanometer scale,0.33 nm,Size exclusion,10.1039-c5ta09060a_1747624331193586_song2016.json,"295 K, 4 bar",Not Applicable,Permeability increases with ZIF-8 loading.,,,,,,,,
TOX-PIM-1/ZIF-8,methane,No,Not Reported,Not Reported,MOF composite,Size exclusion at sub-nanometer scale,0.38 nm,Size exclusion,10.1039-c5ta09060a_1747624331193586_song2016.json,"295 K, 4 bar",Not Applicable,Selectivity decreases slightly with ZIF-8 loading.,,,,,,,,
TOX-PIM-1/ZIF-8,hydrogen,Yes,Not Reported,Not Reported,MOF composite,Size exclusion at sub-nanometer scale,0.29 nm,Size exclusion,10.1039-c5ta09060a_1747624331193586_song2016.json,"295 K, 4 bar",Not Applicable,Permeability and selectivity increase with ZIF-8 loading.,,,,,,,,
TOX-PIM-1/SiO2,carbon dioxide,Yes,Not Reported,Not Reported,Other,Size exclusion at sub-nanometer scale,0.33 nm,Size exclusion,10.1039-c5ta09060a_1747624331193586_song2016.json,"295 K, 4 bar",Not Applicable,Permeability increases with silica loading.,,,,,,,,
TOX-PIM-1/SiO2,methane,No,Not Reported,Not Reported,Other,Size exclusion at sub-nanometer scale,0.38 nm,Size exclusion,10.1039-c5ta09060a_1747624331193586_song2016.json,"295 K, 4 bar",Not Applicable,Selectivity decreases significantly with silica loading.,,,,,,,,
TOX-PIM-1/SiO2,oxygen,Yes,Not Reported,Not Reported,Other,Size exclusion at sub-nanometer scale,0.35 nm,Size exclusion,10.1039-c5ta09060a_1747624331193586_song2016.json,"295 K, 4 bar",Not Applicable,Permeability and selectivity improve with silica loading.,,,,,,,,
TNU-132,perrhenate,Yes,Not Reported,3D network,MOFs,Nano-sieving followed by reconstruction process for ReO4-,0.26 nm,Coordination bonding after sieving,d1dt04175d.json,"Room temperature, aqueous solution",Not Applicable,ReO4- ions are selectively captured and fixed via coordination bonds with Agâ€“O interactions.,,,,,,,,
TNU-132,dichromate,No,Not Reported,3D network,MOFs,Nano-sieving followed by reconstruction process for ReO4-,0.32 nm,Size exclusion,d1dt04175d.json,"Room temperature, aqueous solution",Not Applicable,Cr2O7^2- is excluded due to its larger size and adheres to the external surface via electrostatic interactions.,,,,,,,,
TNU-132,permanganate,Yes,Not Reported,3D network,MOFs,Nano-sieving followed by reconstruction process for ReO4-,0.24 nm,Coordination bonding after sieving,d1dt04175d.json,"Room temperature, aqueous solution",Not Applicable,MnO4- shows preferential capture over ReO4- due to smaller size and lower hydration energy.,,,,,,,,
TMOF-3,propargyl alcohol,Yes,Not Reported,Non-interpenetrated pcu-net,MOFs,Not Reported,Not Reported,Coordination with alkynophilic Ag+ sites,10.1007-s41061-019-0259-y_1747623574768200_zhang2019.json,Ambient conditions,Not Applicable,Catalyzes cyclic carboxylation to Î±-alkylidene cyclic carbonates.,,,,,,,,
TMOF-3,propargyl amine,Yes,Not Reported,Non-interpenetrated pcu-net,MOFs,Not Reported,Not Reported,Coordination with alkynophilic Ag+ sites,10.1007-s41061-019-0259-y_1747623574768200_zhang2019.json,Ambient conditions,Not Applicable,Catalyzes cyclic carboxylation to oxazolidinones.,,,,,,,,
TMOF-2,water,Yes,Not Reported,Prototypical pcu net with twofold interpenetration,MOFs,Not Reported,0.275 nm,Enhanced water affinity due to dangling sulfonate groups,10.1007-s41061-019-0259-y_1747623574768200_zhang2019.json,"90 Â°C, 98% RH",Not Applicable,Increased bulk proton conductivity compared to TMOF-1.,,,,,,,,
