Repository: MontageBai/Data-driven-discovery-of-metal-organic-frameworks-for-sieving-separation-of-C5-quinary-mixture-

File: AdsorptionInformationCard/After Process JSON.csv (part 17 of 46)
Materials Name,Molecule Name,Can Pass SievingPore Size,Structure Type,Material Category,Sieving Mechanism,Molecular Size,Mechanism,File Name,Test Conditions,Threshold Pressure,Additional Info,,,,,,,,,
TMOF-1,carbon dioxide,Yes,Not Reported,2D layered structure with interpenetrated pcu topology,MOFs,Not Reported,0.33 nm,Strong affinity toward sulfonate groups,10.1007-s41061-019-0259-y_1747623574768200_zhang2019.json,Ambient conditions,Not Applicable,"CO2 positioned in the middle of four sulfonate groups, showing high affinity.",,,,,,,,
TMC@MIL-101(Cr)â€“NH2,sodium chloride,No,"6.5 Ã…, 25 Ã…",Mesoporous crystalline structure,MOF composite,Molecular sieving through reduced pore apertures,"7.16 Ã… (Na+), 6.64 Ã… (Clâˆ?",Size exclusion,10.1016_j.memsci.2022.121133.json,"150 psi, 23 Â°C",Not Applicable,High rejection of 98.0% achieved at optimal loading,,,,,,,,
TMC@MIL-101(Cr)â€“NH2,magnesium chloride,No,"6.5 Ã…, 25 Ã…",Mesoporous crystalline structure,MOF composite,Molecular sieving through reduced pore apertures,"8.80 Ã… (Mg2+), 6.64 Ã… (Clâˆ?",Size exclusion,10.1016_j.memsci.2022.121133.json,"150 psi, 23 Â°C",Not Applicable,High rejection achieved with optimized membrane,,,,,,,,
TMC@MIL-101(Cr)â€“NH2,boric acid,No,"6.5 Ã…, 25 Ã…",Mesoporous crystalline structure,MOF composite,Molecular sieving through reduced pore apertures,Not Reported,Size exclusion,10.1016_j.memsci.2022.121133.json,"150 psi, pH 7.5, 23 Â°C",Not Applicable,Rejection rate improved compared to control membrane,,,,,,,,
TMC@MIL-101(Cr)â€“NH2,poly(ethylene glycol) with a molecular weight of 200 Da,No,"6.5 Ã…, 25 Ã…",Mesoporous crystalline structure,MOF composite,Molecular sieving through reduced pore apertures,Not Reported,Size exclusion,10.1016_j.memsci.2022.121133.json,"150 psi, 23 Â°C",Not Applicable,Rejection rate improved compared to control membrane,,,,,,,,
TMC@GPTES@MIL-101(Cr)â€“NH2,sodium chloride,No,6 Ã…,Sub-nanometer pores,MOF composite,Molecular sieving through sub-nanometer pores,"7.16 Ã… (Na+), 6.64 Ã… (Clâˆ?",Size exclusion,10.1016_j.memsci.2022.121133.json,"150 psi, 23 Â°C",Not Applicable,Rejection >99.0% achieved,,,,,,,,
TMC@GPTES@MIL-101(Cr)â€“NH2,magnesium chloride,No,6 Ã…,Sub-nanometer pores,MOF composite,Molecular sieving through sub-nanometer pores,"8.80 Ã… (Mg2+), 6.64 Ã… (Clâˆ?",Size exclusion,10.1016_j.memsci.2022.121133.json,"150 psi, 23 Â°C",Not Applicable,Rejection >99.0% achieved,,,,,,,,
TMC@GPTES@MIL-101(Cr)â€“NH2,sodium sulfate,No,6 Ã…,Sub-nanometer pores,MOF composite,Molecular sieving through sub-nanometer pores,Not Reported,Size exclusion,10.1016_j.memsci.2022.121133.json,"150 psi, 23 Â°C",Not Applicable,Rejection >99.0% achieved,,,,,,,,
TMC@GPTES@MIL-101(Cr)â€“NH2,magnesium sulfate,No,6 Ã…,Sub-nanometer pores,MOF composite,Molecular sieving through sub-nanometer pores,Not Reported,Size exclusion,10.1016_j.memsci.2022.121133.json,"150 psi, 23 Â°C",Not Applicable,Rejection >99.0% achieved,,,,,,,,
TMC@GPTES@MIL-101(Cr)â€“NH2,boric acid,No,6 Ã…,Sub-nanometer pores,MOF composite,Molecular sieving through sub-nanometer pores,Not Reported,Size exclusion,10.1016_j.memsci.2022.121133.json,"150 psi, pH 7.5, 23 Â°C",Not Applicable,Rejection rate of 89.0% achieved,,,,,,,,
TMC@GPTES@MIL-101(Cr)â€“NH2,poly(ethylene glycol) with a molecular weight of 200 Da,No,6 Ã…,Sub-nanometer pores,MOF composite,Molecular sieving through sub-nanometer pores,Not Reported,Size exclusion,10.1016_j.memsci.2022.121133.json,"150 psi, 23 Â°C",Not Applicable,Rejection rate of 99.2% achieved,,,,,,,,
TiPc-NiTAA,lithium polysulfide (Li2S8),No,9.63 Ã…,2D porous structure,MOF membrane,Size exclusion at sub-nanometer scale,Not Reported,Size exclusion,10.1016_j.apsusc.2025.162828.json,"298 K, implicit solvation model",Not Applicable,Binding energy is 1.59 eV in vacuum and 2.66 eV in electrolyte,,,,,,,,
TiPc-NiTAA,lithium polysulfide (Li2S6),No,9.63 Ã…,2D porous structure,MOF membrane,Size exclusion at sub-nanometer scale,Not Reported,Size exclusion,10.1016_j.apsusc.2025.162828.json,"298 K, implicit solvation model",Not Applicable,Binding energy is 3.09 eV in vacuum and 2.54 eV in electrolyte,,,,,,,,
TiPc-NiTAA,lithium polysulfide (Li2S4),No,9.63 Ã…,2D porous structure,MOF membrane,Size exclusion at sub-nanometer scale,Not Reported,Size exclusion,10.1016_j.apsusc.2025.162828.json,"298 K, implicit solvation model",Not Applicable,Binding energy is 3.05 eV in vacuum and 2.09 eV in electrolyte,,,,,,,,
TiPc-NiTAA,electrolyte molecules,Yes,9.63 Ã…,2D porous structure,MOF membrane,Size exclusion at sub-nanometer scale,Not Reported,Size exclusion,10.1016_j.apsusc.2025.162828.json,"298 K, mixture of DOL and DME with LiTFSI",Not Applicable,Electrolyte molecules permeate through the TiPc-NiTAA layers,,,,,,,,
TiO2-ZrO2 ceramic NF membrane,evans blue,No,Not Reported,Not Reported,Other,Nanoscale pore sieving,Not Reported,Not Reported,10.1016_j.desal.2023.116772.json,Not Reported,Not Applicable,Rejection for Evans blue was reported to be 99%.,,,,,,,,
TiO2-ZrO2 ceramic NF membrane,acid red,No,Not Reported,Not Reported,Other,Nanoscale pore sieving,Not Reported,Not Reported,10.1016_j.desal.2023.116772.json,Not Reported,Not Applicable,Acid red rejection was found to be 93%.,,,,,,,,
TiO2/NTU-9,hydrogen peroxide,Yes,Not Reported,Core-shell structure,MOF composite,Size exclusion at sub-nanometer scale based on NTU-9 layer spacing,0.33 nm,Size exclusion,10.1016_j.jcis.2022.10.111.json,"â€?.25 V vs Ag/AgCl, Full spectrum light illumination",Not Applicable,"Photogenerated holes accumulate at TiO2/NTU-9/electrolyte interface, allowing small molecules like H2O2 to pass through NTU-9 shell.",,,,,,,,
TiO2/NTU-9,glucose,No,Not Reported,Core-shell structure,MOF composite,Size exclusion at sub-nanometer scale based on NTU-9 layer spacing,Not Reported,Size exclusion,10.1016_j.jcis.2022.10.111.json,"â€?.25 V vs Ag/AgCl, Full spectrum light illumination",Not Applicable,Larger glucose molecules are excluded by the NTU-9 shell due to size-dependent sieving.,,,,,,,,
TiO2 NTPCs/Z-MOF/hydrogel,bovine serum albumin,No,1â€? Î¼m (hydrogel pores),"3D porous network (hydrogel), microporous MOF",MOF composite,Hierarchical size exclusion via combined Z-MOF and hydrogel layers,Not Reported,Size exclusion,10.1021-acs.langmuir.4c00727.json,Immersion in 20 mg/mL BSA solution,Not Applicable,"Photocurrent signals nearly unchanged after BSA exposure, confirming excellent antibiofouling activity.",,,,,,,,
TiO2 NTPCs/Z-MOF/hydrogel,dopamine,Yes,1â€? Î¼m (hydrogel pores),"3D porous network (hydrogel), microporous MOF",MOF composite,Hierarchical size exclusion via combined Z-MOF and hydrogel layers,Not Reported,Size exclusion,10.1021-acs.langmuir.4c00727.json,Detection range: 10â€?00 nM; complex biological environment,Not Applicable,Hierarchical sieving ensures efficient transport of small molecules like dopamine while blocking larger interfering species.,,,,,,,,
TiO2 NTPCs/Z-MOF,bovine serum albumin,No,Not Reported,Not Reported,MOF composite,Size exclusion at sub-nanometer scale,Not Reported,Size exclusion,10.1021-acs.langmuir.4c00727.json,Immersion in 20 mg/mL BSA solution,Not Applicable,"Photocurrent density maintained at 92.68% of initial value after exposure to BSA, indicating effective blocking of large biomolecules.",,,,,,,,
TiO2 NTPCs/Z-MOF,dopamine,Yes,Not Reported,Not Reported,MOF composite,Size exclusion at sub-nanometer scale,Not Reported,Size exclusion,10.1021-acs.langmuir.4c00727.json,Detection range: 10â€?00 nM; sensitivity maintained post-contamination,Not Applicable,"Photocurrent response increased linearly with dopamine concentration, demonstrating unhindered transport of small molecules.",,,,,,,,
TiO2,1-hexene,Yes,"1.35 nm (micropore), 35.5 nm (mesopore)",Hierarchical porous structure,Other,Size exclusion at sub-nanometer scale,2.5 Ã…,Size exclusion,10.1002-anie.202011866_1747626199121682_10.1002@anie.202011866.json,"298 K, 1 bar",Not Applicable,Passivated by quinoline.,,,,,,,,
TiO2,cis-cyclooctene,No,"1.35 nm (micropore), 35.5 nm (mesopore)",Hierarchical porous structure,Other,Size exclusion at sub-nanometer scale,5.5 Ã…,Size exclusion,10.1002-anie.202011866_1747626199121682_10.1002@anie.202011866.json,"298 K, 1 bar",Not Applicable,Passivated by quinoline.,,,,,,,,
Ti-MOF,glycopeptides,Yes,Not Reported,Not Reported,MOFs,Size exclusion at sub-nanometer scale,Smaller than proteins,Size exclusion,10.1016_j.chroma.2022.462971.json,Not Reported,Not Applicable,Demonstrated size-exclusion effect for glycopeptides over proteins.,,,,,,,,
TIFSIX-3-Co,carbon dioxide,Yes,"3.63 Ã… (PLD), 3.93 Ã… (LCD)",1D channels,Other,Size exclusion at sub-nanometer scale,0.33 nm,Size exclusion at sub-nanometer scale,10.1002-adfm.202420105.json,"298 K, 1 bar",Not Applicable,High affinity due to electronegative fluorine centers and pyrazine ligands.,,,,,,,,
TIFSIX-3-Co,xenon,Conditional (see Additional Info),"3.63 Ã… (PLD), 3.93 Ã… (LCD)",1D channels,Other,Size exclusion at sub-nanometer scale,0.405 nm,Kinetic sieving,10.1002-adfm.202420105.json,"298 K, 1 bar",Not Applicable,Some adsorption occurs due to flexible pore structure.,,,,,,,,
TIFSIX-3-Co,krypton,Conditional (see Additional Info),"3.63 Ã… (PLD), 3.93 Ã… (LCD)",1D channels,Other,Size exclusion at sub-nanometer scale,0.365 nm,Kinetic sieving,10.1002-adfm.202420105.json,"298 K, 1 bar",Not Applicable,Some adsorption occurs due to flexible pore structure.,,,,,,,,
TIFSIX-2-Cu-i,trans-2-pentene,Yes,5.0 Ã… (FÂ·Â·Â·F distance of TiF6^2âˆ?,3D interpenetrated structure with suitable electrostatic environment,MOFs,Electrostatic recognition combined with pore size restriction,Not Reported,Electrostatic recognition,10.1007-s12274-020-2831-8_1747626729996509_10.1007@s12274-020-2831-8.json,"298 K, 45 kPa",Not Applicable,High uptake capacity: 3.1 mmolÂ·gâˆ?,,,,,,,,
TIFSIX-2-Cu-i,1-pentene,Yes,5.0 Ã… (FÂ·Â·Â·F distance of TiF6^2âˆ?,3D interpenetrated structure with suitable electrostatic environment,MOFs,Electrostatic recognition combined with pore size restriction,Not Reported,Electrostatic recognition,10.1007-s12274-020-2831-8_1747626729996509_10.1007@s12274-020-2831-8.json,"298 K, 45 kPa",Not Applicable,Lower uptake compared to trans-2-pentene,,,,,,,,
TIFSIX-2-Cu-i,isoprene,Yes,5.0 Ã… (FÂ·Â·Â·F distance of TiF6^2âˆ?,3D interpenetrated structure with suitable electrostatic environment,MOFs,Electrostatic recognition combined with pore size restriction,Not Reported,Electrostatic recognition,10.1007-s12274-020-2831-8_1747626729996509_10.1007@s12274-020-2831-8.json,"298 K, 45 kPa",Not Applicable,Lowest uptake among the three molecules,,,,,,,,
TIFSIX-2-Cu-i,acetylene,Yes,Not Reported,Not Reported,MOFs,Not Reported,Not Reported,Not Reported,10.1016-j.coche.2018.04.005_1747623658333395_duan2018.json,Not Reported,Not Applicable,TIFSIX-2-Cu-i ranks among the best porous materials in the context of C2H2/CO2 selectivity.,,,,,,,,
TIFSIX-2-Cu-i,carbon dioxide,No,Not Reported,Not Reported,MOFs,Not Reported,Not Reported,Not Reported,10.1016-j.coche.2018.04.005_1747623658333395_duan2018.json,Not Reported,Not Applicable,TIFSIX-2-Cu-i ranks among the best porous materials in the context of C2H2/CO2 selectivity.,,,,,,,,
TIFSIX-2-Cu-i,carbon dioxide,Yes,Not Reported,Not Reported,MOFs,Not Reported,3.3 Ã…,Chemical adsorption via TiF62- pillars,10.1021-acssuschemeng.0c05155_1747625285029910_10.1021@acssuschemeng.0c05155.json,"298 K, 0.15 bar",Not Applicable,Coulomb potential governs selective CO2 adsorption.,,,,,,,,
TIFSIX-14-Cu-i,propyne,Yes,3.4 Ã…,2D channels,MOFs,Size exclusion at sub-nanometer scale,4.2 Ã— 4.0 Ã— 6.5 Ã…Â³,Gate-opening adsorption,10.1039-c8ta08198k_1747624675193397_yang2018.json,"273â€?13 K, up to 1 bar",500 ppm,Ultra-low threshold pressure due to weak Câ€“H/F hydrogen bonding interaction allowing easy rotation of pyridine rings.,,,,,,,,
TIFSIX-14-Cu-i,propylene,No,3.4 Ã…,2D channels,MOFs,Size exclusion at sub-nanometer scale,5.3 Ã— 4.2 Ã— 6.4 Ã…Â³,Size exclusion,10.1039-c8ta08198k_1747624675193397_yang2018.json,"273â€?13 K, up to 1 bar",Not Applicable,Restricted aperture caused by tilted pyridine rings resists propylene entry.,,,,,,,,
Ti4+@Zr-MOF,phosphopeptides,Yes,1.3 nm,3D cages,MOFs,Size exclusion at sub-nanometer scale,Not Reported,Size exclusion at sub-nanometer scale,10.1007-s00604-019-3962-z_1747626161714858_zheng2019.json,"298 K, ambient pressure",Not Applicable,Phosphopeptides selectively captured while excluding large molecular weight proteins like BSA (66 kDa),,,,,,,,
Ti4+@Zr-MOF,bovine serum albumin,No,1.3 nm,3D cages,MOFs,Size exclusion at sub-nanometer scale,66 kDa,Size exclusion at sub-nanometer scale,10.1007-s00604-019-3962-z_1747626161714858_zheng2019.json,"298 K, ambient pressure",Not Applicable,BSA excluded due to size-exclusion effect,,,,,,,,
Ti3C2Tx-MIL-100 nanolaminate film,methylene blue,No,"1.1 nm, 1.5 nm",nanochannels between interlayers,MOF composite,Dual mechanism of adsorption and size exclusion,Not Reported,Adsorption,10.1021-acsami.3c00909.json,"298 K, 2 bar",Not Applicable,Removed with >99% efficiency due to adsorption by MIL-100.,,,,,,,,
Ti3C2Tx-MIL-100 nanolaminate film,tetracycline,No,"1.1 nm, 1.5 nm",nanochannels between interlayers,MOF composite,Dual mechanism of adsorption and size exclusion,Not Reported,Adsorption,10.1021-acsami.3c00909.json,"298 K, 2 bar",Not Applicable,Removed with 93.9% efficiency due to adsorption by MIL-100.,,,,,,,,
Ti3C2Tx-MIL-100 nanolaminate film,green quantum dots,No,"1.1 nm, 1.5 nm",nanochannels between interlayers,MOF composite,Dual mechanism of adsorption and size exclusion,10 nm,Size exclusion,10.1021-acsami.3c00909.json,"298 K, 2 bar",Not Applicable,Removed with 99.7% efficiency due to size exclusion mechanism.,,,,,,,,
Ti3C2Tx-MIL-100 nanolaminate film,gold nanoparticles,No,"1.1 nm, 1.5 nm",nanochannels between interlayers,MOF composite,Dual mechanism of adsorption and size exclusion,10 nm,Size exclusion,10.1021-acsami.3c00909.json,"298 K, 2 bar",Not Applicable,Trapped on the upper surface of the film due to size exclusion.,,,,,,,,
Ti3C2Tx-MIL-100 nanolaminate film,isatin,Yes,"1.1 nm, 1.5 nm",nanochannels between interlayers,MOF composite,Dual mechanism of adsorption and size exclusion,Not Reported,Conditional (see Additional Info),10.1021-acsami.3c00909.json,"298 K, 2 bar",Not Applicable,Passed through the membrane as it contains fewer benzene rings and is electrically neutral.,,,,,,,,
Ti2CTx MXene,hydrogen,Yes,7 Ã… (interlayer distance),Layered structure with nanochannels,Other,Weak chemisorption in subnanoscale interlayer space,0.289 nm,Kubas-type interactions,10.1002-adma.202301589.json,"Room temperature, 60 bar",Not Applicable,Hydrogen uptake capacity of 8.8 wt% reported,,,,,,,,
Ti2CTx MXene,deuterium,Yes,7 Ã… (interlayer distance),Layered structure with nanochannels,Other,Weak chemisorption in subnanoscale interlayer space,0.269 nm,Kubas-type interactions,10.1002-adma.202301589.json,"Room temperature, ambient pressure",Not Applicable,Higher storage capacity attributed to nanopump effect,,,,,,,,
THAMs,propylene,Yes,Not Reported,Not Reported,MOF composite,Shrinkage of unit-cell parameter and lattice rigidification,0.46 nm,Size exclusion,10.1002-adma.202201423.json,"298 K, 1.1 bar",Not Applicable,Propylene permeance: Not Reported,,,,,,,,
THAMs,propane,No,Not Reported,Not Reported,MOF composite,Shrinkage of unit-cell parameter and lattice rigidification,0.43 nm,Size exclusion,10.1002-adma.202201423.json,"298 K, 1.1 bar",Not Applicable,C3H6/C3H8 separation factor exceeds 200,,,,,,,,
TGAMs,propylene,Yes,Not Reported,Not Reported,MOF composite,Slightly enhanced lattice rigidity,0.46 nm,Size exclusion,10.1002-adma.202201423.json,"298 K, 1.1 bar",Not Applicable,Propylene permeance: Not Reported,,,,,,,,
TGAMs,propane,No,Not Reported,Not Reported,MOF composite,Slightly enhanced lattice rigidity,0.43 nm,Size exclusion,10.1002-adma.202201423.json,"298 K, 1.1 bar",Not Applicable,C3H6/C3H8 separation factor: 120,,,,,,,,
Tb-mesoMOF,microperoxidase-11,Yes,"3.9 nm, 4.7 nm",Not Reported,MOFs,Not Reported,3.3 x 1.7 x 1.1 nm,Size exclusion,d1cs01011e.json,Aqueous solution,Not Applicable,"Enhanced catalytic activity for oxidation of 3,5-dit-butyl-catechol to o-quinone",,,,,,,,
Tb-L,carbon dioxide,Yes,Not Reported,3D,MOFs,Size exclusion at sub-nanometer scale,Not Reported,Size exclusion at sub-nanometer scale,10.1021-acs.cgd.5b01617_1747625853266409_seth2016.json,"273 K, 1 bar",Not Applicable,CO2 uptake capacity: 67.1 cc g-1,,,,,,,,
Tb-L,nitrogen,No,Not Reported,3D,MOFs,Size exclusion at sub-nanometer scale,Not Reported,Size exclusion at sub-nanometer scale,10.1021-acs.cgd.5b01617_1747625853266409_seth2016.json,"273 K, 1 bar",Not Applicable,CO2/N2 selectivity: 15.2,,,,,,,,
TaOFFIVE-1-Ni,carbon dioxide,Yes,"Not Reported (PLD), Not Reported (LCD)",3D network,MOFs,Dynamic movement of pyz-ligand and pillar units,3.3 Ã…,Preferential adsorption via strong interactions,10.1021-acs.nanolett.4c01305.json,"293 K, up to 1 bar",Not Applicable,Moderate CO2 uptake capacity.,,,,,,,,
TaOFFIVE-1-Ni,methane,No,"Not Reported (PLD), Not Reported (LCD)",3D network,MOFs,Dynamic movement of pyz-ligand and pillar units,3.8 Ã…,Size exclusion due to limited pore aperture,10.1021-acs.nanolett.4c01305.json,"293 K, 0.5 bar",Not Applicable,Low CH4 uptake observed.,,,,,,,,
TAGSEB (Cu4(bpp)4V6O17),carbon dioxide,Yes,"Not Reported (PLD), Not Reported (LCD)",1D channels,MOF membrane,Open metal sites with steric hindrance,0.33 nm,Size exclusion at sub-nanometer scale,10.1016-j.memsci.2021.119742_1747623722890363_S0376738821006876.json,"300 K, Not Reported",Not Applicable,Homogeneous free energy profile enhances diffusivity.,,,,,,,,
TA/ZIF-8,sodium sulfate,No,Not Reported,3D cages,MOF composite,Enhanced negative potential of the membrane surface and synergistic effect between TA and original ZIF-8 framework,0.54 nm,Size exclusion and electrostatic repulsion,10.1016_j.apsusc.2024.159975.json,"2000 ppm, 0.55 MPa, 25 Â°C",Not Applicable,Rejection decreases with increasing TA/ZIF-8 doping concentration,,,,,,,,
TA/ZIF-8,magnesium sulfate,No,Not Reported,3D cages,MOF composite,Enhanced negative potential of the membrane surface and synergistic effect between TA and original ZIF-8 framework,0.52 nm,Size exclusion and electrostatic repulsion,10.1016_j.apsusc.2024.159975.json,"2000 ppm, 0.55 MPa, 25 Â°C",Not Applicable,Rejection significantly reduced compared to TFC-blank membrane,,,,,,,,
TA/ZIF-8,magnesium chloride,Yes,Not Reported,3D cages,MOF composite,Enhanced negative potential of the membrane surface and synergistic effect between TA and original ZIF-8 framework,0.56 nm,Inverse size exclusion phenomenon,10.1016_j.apsusc.2024.159975.json,"2000 ppm, 0.55 MPa, 25 Â°C",Not Applicable,Rejection lower than sodium chloride at higher TA/ZIF-8 doping concentrations,,,,,,,,
TA/ZIF-8,calcium chloride,Yes,Not Reported,3D cages,MOF composite,Enhanced negative potential of the membrane surface and synergistic effect between TA and original ZIF-8 framework,0.58 nm,Inverse size exclusion phenomenon,10.1016_j.apsusc.2024.159975.json,"2000 ppm, 0.55 MPa, 25 Â°C",Not Applicable,Rejection lower than sodium chloride at higher TA/ZIF-8 doping concentrations,,,,,,,,
TA/ZIF-8,sodium chloride,Yes,Not Reported,3D cages,MOF composite,Enhanced negative potential of the membrane surface and synergistic effect between TA and original ZIF-8 framework,0.49 nm,Size exclusion and electrostatic repulsion,10.1016_j.apsusc.2024.159975.json,"2000 ppm, 0.55 MPa, 25 Â°C",Not Applicable,Rejection higher than magnesium chloride and calcium chloride at higher TA/ZIF-8 doping concentrations,,,,,,,,
Supramolecule Array Membrane (SAM),hydrogen,Yes,0.30 nm (intermolecular spacing),0D molecules,Other,Ultrasmall size exclusion based on intermolecular spacing,0.289 nm,Molecular sieving through zigzag galleries,10.1021-acs.accounts.2c00434.json,Room temperature,Not Applicable,Sharp cutoff between H2 and CO2 observed,,,,,,,,
Supramolecule Array Membrane (SAM),carbon dioxide,No,0.30 nm (intermolecular spacing),0D molecules,Other,Ultrasmall size exclusion based on intermolecular spacing,0.33 nm,Size exclusion,10.1021-acs.accounts.2c00434.json,Room temperature,Not Applicable,Selectivity exceeded 3600,,,,,,,,
SUMOF-2,carbon dioxide,Yes,5.9 Ã… and 7.7 Ã…,Interpenetrated network,MOFs,Not Reported,3.30 Ã…,Size exclusion,10.1039-c7cs00153c_1747623563774281_adil2017.json,273 K,Not Applicable,Accommodates CO2 due to larger pore sizes,,,,,,,,
SUMOF-2,methane,Yes,5.9 Ã… and 7.7 Ã…,Interpenetrated network,MOFs,Not Reported,3.64 Ã…,Size exclusion,10.1039-c7cs00153c_1747623563774281_adil2017.json,273 K,Not Applicable,Accommodates CH4 due to larger pore sizes,,,,,,,,
SUMOF-2,nitrogen,Yes,5.9 Ã… and 7.7 Ã…,Interpenetrated network,MOFs,Not Reported,3.80 Ã…,Size exclusion,10.1039-c7cs00153c_1747623563774281_adil2017.json,273 K,Not Applicable,Accommodates N2 due to larger pore sizes,,,,,,,,
sulfated UIO-66 (UIOâ€?6OSO3),proton,Yes,"5 Ã… (peak pore size), 3.5â€? Ã… (range)",Highly porous nanoparticles with angstrom scale sieving channels,MOF composite,Size exclusion at sub-nanometer scale,< 2.4 Ã…,Size exclusion at sub-nanometer scale,10.1016_j.jpowsour.2022.231132.json,"298 K, 3 M H2SO4 electrolyte",Not Applicable,"Hydrated proton (e.g., H3O+) can pass through the 5 Ã… pores in UIO-66OSO3",,,,,,,,
sulfated UIO-66 (UIOâ€?6OSO3),vanadium ion,No,"5 Ã… (peak pore size), 3.5â€? Ã… (range)",Highly porous nanoparticles with angstrom scale sieving channels,MOF composite,Size exclusion at sub-nanometer scale,> 8 Ã…,Size exclusion at sub-nanometer scale,10.1016_j.jpowsour.2022.231132.json,"298 K, 1.5 M VO2+ + 3 M H2SO4 solution",Not Applicable,Vanadium ions are screened out by the 5 Ã… pores in UIO-66OSO3,,,,,,,,
ST-ZrBTB,nitrogen,Yes,1.0 nm,3D stacked structure,MOFs,Size exclusion at sub-nanometer scale,0.364 nm,Not Reported,10.1021-acs.chemmater.8b00765_1747624197311042_wang2018.json,77 K,Not Applicable,Nitrogen sorption isotherms were measured to evaluate surface area and porosity.,,,,,,,,
ST-ZrBTB,carbon dioxide,Yes,1.0 nm,3D stacked structure,MOFs,Size exclusion at sub-nanometer scale,0.33 nm,Not Reported,10.1021-acs.chemmater.8b00765_1747624197311042_wang2018.json,"278-313 K, 0-20 bar",Not Applicable,ST-ZrBTB showed lower CO2 uptake compared to MF-ZrBTB at high pressures.,,,,,,,,
ST-ZrBTB,methane,Yes,1.0 nm,3D stacked structure,MOFs,Size exclusion at sub-nanometer scale,0.38 nm,Not Reported,10.1021-acs.chemmater.8b00765_1747624197311042_wang2018.json,"278-308 K, 0-100 bar",Not Applicable,ST-ZrBTB exhibited lower CH4 uptake than MF-ZrBTB.,,,,,,,,
STAM-1,oxygen,Yes,"4 Ã… (hydrophilic channels), ~4 Ã… (hydrophobic chambers)",1D channels,MOFs,Difference in diffusion rates between oxygen and nitrogen.,3.467 Ã…,Kinetic sieving,10.1021-acs.cgd.7b00287_1747624348843920_wang2017.json,Not Reported,Not Applicable,O2 diffuses significantly faster than N2.,,,,,,,,
STAM-1,nitrogen,No,"4 Ã… (hydrophilic channels), ~4 Ã… (hydrophobic chambers)",1D channels,MOFs,Difference in diffusion rates between oxygen and nitrogen.,3.64 Ã…,Size exclusion,10.1021-acs.cgd.7b00287_1747624348843920_wang2017.json,Not Reported,Not Applicable,N2 diffuses much slower than O2.,,,,,,,,
SSZ-13 zeolite,hydrogen,Yes,"3.8 Ã… Ã— 3.8 Ã… (large aperture), 2.5 Ã… Ã— 2.5 Ã… (small aperture)",3D framework with interconnected channels and cavities,Other,Size exclusion at sub-nanometer scale through Kinetic Quantum Sieving,Not Reported,Kinetic Quantum Sieving,10.1016-j.ijhydene.2024.12.298.json,"Varied temperatures (25 K, 40 K, 60 K), 1000 mbar pressure",Not Applicable,H2 eluted first in breakthrough experiments at 77 K.,,,,,,,,
SSZ-13 zeolite,deuterium,Yes,"3.8 Ã… Ã— 3.8 Ã… (large aperture), 2.5 Ã… Ã— 2.5 Ã… (small aperture)",3D framework with interconnected channels and cavities,Other,Size exclusion at sub-nanometer scale through Kinetic Quantum Sieving,Not Reported,Kinetic Quantum Sieving,10.1016-j.ijhydene.2024.12.298.json,"Varied temperatures (25 K, 40 K, 60 K), 1000 mbar pressure",Not Applicable,D2 exhibited stronger interaction and remained longer in the column during breakthrough experiments at 77 K.,,,,,,,,
SPIOs@SiO2@MOF,phosphopeptides,Yes,Not Reported,Not Reported,MOF composite,Size exclusion at sub-nanometer scale,Smaller than proteins,Size exclusion,10.1016_j.chroma.2022.462971.json,Not Reported,Not Applicable,Demonstrated size-exclusion effect for phosphopeptides over proteins.,,,,,,,,
SPIOs@SiO2@MOF,glycopeptides,Yes,Not Reported,Not Reported,MOF composite,Size exclusion at sub-nanometer scale,Smaller than proteins,Size exclusion,10.1016_j.chroma.2022.462971.json,Not Reported,Not Applicable,Demonstrated size-exclusion effect for glycopeptides over proteins.,,,,,,,,
sPI-M-H,carbon dioxide,Yes,"0.35 nm, 0.48 nm (ultramicropores)",Amorphous aggregation structure with ultramicropores,Other,Size exclusion and molecular sieving based on pore size distribution,0.33 nm,Size exclusion at sub-nanometer scale,10.1021-acsami.8b07294_1747626483701254_yan2018.json,"298 K, 1 bar",Not Applicable,CO2 uptake: 2.10 mmol/g,,,,,,,,
sPI-M-H,methane,Yes,"0.35 nm, 0.48 nm (ultramicropores)",Amorphous aggregation structure with ultramicropores,Other,Size exclusion and molecular sieving based on pore size distribution,0.38 nm,Size exclusion at sub-nanometer scale,10.1021-acsami.8b07294_1747626483701254_yan2018.json,"298 K, 1 bar",Not Applicable,CH4 uptake: 0.38 mmol/g,,,,,,,,
sPI-M-H,ethane,Yes,"0.35 nm, 0.48 nm (ultramicropores)",Amorphous aggregation structure with ultramicropores,Other,Size exclusion and molecular sieving based on pore size distribution,0.44 nm,Size exclusion at sub-nanometer scale,10.1021-acsami.8b07294_1747626483701254_yan2018.json,"298 K, 1 bar",Not Applicable,C2H6 uptake: 1.49 mmol/g,,,,,,,,
sPI-M-H,propane,Yes,"0.35 nm, 0.48 nm (ultramicropores)",Amorphous aggregation structure with ultramicropores,Other,Size exclusion and molecular sieving based on pore size distribution,0.48 nm,Size exclusion at sub-nanometer scale,10.1021-acsami.8b07294_1747626483701254_yan2018.json,"298 K, 1 bar",Not Applicable,C3H8 uptake: 1.92 mmol/g,,,,,,,,
sPI-M-H,n-butane,Conditional (see Additional Info),"0.35 nm, 0.48 nm (ultramicropores)",Amorphous aggregation structure with ultramicropores,Other,Size exclusion and molecular sieving based on pore size distribution,0.52 nm,Size exclusion at sub-nanometer scale,10.1021-acsami.8b07294_1747626483701254_yan2018.json,"298 K, 1 bar",Not Applicable,n-C4H10 uptake: 3.07 mmol/g,,,,,,,,
sPI-M-H,propylene,Yes,"0.35 nm, 0.48 nm (ultramicropores)",Amorphous aggregation structure with ultramicropores,Other,Size exclusion and molecular sieving based on pore size distribution,0.46 nm,Preferential adsorption due to dipole-quadrupole interactions,10.1021-acsami.8b07294_1747626483701254_yan2018.json,"298 K, 1 bar",Not Applicable,C3H6 uptake: 2.50 mmol/g,,,,,,,,
sPI-M-H,"1,3-butadiene",Conditional (see Additional Info),"0.35 nm, 0.48 nm (ultramicropores)",Amorphous aggregation structure with ultramicropores,Other,Size exclusion and molecular sieving based on pore size distribution,0.52 nm,Preferential adsorption due to conjugated double bonds,10.1021-acsami.8b07294_1747626483701254_yan2018.json,"298 K, 1 bar",Not Applicable,"1,3-C4H6 uptake: 4.79 mmol/g",,,,,,,,
sPI-M-B,carbon dioxide,Yes,"0.35 nm, 0.48 nm (ultramicropores)",Amorphous aggregation structure with ultramicropores,Other,Size exclusion and molecular sieving based on pore size distribution,0.33 nm,Size exclusion at sub-nanometer scale,10.1021-acsami.8b07294_1747626483701254_yan2018.json,"298 K, 1 bar",Not Applicable,CO2 uptake: 1.73 mmol/g,,,,,,,,
sPI-M-B,methane,Yes,"0.35 nm, 0.48 nm (ultramicropores)",Amorphous aggregation structure with ultramicropores,Other,Size exclusion and molecular sieving based on pore size distribution,0.38 nm,Size exclusion at sub-nanometer scale,10.1021-acsami.8b07294_1747626483701254_yan2018.json,"298 K, 1 bar",Not Applicable,CH4 uptake: 0.31 mmol/g,,,,,,,,
sPI-M-B,ethane,Yes,"0.35 nm, 0.48 nm (ultramicropores)",Amorphous aggregation structure with ultramicropores,Other,Size exclusion and molecular sieving based on pore size distribution,0.44 nm,Size exclusion at sub-nanometer scale,10.1021-acsami.8b07294_1747626483701254_yan2018.json,"298 K, 1 bar",Not Applicable,C2H6 uptake: 1.24 mmol/g,,,,,,,,
sPI-M-B,propane,Yes,"0.35 nm, 0.48 nm (ultramicropores)",Amorphous aggregation structure with ultramicropores,Other,Size exclusion and molecular sieving based on pore size distribution,0.48 nm,Size exclusion at sub-nanometer scale,10.1021-acsami.8b07294_1747626483701254_yan2018.json,"298 K, 1 bar",Not Applicable,C3H8 uptake: 1.73 mmol/g,,,,,,,,
sPI-M-B,n-butane,Conditional (see Additional Info),"0.35 nm, 0.48 nm (ultramicropores)",Amorphous aggregation structure with ultramicropores,Other,Size exclusion and molecular sieving based on pore size distribution,0.52 nm,Size exclusion at sub-nanometer scale,10.1021-acsami.8b07294_1747626483701254_yan2018.json,"298 K, 1 bar",Not Applicable,n-C4H10 uptake: 2.16 mmol/g,,,,,,,,
sPI-M-B,propylene,Yes,"0.35 nm, 0.48 nm (ultramicropores)",Amorphous aggregation structure with ultramicropores,Other,Size exclusion and molecular sieving based on pore size distribution,0.46 nm,Preferential adsorption due to dipole-quadrupole interactions,10.1021-acsami.8b07294_1747626483701254_yan2018.json,"298 K, 1 bar",Not Applicable,C3H6 uptake: 2.31 mmol/g,,,,,,,,
sPI-M-B,"1,3-butadiene",Conditional (see Additional Info),"0.35 nm, 0.48 nm (ultramicropores)",Amorphous aggregation structure with ultramicropores,Other,Size exclusion and molecular sieving based on pore size distribution,0.52 nm,Preferential adsorption due to conjugated double bonds,10.1021-acsami.8b07294_1747626483701254_yan2018.json,"298 K, 1 bar",Not Applicable,"1,3-C4H6 uptake: 3.39 mmol/g",,,,,,,,
sPI-A-H,carbon dioxide,Yes,"0.35 nm, 0.48 nm (ultramicropores)",Amorphous aggregation structure with ultramicropores,Other,Size exclusion and molecular sieving based on pore size distribution,0.33 nm,Size exclusion at sub-nanometer scale,10.1021-acsami.8b07294_1747626483701254_yan2018.json,"298 K, 1 bar",Not Applicable,CO2 uptake: 1.92 mmol/g,,,,,,,,
sPI-A-H,methane,Yes,"0.35 nm, 0.48 nm (ultramicropores)",Amorphous aggregation structure with ultramicropores,Other,Size exclusion and molecular sieving based on pore size distribution,0.38 nm,Size exclusion at sub-nanometer scale,10.1021-acsami.8b07294_1747626483701254_yan2018.json,"298 K, 1 bar",Not Applicable,CH4 uptake: 0.39 mmol/g,,,,,,,,
sPI-A-H,ethane,Yes,"0.35 nm, 0.48 nm (ultramicropores)",Amorphous aggregation structure with ultramicropores,Other,Size exclusion and molecular sieving based on pore size distribution,0.44 nm,Size exclusion at sub-nanometer scale,10.1021-acsami.8b07294_1747626483701254_yan2018.json,"298 K, 1 bar",Not Applicable,C2H6 uptake: 1.59 mmol/g,,,,,,,,
sPI-A-H,propane,Yes,"0.35 nm, 0.48 nm (ultramicropores)",Amorphous aggregation structure with ultramicropores,Other,Size exclusion and molecular sieving based on pore size distribution,0.48 nm,Size exclusion at sub-nanometer scale,10.1021-acsami.8b07294_1747626483701254_yan2018.json,"298 K, 1 bar",Not Applicable,C3H8 uptake: 2.00 mmol/g,,,,,,,,
sPI-A-H,n-butane,Conditional (see Additional Info),"0.35 nm, 0.48 nm (ultramicropores)",Amorphous aggregation structure with ultramicropores,Other,Size exclusion and molecular sieving based on pore size distribution,0.52 nm,Size exclusion at sub-nanometer scale,10.1021-acsami.8b07294_1747626483701254_yan2018.json,"298 K, 1 bar",Not Applicable,n-C4H10 uptake: 3.15 mmol/g,,,,,,,,
sPI-A-H,propylene,Yes,"0.35 nm, 0.48 nm (ultramicropores)",Amorphous aggregation structure with ultramicropores,Other,Size exclusion and molecular sieving based on pore size distribution,0.46 nm,Preferential adsorption due to dipole-quadrupole interactions,10.1021-acsami.8b07294_1747626483701254_yan2018.json,"298 K, 1 bar",Not Applicable,C3H6 uptake: 2.68 mmol/g,,,,,,,,
sPI-A-H,"1,3-butadiene",Conditional (see Additional Info),"0.35 nm, 0.48 nm (ultramicropores)",Amorphous aggregation structure with ultramicropores,Other,Size exclusion and molecular sieving based on pore size distribution,0.52 nm,Preferential adsorption due to conjugated double bonds,10.1021-acsami.8b07294_1747626483701254_yan2018.json,"298 K, 1 bar",Not Applicable,"1,3-C4H6 uptake: 4.64 mmol/g",,,,,,,,
sPI-A-B,carbon dioxide,Yes,"0.35 nm, 0.48 nm (ultramicropores)",Amorphous aggregation structure with ultramicropores,Other,Size exclusion and molecular sieving based on pore size distribution,0.33 nm,Size exclusion at sub-nanometer scale,10.1021-acsami.8b07294_1747626483701254_yan2018.json,"298 K, 1 bar",Not Applicable,CO2 uptake: 1.51 mmol/g,,,,,,,,
sPI-A-B,methane,Yes,"0.35 nm, 0.48 nm (ultramicropores)",Amorphous aggregation structure with ultramicropores,Other,Size exclusion and molecular sieving based on pore size distribution,0.38 nm,Size exclusion at sub-nanometer scale,10.1021-acsami.8b07294_1747626483701254_yan2018.json,"298 K, 1 bar",Not Applicable,CH4 uptake: 0.35 mmol/g,,,,,,,,
sPI-A-B,ethane,Yes,"0.35 nm, 0.48 nm (ultramicropores)",Amorphous aggregation structure with ultramicropores,Other,Size exclusion and molecular sieving based on pore size distribution,0.44 nm,Size exclusion at sub-nanometer scale,10.1021-acsami.8b07294_1747626483701254_yan2018.json,"298 K, 1 bar",Not Applicable,C2H6 uptake: 1.33 mmol/g,,,,,,,,
sPI-A-B,propane,Yes,"0.35 nm, 0.48 nm (ultramicropores)",Amorphous aggregation structure with ultramicropores,Other,Size exclusion and molecular sieving based on pore size distribution,0.48 nm,Size exclusion at sub-nanometer scale,10.1021-acsami.8b07294_1747626483701254_yan2018.json,"298 K, 1 bar",Not Applicable,C3H8 uptake: 1.83 mmol/g,,,,,,,,
sPI-A-B,n-butane,Conditional (see Additional Info),"0.35 nm, 0.48 nm (ultramicropores)",Amorphous aggregation structure with ultramicropores,Other,Size exclusion and molecular sieving based on pore size distribution,0.52 nm,Size exclusion at sub-nanometer scale,10.1021-acsami.8b07294_1747626483701254_yan2018.json,"298 K, 1 bar",Not Applicable,n-C4H10 uptake: 2.50 mmol/g,,,,,,,,
sPI-A-B,propylene,Yes,"0.35 nm, 0.48 nm (ultramicropores)",Amorphous aggregation structure with ultramicropores,Other,Size exclusion and molecular sieving based on pore size distribution,0.46 nm,Preferential adsorption due to dipole-quadrupole interactions,10.1021-acsami.8b07294_1747626483701254_yan2018.json,"298 K, 1 bar",Not Applicable,C3H6 uptake: 2.29 mmol/g,,,,,,,,
sPI-A-B,"1,3-butadiene",Conditional (see Additional Info),"0.35 nm, 0.48 nm (ultramicropores)",Amorphous aggregation structure with ultramicropores,Other,Size exclusion and molecular sieving based on pore size distribution,0.52 nm,Preferential adsorption due to conjugated double bonds,10.1021-acsami.8b07294_1747626483701254_yan2018.json,"298 K, 1 bar",Not Applicable,"1,3-C4H6 uptake: 3.64 mmol/g",,,,,,,,
SOFOUR-DPDS-Ni,"1,3-butadiene",Yes,"3.3 Ã— 4.5 Ã… (intralayer), 3.6 Ã— 3.7 Ã… (interlayer)",2D layers assembled into 3D structures,Other,Size exclusion at sub-nanometer scale,4.31 Ã…,Kinetic sieving,s41467-024-46607-y.json,"298 K, 1 bar",Not Applicable,High uptake of 1.68 mmol/g at 298 K and 1 bar.,,,,,,,,
SOFOUR-DPDS-Ni,n-butene,Yes,"3.3 Ã— 4.5 Ã… (intralayer), 3.6 Ã— 3.7 Ã… (interlayer)",2D layers assembled into 3D structures,Other,Size exclusion at sub-nanometer scale,4.46 Ã…,Kinetic sieving,s41467-024-46607-y.json,"298 K, 1 bar",Not Applicable,High uptake of 1.48 mmol/g at 298 K and 1 bar.,,,,,,,,
SOFOUR-DPDS-Ni,iso-butene,No,"3.3 Ã— 4.5 Ã… (intralayer), 3.6 Ã— 3.7 Ã… (interlayer)",2D layers assembled into 3D structures,Other,Size exclusion at sub-nanometer scale,4.84 Ã…,Size exclusion,s41467-024-46607-y.json,"298 K, 1 bar",Not Applicable,Negligible uptake of 0.17 mmol/g at 298 K and 1 bar.,,,,,,,,
soc-MOF-IM,hydrogen,Yes,"2.5 Ã— 2.5 Ã… (b axis), 3.2 Ã— 3.2 Ã… (c axis)",3D cages,MOF membrane,Size exclusion at sub-nanometer scale,0.289 nm,Kinetic sieving,10.1039-c9ta13547b_1747624994648255_10.1039@c9ta13547b.json,"298 K, 1.8 bar",Not Applicable,H2 permeance significantly enhanced due to molecular sieving effect.,,,,,,,,
soc-MOF-IM,carbon dioxide,No,"2.5 Ã— 2.5 Ã… (b axis), 3.2 Ã— 3.2 Ã… (c axis)",3D cages,MOF membrane,Size exclusion at sub-nanometer scale,0.33 nm,Size exclusion,10.1039-c9ta13547b_1747624994648255_10.1039@c9ta13547b.json,"298 K, 1.8 bar",Not Applicable,CO2 blocked by narrowed pore windows and interactions with imidazole.,,,,,,,,
soc-MOF-IM,nitrogen,No,"2.5 Ã— 2.5 Ã… (b axis), 3.2 Ã— 3.2 Ã… (c axis)",3D cages,MOF membrane,Size exclusion at sub-nanometer scale,0.364 nm,Size exclusion,10.1039-c9ta13547b_1747624994648255_10.1039@c9ta13547b.json,"298 K, 1.8 bar",Not Applicable,N2 blocked due to size larger than modified pore window sizes.,,,,,,,,
soc-MOF-IM,methane,No,"2.5 Ã— 2.5 Ã… (b axis), 3.2 Ã— 3.2 Ã… (c axis)",3D cages,MOF membrane,Size exclusion at sub-nanometer scale,0.38 nm,Size exclusion,10.1039-c9ta13547b_1747624994648255_10.1039@c9ta13547b.json,"298 K, 1.8 bar",Not Applicable,CH4 blocked due to size larger than modified pore window sizes.,,,,,,,,
soc-MOF,hydrogen,Yes,"3.9 Ã— 3.9 Ã… (b axis), 4.7 Ã— 3.2 Ã… (c axis)",3D cages,MOF membrane,Knudsen diffusion dominates due to larger pore size,0.289 nm,Knudsen diffusion,10.1039-c9ta13547b_1747624994648255_10.1039@c9ta13547b.json,"298 K, 1.8 bar",Not Applicable,H2 exhibits highest permeance due to small size and Knudsen diffusion mechanism.,,,,,,,,
soc-MOF,carbon dioxide,Yes,"3.9 Ã— 3.9 Ã… (b axis), 4.7 Ã— 3.2 Ã… (c axis)",3D cages,MOF membrane,Knudsen diffusion dominates due to larger pore size,0.33 nm,Knudsen diffusion,10.1039-c9ta13547b_1747624994648255_10.1039@c9ta13547b.json,"298 K, 1.8 bar",Not Applicable,CO2 permeance lower than H2 but still passes through due to larger pore size.,,,,,,,,
soc-MOF,nitrogen,Yes,"3.9 Ã— 3.9 Ã… (b axis), 4.7 Ã— 3.2 Ã… (c axis)",3D cages,MOF membrane,Knudsen diffusion dominates due to larger pore size,0.364 nm,Knudsen diffusion,10.1039-c9ta13547b_1747624994648255_10.1039@c9ta13547b.json,"298 K, 1.8 bar",Not Applicable,N2 permeance higher than CO2 due to Knudsen diffusion mechanism.,,,,,,,,
soc-MOF,methane,Yes,"3.9 Ã— 3.9 Ã… (b axis), 4.7 Ã— 3.2 Ã… (c axis)",3D cages,MOF membrane,Knudsen diffusion dominates due to larger pore size,0.38 nm,Knudsen diffusion,10.1039-c9ta13547b_1747624994648255_10.1039@c9ta13547b.json,"298 K, 1.8 bar",Not Applicable,CH4 permeance comparable to N2 due to similar diffusion mechanism.,,,,,,,,
SNW-1,carbon dioxide,Yes,Not Reported,1D channels,Other,Intrinsic microporous channels enabling selective CO2 diffusion,Not Reported,Facilitated transport through intrinsic nanochannels,10.1016_j.jtice.2023.105067.json,Not Reported,Not Applicable,SNW-1 enhanced CO2 diffusivity when incorporated into PIM-1.,,,,,,,,
SNW-1,methane,No,Not Reported,1D channels,Other,Intrinsic microporous channels enabling selective CO2 diffusion,Not Reported,Size exclusion at sub-nanometer scale,10.1016_j.jtice.2023.105067.json,Not Reported,Not Applicable,CO2/CH4 selectivity improved by 27%.,,,,,,,,
SNU-71,carbon dioxide,Yes,2.5 Ã— 2.5 Ã…,Not Reported,MOFs,Not Reported,3.3 Ã…,Size exclusion at sub-nanometer scale,10.1021-acssuschemeng.0c05155_1747625285029910_10.1021@acssuschemeng.0c05155.json,"298 K, 1 bar",Not Applicable,Smaller pore size leads to higher CO2 uptake compared to SNU-70.,,,,,,,,
SnS/ZIF-8,methanol,Yes,3.4 Ã… (effective pore size: 4.0â€?.2 Ã…) for ZIF-8 part,Core-shell heterostructure,MOF composite,Molecular sieving effect due to effective pore size range of 4.0â€?.2 Ã… provided by ZIF-8 shell.,3.6 Ã…,Molecular sieving,10.1016_j.snb.2022.132230.json,"25 Â°C, 15 % RH",Not Applicable,Enrichment of high concentrations of methanol due to pre-concentration effect or capillary condensation effect.,,,,,,,,
SnS/ZIF-8,ethanol,No,3.4 Ã… (effective pore size: 4.0â€?.2 Ã…) for ZIF-8 part,Core-shell heterostructure,MOF composite,Molecular sieving effect due to effective pore size range of 4.0â€?.2 Ã… provided by ZIF-8 shell.,4.5 Ã…,Size exclusion,10.1016_j.snb.2022.132230.json,"25 Â°C, 15 % RH",Not Applicable,Diffusion hindered due to larger kinetic diameter than effective pore size of ZIF-8.,,,,,,,,
