Repository: MontageBai/Data-driven-discovery-of-metal-organic-frameworks-for-sieving-separation-of-C5-quinary-mixture-

File: AdsorptionInformationCard/After Process JSON.csv (part 18 of 46)
Materials Name,Molecule Name,Can Pass SievingPore Size,Structure Type,Material Category,Sieving Mechanism,Molecular Size,Mechanism,File Name,Test Conditions,Threshold Pressure,Additional Info,,,,,,,,,
SnS/ZIF-8,acetone,No,3.4 Ã… (effective pore size: 4.0â€?.2 Ã…) for ZIF-8 part,Core-shell heterostructure,MOF composite,Molecular sieving effect due to effective pore size range of 4.0â€?.2 Ã… provided by ZIF-8 shell.,4.6 Ã…,Size exclusion,10.1016_j.snb.2022.132230.json,"25 Â°C, 15 % RH",Not Applicable,Diffusion hindered due to larger kinetic diameter than effective pore size of ZIF-8.,,,,,,,,
SnS/ZIF-8,isopropanol,No,3.4 Ã… (effective pore size: 4.0â€?.2 Ã…) for ZIF-8 part,Core-shell heterostructure,MOF composite,Molecular sieving effect due to effective pore size range of 4.0â€?.2 Ã… provided by ZIF-8 shell.,4.7 Ã…,Size exclusion,10.1016_j.snb.2022.132230.json,"25 Â°C, 15 % RH",Not Applicable,Diffusion hindered due to larger kinetic diameter than effective pore size of ZIF-8.,,,,,,,,
SnS/ZIF-8,toluene,No,3.4 Ã… (effective pore size: 4.0â€?.2 Ã…) for ZIF-8 part,Core-shell heterostructure,MOF composite,Molecular sieving effect due to effective pore size range of 4.0â€?.2 Ã… provided by ZIF-8 shell.,5.3 Ã…,Size exclusion,10.1016_j.snb.2022.132230.json,"25 Â°C, 15 % RH",Not Applicable,Diffusion hindered due to larger kinetic diameter than effective pore size of ZIF-8.,,,,,,,,
SnS/ZIF-8,triethylamine,No,3.4 Ã… (effective pore size: 4.0â€?.2 Ã…) for ZIF-8 part,Core-shell heterostructure,MOF composite,Molecular sieving effect due to effective pore size range of 4.0â€?.2 Ã… provided by ZIF-8 shell.,8.4 Ã…,Size exclusion,10.1016_j.snb.2022.132230.json,"25 Â°C, 15 % RH",Not Applicable,Diffusion hindered due to larger kinetic diameter than effective pore size of ZIF-8.,,,,,,,,
SnS/ZIF-8,nitrogen dioxide,No,3.4 Ã… (effective pore size: 4.0â€?.2 Ã…) for ZIF-8 part,Core-shell heterostructure,MOF composite,Molecular sieving effect due to effective pore size range of 4.0â€?.2 Ã… provided by ZIF-8 shell.,4.5 Ã…,Size exclusion,10.1016_j.snb.2022.132230.json,"25 Â°C, 15 % RH",Not Applicable,Diffusion hindered due to larger kinetic diameter than effective pore size of ZIF-8.,,,,,,,,
SNNU-186,methane,Yes,"7.2 Ã… Ã— 7.2 Ã… (nanotrap 1), 4.8 Ã… Ã— 4.8 Ã… (nanotrap 2)",3D cages,MOFs,Size exclusion at sub-nanometer scale,0.38 nm,Thermodynamic interaction,d4sc04387a.json,"298 K, 1 bar",Not Applicable,Adsorbs via weaker Câ€“H/p interactions in both nanotraps.,,,,,,,,
SNNU-186,ethane,Yes,"7.2 Ã… Ã— 7.2 Ã… (nanotrap 1), 4.8 Ã… Ã— 4.8 Ã… (nanotrap 2)",3D cages,MOFs,Size exclusion at sub-nanometer scale,0.44 nm,Thermodynamic-molecular sieving,d4sc04387a.json,"298 K, 1 bar",Not Applicable,Preferentially adsorbed in nanotrap 2 due to size and shape matching.,,,,,,,,
SNNU-186,propane,Conditional (see Additional Info),"7.2 Ã… Ã— 7.2 Ã… (nanotrap 1), 4.8 Ã… Ã— 4.8 Ã… (nanotrap 2)",3D cages,MOFs,Size exclusion at sub-nanometer scale,0.51 nm,Thermodynamic interaction,d4sc04387a.json,"298 K, 1 bar",Not Applicable,Adsorbed in nanotrap 1; excluded from nanotrap 2 due to size limitation.,,,,,,,,
SNNU-185,methane,Yes,"7.2 Ã… Ã— 7.2 Ã… (nanotrap 1), 4.8 Ã… Ã— 4.8 Ã… (nanotrap 2)",3D cages,MOFs,Size exclusion at sub-nanometer scale,0.38 nm,Thermodynamic interaction,d4sc04387a.json,"298 K, 1 bar",Not Applicable,Adsorbs via weaker Câ€“H/p interactions in both nanotraps.,,,,,,,,
SNNU-185,ethane,Yes,"7.2 Ã… Ã— 7.2 Ã… (nanotrap 1), 4.8 Ã… Ã— 4.8 Ã… (nanotrap 2)",3D cages,MOFs,Size exclusion at sub-nanometer scale,0.44 nm,Thermodynamic-molecular sieving,d4sc04387a.json,"298 K, 1 bar",Not Applicable,Preferentially adsorbed in nanotrap 2 due to size and shape matching.,,,,,,,,
SNNU-185,propane,Conditional (see Additional Info),"7.2 Ã… Ã— 7.2 Ã… (nanotrap 1), 4.8 Ã… Ã— 4.8 Ã… (nanotrap 2)",3D cages,MOFs,Size exclusion at sub-nanometer scale,0.51 nm,Thermodynamic interaction,d4sc04387a.json,"298 K, 1 bar",Not Applicable,Adsorbed in nanotrap 1; excluded from nanotrap 2 due to size limitation.,,,,,,,,
Sm-L,carbon dioxide,Yes,Not Reported,3D,MOFs,Size exclusion at sub-nanometer scale,Not Reported,Size exclusion at sub-nanometer scale,10.1021-acs.cgd.5b01617_1747625853266409_seth2016.json,"273 K, 1 bar",Not Applicable,CO2 uptake capacity: 69.6 cc g-1,,,,,,,,
Sm-L,nitrogen,No,Not Reported,3D,MOFs,Size exclusion at sub-nanometer scale,Not Reported,Size exclusion at sub-nanometer scale,10.1021-acs.cgd.5b01617_1747625853266409_seth2016.json,"273 K, 1 bar",Not Applicable,CO2/N2 selectivity: 12.3,,,,,,,,
SiO2@PDA@Zr-MOF,phosphopeptides,Yes,1.1~2.3 nm,Not Reported,MOF composite,Size exclusion at sub-nanometer scale,Not Reported,Size exclusion at sub-nanometer scale,10.1007-s00604-018-3109-7_1747625376611843_f5324b32a3d377b15ca58578c8ec5ddf.json,"Acidic condition, room temperature",Not Applicable,Electrostatic interaction between Zr-O clusters and phosphate groups under acidic conditions.,,,,,,,,
SiO2@PDA@Zr-MOF,proteins,No,1.1~2.3 nm,Not Reported,MOF composite,Size exclusion at sub-nanometer scale,Not Reported,Size exclusion at sub-nanometer scale,10.1007-s00604-018-3109-7_1747625376611843_f5324b32a3d377b15ca58578c8ec5ddf.json,"Acidic condition, room temperature",Not Applicable,Exclusion due to ordered pore structure of Zr-MOF (UiO-66-NH2).,,,,,,,,
SIM-1@Pt/Al2O3,toluene,No,"7.5 Ã… (pore diameter), 5 Ã… (window size)",sodalite structure,MOF composite,Size-dependent restricted access of substrates to catalytically active platinum sites,5.8 Ã…,Size exclusion,10.1039-c6cc03096c_1747624301784674_aguado2016.json,"30Â°C to 150Â°C, gas phase, H2 carrier gas, 20 mL/min flow rate",Not Applicable,Toluene hydrogenation was totally suppressed due to molecular sieving effect.,,,,,,,,
SIM-1@Pt/Al2O3,ethylene,Yes,"7.5 Ã… (pore diameter), 5 Ã… (window size)",sodalite structure,MOF composite,Size-dependent restricted access of substrates to catalytically active platinum sites,4.16 Ã…,Kinetic sieving,10.1039-c6cc03096c_1747624301784674_aguado2016.json,"30Â°C to 150Â°C, gas phase, H2 carrier gas, 20 mL/min flow rate",Not Applicable,Ethylene conversion reached a plateau at 94% due to diffusion limitations.,,,,,,,,
SIM-1,water,Yes,"8 Ã… (pore size), <3.4 Ã… (pore aperture)",3D zeolitic imidazolate framework,MOF membrane,Size exclusion at sub-nanometer scale,2.65 Ã…,molecular-sieving,10.1007-s10934-015-0005-y_1747623885675055_marti2015.json,"room temperature, atmospheric pressure, downstream pressure of ~5 Torr",Not Applicable,Ethanol was not detected in the permeate over multiple cycles.,,,,,,,,
SIM-1,ethanol,No,"8 Ã… (pore size), <3.4 Ã… (pore aperture)",3D zeolitic imidazolate framework,MOF membrane,Size exclusion at sub-nanometer scale,4.46 Ã…,molecular-sieving,10.1007-s10934-015-0005-y_1747623885675055_marti2015.json,"room temperature, atmospheric pressure, downstream pressure of ~5 Torr",Not Applicable,Ethanol was not detected in the permeate over multiple cycles.,,,,,,,,
SIM-1,carbon dioxide,Yes,Not Reported,SOD (sodalite),MOFs,Not Reported,Not Reported,Electrochemical reduction facilitated by ligand active sites,10.1016-j.nanoen.2018.07.047_1747626392860074_jiang2018.json,"-1.1 V (vs. RHE), CO2-saturated 0.25 M K2SO4 solution, pH 4.2, room temperature, atmospheric pressure",Not Applicable,"CO Faradaic efficiency of 66.6% at -1.1 V, CO current density of 6.5 mA cm-2 at -1.1 V.",,,,,,,,
Silica,helium,Yes,2-4 Ã…,Not Reported,Other,Size exclusion at sub-nanometer scale,2.60 Ã…,Activated diffusion,10.1016-j.seppur.2016.12.020_1747625324060892_sunarso2017.json,"25 oC, 1.97 atm (feed) / vacuum (permeate)",Not Applicable,Helium permeance is 1.740 Â· 10-6 mol m-2s-1Pa-1 and He/N2 selectivity is 64.4.,,,,,,,,
Silica,nitrogen,No,2-4 Ã…,Not Reported,Other,Size exclusion at sub-nanometer scale,3.64 Ã…,Size exclusion,10.1016-j.seppur.2016.12.020_1747625324060892_sunarso2017.json,"25 oC, 1.97 atm (feed) / vacuum (permeate)",Not Applicable,Nitrogen cannot pass through the silica membrane due to its larger size relative to the pore size.,,,,,,,,
SIFSIX-Cu-TPA,n-butane,Yes,"4.7 Ã… (window aperture), large cavities",cage-like,MOFs,Small windows selectively allow n-butane while excluding iso-butane; large cavities accommodate high n-butane uptake,4.3 Ã… (kinetic diameter),Size exclusion at sub-nanometer scale,10.1002-anie.202319674.json,"298 K, 1 bar",Not Applicable,Adsorption capacity of 94.2 cmÂ³ gâ�»Â?at 100 kPa and 298 K,,,,,,,,
SIFSIX-Cu-TPA,iso-butane,No,"4.7 Ã… (window aperture), large cavities",cage-like,MOFs,Small windows selectively allow n-butane while excluding iso-butane; large cavities accommodate high n-butane uptake,5.0 Ã… (kinetic diameter),Size exclusion at sub-nanometer scale,10.1002-anie.202319674.json,"298 K, 1 bar",Not Applicable,Completely excluded in a wide temperature range,,,,,,,,
SIFSIX-Cu-TPA,n-butane,Yes,"Narrow aperture, spacious cavity",Cage-like structure,MOFs,Diffusional restriction combined with specific host-guest interactions,4.69 Ã…,size exclusion,10.1016_j.cej.2025.160992.json,298 K,Not Applicable,Strong adsorption via C-HÂ·Â·Â·Ï€ and C-HÂ·Â·Â·F interactions,,,,,,,,
SIFSIX-Cu-TPA,isobutane,No,"Narrow aperture, spacious cavity",Cage-like structure,MOFs,Diffusional restriction combined with specific host-guest interactions,5.28 Ã…,size exclusion,10.1016_j.cej.2025.160992.json,298 K,Not Applicable,Negligible adsorption due to hindered diffusion,,,,,,,,
SiFSIX-Co-tpb,n-hexane,Yes,"4.1 Ã… x 5.0 Ã… (Channel II), 6.2 Ã… x 7.5 Ã… (Channel I)",Regular cubic subunits,MOFs,Single pore-size sieving system,Not Reported,Size exclusion at sub-nanometer scale,10.1002-aic.17937.json,303 K,Not Applicable,Adsorption capacity: 128.5 mg/g,,,,,,,,
SiFSIX-Co-tpb,3-methylpentane,Yes,"4.1 Ã… x 5.0 Ã… (Channel II), 6.2 Ã… x 7.5 Ã… (Channel I)",Regular cubic subunits,MOFs,Single pore-size sieving system,5.2 Ã… x 6.2 Ã…,Size exclusion at sub-nanometer scale,10.1002-aic.17937.json,303 K,Not Applicable,Adsorption capacity: 64.4 mg/g,,,,,,,,
SiFSIX-Co-tpb,"2,2-dimethylbutane",Yes,"4.1 Ã… x 5.0 Ã… (Channel II), 6.2 Ã… x 7.5 Ã… (Channel I)",Regular cubic subunits,MOFs,Single pore-size sieving system,6.2 Ã…,Size exclusion at sub-nanometer scale,10.1002-aic.17937.json,303 K,Not Applicable,Adsorption capacity: 59.6 mg/g,,,,,,,,
SIFSIX-6-Cd-i,ethane,Yes,Not Reported,Not Reported,MOFs,Not Reported,4.44 Ã…,van der Waals interaction,10.1021-acs.jpcc.1c06143.json,"298 K, 100 kPa",Not Applicable,Shows high selectivity for C2H6 over CH4 with selectivity of 25.00.,,,,,,,,
SIFSIX-6-Cd-i,methane,Yes,Not Reported,Not Reported,MOFs,Not Reported,3.8 Ã…,van der Waals interaction,10.1021-acs.jpcc.1c06143.json,"298 K, 100 kPa",Not Applicable,Less favored compared to C2H6 due to weaker interactions.,,,,,,,,
SIFSIX-3-Zn,carbon dioxide,Yes,3.84 Ã…,Extremely narrow pore dimensions,MOFs,Smallest pore size leads to highest selectivity for CO2,3.3 Ã…,Smallest pore size enhances CO2 adsorption,10.1002-asia.201400031_1747624984303675_li2014.json,"298 K, 1 bar",Not Applicable,Highest CO2/N2 selectivity of 1818 and CO2/CH4 selectivity of 231,,,,,,,,
SIFSIX-3-Zn,nitrogen,No,3.84 Ã…,Extremely narrow pore dimensions,MOFs,Smallest pore size leads to highest selectivity for CO2,3.64 Ã…,Size exclusion and weaker interactions,10.1002-asia.201400031_1747624984303675_li2014.json,"298 K, 1 bar",Not Applicable,Very low uptake of nitrogen,,,,,,,,
SIFSIX-3-Zn,methane,No,3.84 Ã…,Extremely narrow pore dimensions,MOFs,Smallest pore size leads to highest selectivity for CO2,3.8 Ã…,Size exclusion and weaker interactions,10.1002-asia.201400031_1747624984303675_li2014.json,"298 K, 1 bar",Not Applicable,Very low uptake of methane,,,,,,,,
SIFSIX-3-Zn,carbon dioxide,Yes,3.84 Ã…,Microporous framework,MOFs,Contracted pore apertures provide sufficient diffusion barriers.,3.3 Ã…,Kinetic sieving,10.1021-acs.cgd.7b00287_1747624348843920_wang2017.json,Not Reported,Not Applicable,High uptake comparable to Mg-MOF-74.,,,,,,,,
SIFSIX-3-Zn,nitrogen,No,3.84 Ã…,Microporous framework,MOFs,Contracted pore apertures provide sufficient diffusion barriers.,3.64 Ã…,Size exclusion,10.1021-acs.cgd.7b00287_1747624348843920_wang2017.json,Not Reported,Not Applicable,Excluded due to diffusion barriers.,,,,,,,,
SIFSIX-3-Zn,deuterium,Yes,3.86 Ã…,1D channels,MOFs,Quantum sieving effect due to zero-point energy differences and pore size constraints.,Not Reported,Quantum sieving,10.1021-acsami.8b10201_1747623749466042_han2018.json,"20 K, pressures from 1 kPa to 25 kPa",Not Applicable,Desorption spectra show significant areas under D2 curves compared to H2.,,,,,,,,
SIFSIX-3-Zn,hydrogen,No,3.86 Ã…,1D channels,MOFs,Quantum sieving effect due to zero-point energy differences and pore size constraints.,5.66 Ã… (effective diameter at 20 K),Size exclusion,10.1021-acsami.8b10201_1747623749466042_han2018.json,"20 K, pressures from 1 kPa to 25 kPa",Not Applicable,The aperture size of 3.86 Ã… is smaller than the effective diameter of H2 at 20 K.,,,,,,,,
SIFSIX-3-Zn,carbon dioxide,Yes,3.84 Ã… Ã— 3.84 Ã…,3D framework,MOFs,Not Reported,Not Reported,Size exclusion,10.1021-jz501586e_1747625044820326_li2014.json,"298 K, 1 bar",Not Applicable,Highest CO2/CH4 and CO2/N2 selectivities among the series.,,,,,,,,
SIFSIX-3-Zn,methane,No,3.84 Ã… Ã— 3.84 Ã…,3D framework,MOFs,Not Reported,Not Reported,Size exclusion,10.1021-jz501586e_1747625044820326_li2014.json,"298 K, 1 bar",Not Applicable,Effectively excluded due to extremely narrow pore dimensions.,,,,,,,,
SIFSIX-3-Zn,nitrogen,No,3.84 Ã… Ã— 3.84 Ã…,3D framework,MOFs,Not Reported,Not Reported,Size exclusion,10.1021-jz501586e_1747625044820326_li2014.json,"298 K, 1 bar",Not Applicable,Effectively excluded due to extremely narrow pore dimensions.,,,,,,,,
SIFSIX-3-Zn,linear alkanes,Yes,3.8 Ã…,Microporous structure,MOFs,Size exclusion at sub-nanometer scale,Not Reported,Size exclusion,10.1039-d0ay02310h_1747625561884412_meng2021.json,Not Reported,Not Applicable,Linear alkanes were separated from branched isomers based on shape selectivity.,,,,,,,,
SIFSIX-3-Zn,branched alkanes,Conditional (see Additional Info),3.8 Ã…,Microporous structure,MOFs,Size exclusion at sub-nanometer scale,Not Reported,Size exclusion,10.1039-d0ay02310h_1747625561884412_meng2021.json,Not Reported,Not Applicable,Branched alkanes with different lengths of linear alkyl chains were isolated at constant temperature.,,,,,,,,
SIFSIX-3-Zn,carbon dioxide,Yes,3.84 Ã…,1D square channels,MOFs,Size exclusion at sub-nanometer scale,3.3 Ã…,Size exclusion,d3qm00705g.json,"0.1 bar, 298 K",Not Applicable,High affinity for CO2,,,,,,,,
SIFSIX-3-Zn,nitrogen,No,3.84 Ã…,1D square channels,MOFs,Size exclusion at sub-nanometer scale,3.64 Ã…,Size exclusion,d3qm00705g.json,"0.1 bar, 298 K",Not Applicable,Excluded due to size,,,,,,,,
SIFSIX-3-Zn,methane,No,3.84 Ã…,1D square channels,MOFs,Size exclusion at sub-nanometer scale,3.76 Ã…,Size exclusion,d3qm00705g.json,"0.1 bar, 298 K",Not Applicable,Excluded due to size,,,,,,,,
SIFSIX-3-Ni,carbon dioxide,Yes,Not Reported,Not Reported,MOFs,Not Reported,Not Reported,Not Reported,10.1016-j.coche.2018.04.005_1747623658333395_duan2018.json,Not Reported,Not Applicable,SIFSIX-3-Ni sets a benchmark for CO2/C2H2 selectivity at low partial pressures.,,,,,,,,
SIFSIX-3-Ni,acetylene,No,Not Reported,Not Reported,MOFs,Not Reported,Not Reported,Not Reported,10.1016-j.coche.2018.04.005_1747623658333395_duan2018.json,Not Reported,Not Applicable,SIFSIX-3-Ni sets a benchmark for CO2/C2H2 selectivity at low partial pressures.,,,,,,,,
SIFSIX-3-Ni,propylene,Yes,3.683(5) Ã… (constriction),1D channels,MOFs,Kinetic differentiation without significant host distortion,4.0 Ã…,Kinetic sieving,10.1038-s41467-020-19207-9_1747624210524970_10.1038@s41467-020-19207-9.json,"298 K, 1 bar",Not Applicable,Propylene resides near the window and can pass through with cooperative pyrazine rotation.,,,,,,,,
SIFSIX-3-Ni,propane,Yes,3.683(5) Ã… (constriction),1D channels,MOFs,Kinetic differentiation without significant host distortion,4.3 Ã…,Kinetic sieving,10.1038-s41467-020-19207-9_1747624210524970_10.1038@s41467-020-19207-9.json,"298 K, 1 bar",Not Applicable,"Propane also resides near the window in SIFSIX-3-Ni and does not trigger anion rotation, allowing it to pass through the channel.",,,,,,,,
"SIFSIX-3-Cu, AlFFIVE-1-Ni, NbOFFIVE-1-Ni",carbon dioxide,Yes,Not Reported,2D nets pillared in third dimension,MOFs,Ultramicroporous channels provide selective pathways,0.33 nm,Facilitated transport through ultramicroporous channels,10.1016-j.pmatsci.2018.11.002_1747626770311004_6cb6ed285e418aed00f9e69759cad797.json,"Varied, see source text for details",Not Applicable,Significant enhancement in CO2 permeability,,,,,,,,
"SIFSIX-3-Cu, AlFFIVE-1-Ni, NbOFFIVE-1-Ni",methane,No,Not Reported,2D nets pillared in third dimension,MOFs,Ultramicroporous channels provide selective pathways,0.38 nm,Size exclusion at sub-nanometer scale,10.1016-j.pmatsci.2018.11.002_1747626770311004_6cb6ed285e418aed00f9e69759cad797.json,"Varied, see source text for details",Not Applicable,Maintained high selectivity while improving permeability,,,,,,,,
SIFSIX-3-Cu MOF,carbon dioxide,Yes,0.35 nm,Not Reported,MOFs,Size exclusion at sub-nanometer scale,3.30 Ã…,Electron transfer between Cu2+ and CO2,10.1002-adma.202408416.json,"298 K, 40 Pa",Not Applicable,CO2 diffuses within hierarchical pores while N2 is excluded.,,,,,,,,
SIFSIX-3-Cu MOF,nitrogen,No,0.35 nm,Not Reported,MOFs,Size exclusion at sub-nanometer scale,3.64 Ã…,Size exclusion,10.1002-adma.202408416.json,"298 K, 40 Pa",Not Applicable,N2 is excluded based on its larger size compared to pore aperture.,,,,,,,,
SIFSIX-3-Cu,carbon dioxide,Yes,Not Reported,2D nets pillared in the third dimension,MOF composite,Size exclusion at sub-nanometer scale,3.3 Ã…,Size exclusion,10.1002-anie.201808991_1747625910943710_liu2018.json,"35 Â°C, varying pressures",Not Applicable,Enhanced CO2 transport through the membrane.,,,,,,,,
SIFSIX-3-Cu,methane,Conditional (see Additional Info),Not Reported,2D nets pillared in the third dimension,MOF composite,Size exclusion at sub-nanometer scale,3.8 Ã…,Size exclusion with sorption competition,10.1002-anie.201808991_1747625910943710_liu2018.json,"35 Â°C, 50/50 CO2/CH4 mixtures, 6.9 bar",Not Applicable,Sorption competition between CO2 and CH4 decreases perm-selectivity.,,,,,,,,
SIFSIX-2-Ni-i,propylene,Yes,3.8 Ã…,Not Reported,MOFs,Size exclusion at sub-nanometer scale,4.68 Ã…,Size exclusion,10.1021-acs.jpcc.1c06143.json,"298 K, 100 kPa",Not Applicable,Shows molecular sieving behavior for C3H6 over C3H8 with selectivity of 26.07.,,,,,,,,
SIFSIX-2-Ni-i,propane,No,3.8 Ã…,Not Reported,MOFs,Size exclusion at sub-nanometer scale,4.3âˆ?.12 Ã…,Size exclusion,10.1021-acs.jpcc.1c06143.json,"298 K, 100 kPa",Not Applicable,Rejected due to size in molecular sieving mechanism.,,,,,,,,
SIFSIX-2-Cu-i,acetylene,Yes,5.15 Ã— 5.15 Ã…Â²,Not Reported,MOFs,Not Reported,3.32 Ã— 3.34 Ã— 5.70 Ã…Â³,Strong host-guest hydrogen bonding,10.1016-j.enchem.2019.100006_1747625887250858_li2019.json,"298 K, 0.025 bar",Not Applicable,Acetylene forms strong C-DÂ·Â·Â·F hydrogen bonds within the framework.,,,,,,,,
SIFSIX-2-Cu-i,ethylene,No,5.15 Ã— 5.15 Ã…Â²,Not Reported,MOFs,Not Reported,3.28 Ã— 4.18 Ã— 4.84 Ã…Â³,Size exclusion,10.1016-j.enchem.2019.100006_1747625887250858_li2019.json,"298 K, 1 bar",Not Applicable,The pore size is optimized to exclude ethylene while allowing acetylene capture.,,,,,,,,
SIFSIX-2-Cu-i,sulfur hexafluoride,No,5.15 Ã…,1D channels,MOFs,Molecular sieving effect due to smaller pore size.,Not Reported,Size exclusion,10.1016-j.micromeso.2019.02.035_1747624160681342_skarmoutsos2019.json,"303 K, 1 bar",Not Applicable,Complete exclusion of SF6 due to small pore size.,,,,,,,,
SIFSIX-2-Cu-i,nitrogen,Yes,5.15 Ã…,1D channels,MOFs,Molecular sieving effect due to smaller pore size.,Not Reported,Size exclusion,10.1016-j.micromeso.2019.02.035_1747624160681342_skarmoutsos2019.json,"303 K, 1 bar",Not Applicable,"Only N2 can enter the pores, leading to infinite N2/SF6 selectivity.",,,,,,,,
SIFSIX-2-Cu-i,carbon dioxide,Yes,5.15 Ã…,Not Reported,MOFs,Not Reported,3.3 Ã…,Chemical adsorption via SiF62- pillars,10.1021-acssuschemeng.0c05155_1747625285029910_10.1021@acssuschemeng.0c05155.json,"298 K, 1 bar",Not Applicable,Doubly interpenetrated structure enhances CO2 adsorption.,,,,,,,,
SIFSIX-2-Cu-i,carbon dioxide,Yes,5.15 Ã… Ã— 5.15 Ã…,3D framework,MOFs,Not Reported,Not Reported,Size exclusion,10.1021-jz501586e_1747625044820326_li2014.json,"298 K, 1 bar",Not Applicable,Higher CO2 uptake compared to SIFSIX-2-Cu.,,,,,,,,
SIFSIX-2-Cu-i,methane,Conditional (see Additional Info),5.15 Ã… Ã— 5.15 Ã…,3D framework,MOFs,Not Reported,Not Reported,Size exclusion,10.1021-jz501586e_1747625044820326_li2014.json,"298 K, 1 bar",Not Applicable,Shows 7-10 times higher CO2/CH4 selectivity than SIFSIX-2-Cu.,,,,,,,,
SIFSIX-2-Cu-i,nitrogen,Conditional (see Additional Info),5.15 Ã… Ã— 5.15 Ã…,3D framework,MOFs,Not Reported,Not Reported,Size exclusion,10.1021-jz501586e_1747625044820326_li2014.json,"298 K, 1 bar",Not Applicable,Shows 7-10 times higher CO2/N2 selectivity than SIFSIX-2-Cu.,,,,,,,,
SIFSIX-2-Cu-i,carbon dioxide,Yes,5.15 Ã…,Square channels,MOFs,Not Reported,3.30 Ã…,Size exclusion,10.1039-c7cs00153c_1747623563774281_adil2017.json,"298 K, 1 bar",Not Applicable,Higher affinity for CO2 as evidenced by isosteric heat of adsorption,,,,,,,,
SIFSIX-2-Cu-i,methane,Yes,5.15 Ã…,Square channels,MOFs,Not Reported,3.64 Ã…,Size exclusion,10.1039-c7cs00153c_1747623563774281_adil2017.json,"298 K, 1 bar",Not Applicable,Lower affinity for CH4 compared to CO2,,,,,,,,
SIFSIX-2-Cu-i,nitrogen,Yes,5.15 Ã…,Square channels,MOFs,Not Reported,3.80 Ã…,Size exclusion,10.1039-c7cs00153c_1747623563774281_adil2017.json,"298 K, 1 bar",Not Applicable,Lower affinity for N2 compared to CO2,,,,,,,,
SIFSIX-2-Cu-i,acetylene,Yes,Slightly larger than SIFSIX-3-M,Interpenetrated structure,MOFs,Not Reported,3.3 Ã…,Size exclusion,10.1039-c7cs00153c_1747623563774281_adil2017.json,"298 K, 1 bar",Not Applicable,Strong cooperative C-H...F hydrogen bonds,,,,,,,,
SIFSIX-2-Cu-i,ethylene,No,Slightly larger than SIFSIX-3-M,Interpenetrated structure,MOFs,Not Reported,4.2 Ã…,Size exclusion,10.1039-c7cs00153c_1747623563774281_adil2017.json,"298 K, 1 bar",Not Applicable,Excluded due to larger kinetic diameter,,,,,,,,
SIFSIX-2-Cu-i,acetylene,Yes,4.4 Ã…,Not Reported,MOFs,Size and/or shape exclusion,Not Reported,Size exclusion,10.1039-d0dt03279d_1747625752847135_duan2020.json,"298 K, 1 bar",Not Applicable,Uptake: 4.02 mmol/g,,,,,,,,
SIFSIX-2-Cu-i,ethylene,Yes,4.4 Ã…,Not Reported,MOFs,Size and/or shape exclusion,Not Reported,Size exclusion,10.1039-d0dt03279d_1747625752847135_duan2020.json,"298 K, 1 bar",Not Applicable,"Uptake: 2.19 mmol/g, Selectivity: 44.54",,,,,,,,
SIFSIX-2-Cu-i,acetylene,Yes,4.4 Ã…,1D channels,MOFs,Combination of optimal pore size and multiple active sites.,3.3 Ã…,Size exclusion,d3qm00430a.json,"298 K, 1 bar",Not Applicable,Strong hydrogen-bonding interactions with SiF62- pillars.,,,,,,,,
SIFSIX-2-Cu-i,ethylene,No,4.4 Ã…,1D channels,MOFs,Combination of optimal pore size and multiple active sites.,4.163 Ã…,Size exclusion,d3qm00430a.json,"298 K, 1 bar",Not Applicable,Negligible uptake capacity.,,,,,,,,
SIFSIX-2-Cu,sulfur hexafluoride,Yes,13.05 Ã…,1D channels,MOFs,Thermodynamic-driven separation based on selective adsorption.,Not Reported,Thermodynamic-driven separation,10.1016-j.micromeso.2019.02.035_1747624160681342_skarmoutsos2019.json,"303 K, 1 bar",Not Applicable,High thermodynamic selectivity for SF6 over N2.,,,,,,,,
SIFSIX-2-Cu,nitrogen,Yes,13.05 Ã…,1D channels,MOFs,Thermodynamic-driven separation based on selective adsorption.,Not Reported,Thermodynamic-driven separation,10.1016-j.micromeso.2019.02.035_1747624160681342_skarmoutsos2019.json,"303 K, 1 bar",Not Applicable,Lower uptake compared to SF6 due to weaker interactions.,,,,,,,,
SIFSIX-2-Cu,carbon dioxide,Yes,13.05 Ã… Ã— 13.05 Ã…,3D framework,MOFs,Not Reported,Not Reported,Size exclusion,10.1021-jz501586e_1747625044820326_li2014.json,"298 K, 1 bar",Not Applicable,Shows CO2 uptake but with lower selectivity.,,,,,,,,
SIFSIX-2-Cu,methane,Yes,13.05 Ã… Ã— 13.05 Ã…,3D framework,MOFs,Not Reported,Not Reported,Size exclusion,10.1021-jz501586e_1747625044820326_li2014.json,"298 K, 1 bar",Not Applicable,Lower selectivity for CH4 over CO2.,,,,,,,,
SIFSIX-2-Cu,nitrogen,Yes,13.05 Ã… Ã— 13.05 Ã…,3D framework,MOFs,Not Reported,Not Reported,Size exclusion,10.1021-jz501586e_1747625044820326_li2014.json,"298 K, 1 bar",Not Applicable,Lower selectivity for N2 over CO2.,,,,,,,,
SIFSIX-2-Cu,carbon dioxide,Yes,13.5 Ã…,Square channels,MOFs,Not Reported,3.30 Ã…,Size exclusion,10.1039-c7cs00153c_1747623563774281_adil2017.json,"298 K, 1 bar",Not Applicable,Higher affinity for CO2 as evidenced by isosteric heat of adsorption,,,,,,,,
SIFSIX-2-Cu,methane,Yes,13.5 Ã…,Square channels,MOFs,Not Reported,3.64 Ã…,Size exclusion,10.1039-c7cs00153c_1747623563774281_adil2017.json,"298 K, 1 bar",Not Applicable,Lower affinity for CH4 compared to CO2,,,,,,,,
SIFSIX-2-Cu,nitrogen,Yes,13.5 Ã…,Square channels,MOFs,Not Reported,3.80 Ã…,Size exclusion,10.1039-c7cs00153c_1747623563774281_adil2017.json,"298 K, 1 bar",Not Applicable,Lower affinity for N2 compared to CO2,,,,,,,,
SIFSIX-1-Cu,carbon dioxide,Yes,"13.05 Ã… x 13.05 Ã… (PLD), Not Reported (LCD)",Not Reported,MOFs,Size exclusion at sub-nanometer scale,3.3 Ã… (kinetic diameter),Strong CO2-framework interactions,10.1016-j.mtnano.2018.09.003_1747623862324122_li2018.json,"298 K, 1 bar",Not Applicable,Shows high CO2 uptake and selectivity over CH4 and N2.,,,,,,,,
SIFSIX-1-Cu,nitrogen,No,"13.05 Ã… x 13.05 Ã… (PLD), Not Reported (LCD)",Not Reported,MOFs,Size exclusion at sub-nanometer scale,3.64 Ã… (kinetic diameter),Size exclusion,10.1016-j.mtnano.2018.09.003_1747623862324122_li2018.json,"298 K, 1 bar",Not Applicable,Nitrogen excluded due to larger size compared to pore aperture.,,,,,,,,
SIFSIX-18-Cd,deuterium,Yes,5.2 Ã… (LCD),1D square channels,MOFs,Chemical affinity quantum sieving effect dominates the separation process,0.24-0.31 nm,Chemical affinity quantum sieving,10.1016_j.seppur.2022.121286.json,"77 K, 1 bar",Not Applicable,Enrichment factor (EF) reaches 5.1 at 30 K and 1.0 bar,,,,,,,,
SIFSIX-18-Cd,hydrogen,Yes,5.2 Ã… (LCD),1D square channels,MOFs,Chemical affinity quantum sieving effect dominates the separation process,0.24-0.31 nm,Chemical affinity quantum sieving,10.1016_j.seppur.2022.121286.json,"77 K, 1 bar",Not Applicable,Competitive adsorption exists between D2 and H2; adsorption affinity toward D2 becomes stronger at lower temperatures,,,,,,,,
SIFSIX-14-Cu-i (UTSA-200),acetylene,Yes,3.4 Ã…,Not Reported,MOFs,Size exclusion for ethylene; molecular sieving for acetylene,3.3 Ã…,Size-compatible pore aperture,10.1016-j.isci.2021.103042_1747626115992237_S2589004221010105.json,"298 K, 1 bar",Not Applicable,Steep uptake of acetylene at low pressure,,,,,,,,
SIFSIX-14-Cu-i (UTSA-200),ethylene,No,3.4 Ã…,Not Reported,MOFs,Size exclusion for ethylene; molecular sieving for acetylene,4.163 Ã…,Size exclusion,10.1016-j.isci.2021.103042_1747626115992237_S2589004221010105.json,"298 K, 1 bar",Not Applicable,Negligible ethylene adsorption (0.24 mmol gâ�»Â?,,,,,,,,
SIFSIX-14-Cu-i (UTSA-200),acetylene,Yes,3.4 Ã…,1D channels,MOFs,Size exclusion at sub-nanometer scale,0.33 nm,Size exclusion,10.1039-d0dt03013a_1747625975451771_10.1039@D0DT03013A.json,"298 K, 1 bar",Not Applicable,IAST selectivity over 6000 for a C2H2/C2H4 mixture.,,,,,,,,
SIFSIX-14-Cu-i (UTSA-200),ethylene,No,3.4 Ã…,1D channels,MOFs,Size exclusion at sub-nanometer scale,0.42 nm,Size exclusion,10.1039-d0dt03013a_1747625975451771_10.1039@D0DT03013A.json,"298 K, 1 bar",Not Applicable,C2H4 molecules exhibit space overlapping with pore walls.,,,,,,,,
SIFSIX-14-Cu-i,carbon dioxide,Yes,3.4 Ã… (H-H distance),Consecutive pocket-like pore channels,MOFs,The narrow pore window of 3.4 Ã… blocks methane while allowing carbon dioxide to pass through.,3.3 Ã…,Size exclusion at sub-nanometer scale,10.1021-acsami.8b03358_1747625619651318_jiang2018.json,"273 K, 1 bar",Not Applicable,CO2 uptake capacity: 172.7 cmÂ³/cmÂ³,,,,,,,,
SIFSIX-14-Cu-i,methane,No,3.4 Ã… (H-H distance),Consecutive pocket-like pore channels,MOFs,The narrow pore window of 3.4 Ã… blocks methane while allowing carbon dioxide to pass through.,3.8 Ã…,Size exclusion at sub-nanometer scale,10.1021-acsami.8b03358_1747625619651318_jiang2018.json,"273 K, 1 bar",Not Applicable,CH4 uptake is very limited (3.8 cmÂ³/cmÂ³),,,,,,,,
SIFSIX-14-Cu-i,carbon dioxide,Yes,3.4 Ã…,1D channels,MOFs,Size exclusion at sub-nanometer scale,3.3 Ã…,Size exclusion,d3qm00705g.json,"1 bar, 273 K",Not Applicable,High CO2 uptake capacity,,,,,,,,
SIFSIX-14-Cu-i,methane,No,3.4 Ã…,1D channels,MOFs,Size exclusion at sub-nanometer scale,3.76 Ã…,Size exclusion,d3qm00705g.json,"1 bar, 273 K",Not Applicable,Blocked due to size,,,,,,,,
SGU-29,cyclohexene,Yes,4.5 Ã— 7.3 Ã…,1D channels,Other,Size exclusion at sub-nanometer scale,5.7 Ã— 3.8 Ã…,molecular-sieving,10.1016-j.apcata.2019.01.019_1747625358973284_lee2019.json,1 bar of O2 at 70 Â°C for 12 h,Not Applicable,Only inner zeolitic conversion occurs within SGU-29 nanochannels.,,,,,,,,
SGU-29,"octadecylâ€?â€?3,5â€“diâ€“tertbutylâ€?â€“hydroxyphenyl)â€“propionate (OBHP)",No,4.5 Ã— 7.3 Ã…,1D channels,Other,Size exclusion at sub-nanometer scale,Ëœ9.5 Ã…,molecular-sieving,10.1016-j.apcata.2019.01.019_1747625358973284_lee2019.json,1 bar of O2 at 70 Â°C for 12 h,Not Applicable,Bulky scavenger unable to enter SGU-29 channels; inhibits external surface and solvent reactions.,,,,,,,,
SGU-29,cis-cyclooctene,No,4.5 Ã— 7.3 Ã…,1D channels,Other,Size exclusion at sub-nanometer scale,6.2 Ã— 4.5 Ã…,molecular-sieving,10.1016-j.apcata.2019.01.019_1747625358973284_lee2019.json,1 bar of O2 at 70 Â°C for 12 h,Not Applicable,Unable to enter SGU-29 channels due to size similarity with window dimensions.,,,,,,,,
SGPF-1,acetylene,Yes,"3.5 Ã…, 5.2 Ã…",3D framework with dual microporosity,MOFs,Electrostatic compatibility and pore size exclusion.,Not Reported,Electrostatic attraction and hydrogen bonding,10.1016-j.cej.2024.154734.json,"298 K, 100 kPa",Not Applicable,Strong interaction with pore surface via Câ€“Oâ‹…â‹…â‹…H and Câ€“Hâ‹…â‹…â‹…H bonds.,,,,,,,,
SGPF-1,carbon dioxide,Yes,"3.5 Ã…, 5.2 Ã…",3D framework with dual microporosity,MOFs,Electrostatic compatibility and pore size exclusion.,Not Reported,Weak electrostatic repulsion,10.1016-j.cej.2024.154734.json,"298 K, 100 kPa",Not Applicable,Longer binding distances due to Câ€“Oâ‹…â‹…â‹…H and Câ€“Oâ‹…â‹…â‹…C interactions.,,,,,,,,
SGPF-1,ethylene,Yes,"3.5 Ã…, 5.2 Ã…",3D framework with dual microporosity,MOFs,Electrostatic compatibility and pore size exclusion.,Not Reported,Weak hydrogen bonding,10.1016-j.cej.2024.154734.json,"298 K, 100 kPa",Not Applicable,Shorter binding distances compared to CO2 but weaker than acetylene.,,,,,,,,
SGC-900,propylene,Yes,4.78 Ã… (centered distribution),Not Reported,Other,Pore shrinkage at sub-angstrom level during graphitization evolution,4.68 Ã…,Size exclusion at sub-nanometer scale,10.1016_j.seppur.2023.125789.json,"298 K, 100 kPa",Not Applicable,Adsorption capacity: 2.21 mmol/g,,,,,,,,
SGC-900,propane,No,4.78 Ã… (centered distribution),Not Reported,Other,Pore shrinkage at sub-angstrom level during graphitization evolution,5.11 Ã…,Size exclusion at sub-nanometer scale,10.1016_j.seppur.2023.125789.json,"298 K, 100 kPa",Not Applicable,Adsorption capacity: 0.58 mmol/g,,,,,,,,
SeZr-MOF,mercury,Yes,Not Reported,Not Reported,MOFs,Size exclusion at sub-nanometer scale combined with strong affinity driven by thioether groups,Not Reported,Strong binding via thioether groups,10.1016-j.aca.2019.06.055_1747624656234444_fu2019.json,"0.1 M acetate buffer, pH 4.5, room temperature",Not Applicable,Mercury ion uptake capacity of 322 mg/g (1.61 mM),,,,,,,,
SeZr-MOF,copper,Conditional (see Additional Info),Not Reported,Not Reported,MOFs,Size exclusion at sub-nanometer scale combined with strong affinity driven by thioether groups,Not Reported,Adsorption influenced by Pauling electronegativity,10.1016-j.aca.2019.06.055_1747624656234444_fu2019.json,Same as mercury,Not Applicable,Copper ions lower the original peak response by more than 7%,,,,,,,,
SeZr-MOF,cadmium,No,Not Reported,Not Reported,MOFs,Size exclusion at sub-nanometer scale combined with strong affinity driven by thioether groups,Not Reported,Weak interaction with MOF compared to mercury,10.1016-j.aca.2019.06.055_1747624656234444_fu2019.json,Same as mercury,Not Applicable,Negligible effect on mercury detection,,,,,,,,
SeZr-MOF,zinc,No,Not Reported,Not Reported,MOFs,Size exclusion at sub-nanometer scale combined with strong affinity driven by thioether groups,Not Reported,Weak interaction with MOF compared to mercury,10.1016-j.aca.2019.06.055_1747624656234444_fu2019.json,Same as mercury,Not Applicable,Negligible effect on mercury detection,,,,,,,,
SeZr-MOF,iron,No,Not Reported,Not Reported,MOFs,Size exclusion at sub-nanometer scale combined with strong affinity driven by thioether groups,Not Reported,Weak interaction with MOF compared to mercury,10.1016-j.aca.2019.06.055_1747624656234444_fu2019.json,Same as mercury,Not Applicable,Negligible effect on mercury detection,,,,,,,,
SeZr-MOF,nickel,No,Not Reported,Not Reported,MOFs,Size exclusion at sub-nanometer scale combined with strong affinity driven by thioether groups,Not Reported,Weak interaction with MOF compared to mercury,10.1016-j.aca.2019.06.055_1747624656234444_fu2019.json,Same as mercury,Not Applicable,Negligible effect on mercury detection,,,,,,,,
Self-crosslinked MXene hollow fiber membrane,hydrogen,Yes,3.1 Ã… (interlayer space after thermal treatment),2D laminar structure with interlocked nanochannels,Other,"Size exclusion at sub-nanometer scale, enabled by self-crosslinking reaction reducing interlayer spacing.",0.29 nm,Size exclusion at sub-nanometer scale,10.1016-j.memsci.2021.119669_1747625212010252_S0376738821006153.json,"25Â°C, varying feed pressure",Not Applicable,H2 showed rapid adsorption and diffusion in confined nanochannels.,,,,,,,,
Self-crosslinked MXene hollow fiber membrane,carbon dioxide,No,3.1 Ã… (interlayer space after thermal treatment),2D laminar structure with interlocked nanochannels,Other,"Size exclusion at sub-nanometer scale, enabled by self-crosslinking reaction reducing interlayer spacing.",0.33 nm,Size exclusion at sub-nanometer scale,10.1016-j.memsci.2021.119669_1747625212010252_S0376738821006153.json,"25Â°C, varying feed pressure",Not Applicable,CO2 was excluded due to larger molecular size compared to H2.,,,,,,,,
SDMOF-1,acetylene,Yes,3.43 Ã— 4.53 Ã…Â² (after subtracting van der Waals radius),3D channels,MOFs,Complete sizeâ€“shape sieving,3.3 Ã…,Size exclusion at sub-nanometer scale,d3dt01419c.json,"298 K, 1 bar",Not Applicable,Strong multiple interactions with framework via Câ€“Hâ‹¯Câ€“H and Câ€“Hâ‹¯O bonds.,,,,,,,,
SDMOF-1,ethylene,No,3.43 Ã— 4.53 Ã…Â² (after subtracting van der Waals radius),3D channels,MOFs,Complete sizeâ€“shape sieving,4.2 Ã…,Size exclusion at sub-nanometer scale,d3dt01419c.json,"298 K, 1 bar",Not Applicable,Weak binding interaction due to larger molecular size compared to pore dimensions.,,,,,,,,
SDBS modified GO membrane,hydrogen,Yes,0.8 nm (interlayer spacing),2D laminar structure,Other,Size exclusion at sub-nanometer scale,0.29 nm,Size exclusion at sub-nanometer scale,10.1016-j.carbon.2019.06.006_1747625488680202_10.1016@j.carbon.2019.06.006.json,"Room temperature, 1 bar",Not Applicable,Hydrogen permeance: 0.81 Ã— 10â�»â�· mol mâ�»Â?sâ�»Â?Paâ�»Â?,,,,,,,,
SDBS modified GO membrane,carbon dioxide,No,0.8 nm (interlayer spacing),2D laminar structure,Other,Size exclusion at sub-nanometer scale,0.33 nm,Size exclusion at sub-nanometer scale,10.1016-j.carbon.2019.06.006_1747625488680202_10.1016@j.carbon.2019.06.006.json,"Room temperature, 1 bar",Not Applicable,CO2 permeance: 2.4 Ã— 10â�»Â¹â�° mol mâ�»Â?sâ�»Â?Paâ�»Â?,,,,,,,,
SDBS modified GO membrane,nitrogen,No,0.8 nm (interlayer spacing),2D laminar structure,Other,Size exclusion at sub-nanometer scale,0.36 nm,Size exclusion at sub-nanometer scale,10.1016-j.carbon.2019.06.006_1747625488680202_10.1016@j.carbon.2019.06.006.json,"Room temperature, 1 bar",Not Applicable,N2 permeance lower than H2,,,,,,,,
SDBS modified GO membrane,methane,No,0.8 nm (interlayer spacing),2D laminar structure,Other,Size exclusion at sub-nanometer scale,0.38 nm,Size exclusion at sub-nanometer scale,10.1016-j.carbon.2019.06.006_1747625488680202_10.1016@j.carbon.2019.06.006.json,"Room temperature, 1 bar",Not Applicable,CH4 permeance through GO-SDBS: 5.4 Ã— 10â�»â�¹ mol mâ�»Â?sâ�»Â?Paâ�»Â?,,,,,,,,
SDBS modified GO membrane,helium,Yes,0.8 nm (interlayer spacing),2D laminar structure,Other,Size exclusion at sub-nanometer scale,0.26 nm,Size exclusion at sub-nanometer scale,10.1016-j.carbon.2019.06.006_1747625488680202_10.1016@j.carbon.2019.06.006.json,"Room temperature, 1 bar",Not Applicable,"Permeance higher than larger gases like CO2, N2, and CH4",,,,,,,,
SD-65,"1,3-butadiene",Yes,Small triangular windows (~3.9 Ã…),Pseudodiamondoid framework,MOFs,Gate-opening and size exclusion mechanisms,4.31 Ã…,gate-opening effect,10.1016_j.cej.2025.160992.json,298 K,Not Applicable,High adsorption capacity,,,,,,,,
SD-65,n-butane,No,Small triangular windows (~3.9 Ã…),Pseudodiamondoid framework,MOFs,Gate-opening and size exclusion mechanisms,4.69 Ã…,size exclusion,10.1016_j.cej.2025.160992.json,298 K,Not Applicable,Minimal adsorption,,,,,,,,
SD-65,isobutane,No,Small triangular windows (~3.9 Ã…),Pseudodiamondoid framework,MOFs,Gate-opening and size exclusion mechanisms,5.28 Ã…,size exclusion,10.1016_j.cej.2025.160992.json,298 K,Not Applicable,Negligible adsorption,,,,,,,,
SBMOF-1,xenon,Yes,"4.2 Ã… (PLD), Not Reported (LCD)",1D channels,MOFs,Size exclusion combined with van der Waals interactions,4.1 Ã… (kinetic diameter),Van der Waals interactions with aromatic rings,10.1016-j.mtnano.2018.09.003_1747623862324122_li2018.json,"298 K, 1 bar",Not Applicable,Highest Xe Henry coefficient and Xe/Kr selectivity among reported MOFs.,,,,,,,,
SBMOF-1,krypton,No,"4.2 Ã… (PLD), Not Reported (LCD)",1D channels,MOFs,Size exclusion combined with van der Waals interactions,3.64 Ã… (kinetic diameter),Size exclusion,10.1016-j.mtnano.2018.09.003_1747623862324122_li2018.json,"298 K, 1 bar",Not Applicable,Kr cannot efficiently bind within the pores.,,,,,,,,
SAPO-34 membrane,helium,Yes,Not Reported,Zeolitic,Other,Not Reported,0.26 nm,Size exclusion,10.1016_j.flatc.2023.100594.json,Equimolar helium/methane mixtures at 298 K and 1 bar,Not Applicable,The SAPO-34 membrane exhibits a high helium permeability of 2.28 Ã— 10âˆ? mol/(m2 s Pa) and a separation selectivity of 13.8.,,,,,,,,
SAPO-34 membrane,methane,No,Not Reported,Zeolitic,Other,Not Reported,0.380 nm,Size exclusion,10.1016_j.flatc.2023.100594.json,Equimolar helium/methane mixtures at 298 K and 1 bar,Not Applicable,The SAPO-34 membrane's performance surpasses the modified Robson upper limit.,,,,,,,,
SAPO-34,xenon,Yes,8.0 Ã…,Not Reported,Other,Not Reported,4.1 Ã…,Diffusion selectivity,10.1021-acsami.7b14791_1747626627888320_anderson2017.json,"298 K, 1 bar",Not Applicable,"Xenon can diffuse through SAPO-34, but at a much slower rate than krypton.",,,,,,,,
SAPO-34,krypton,Yes,8.0 Ã…,Not Reported,Other,Not Reported,3.7 Ã…,Diffusion selectivity,10.1021-acsami.7b14791_1747626627888320_anderson2017.json,"298 K, 1 bar",Not Applicable,Krypton diffuses significantly faster than xenon due to smaller size.,,,,,,,,
SA-NH-UiO-66,methanol,Yes,"0.6 nm (window), 9.0 Ã… (cavity)",3D cages,MOF membrane,Size exclusion at sub-nanometer scale combined with electrostatic repulsion,0.38 nm,Size exclusion,10.1021-acsanm.2c02435.json,"298 K, osmotic pressure-driven",Not Applicable,Methanol flux: 40.2 LMH under PRO mode,,,,,,,,
SA-NH-UiO-66,ethanol,Yes,"0.6 nm (window), 9.0 Ã… (cavity)",3D cages,MOF membrane,Size exclusion at sub-nanometer scale combined with electrostatic repulsion,0.44 nm,Size exclusion,10.1021-acsanm.2c02435.json,"298 K, osmotic pressure-driven",Not Applicable,Ethanol flux: 9.3 LMH under FO mode,,,,,,,,
