Repository: MontageBai/Data-driven-discovery-of-metal-organic-frameworks-for-sieving-separation-of-C5-quinary-mixture-

File: AdsorptionInformationCard/After Process JSON.csv (part 19 of 46)
Materials Name,Molecule Name,Can Pass SievingPore Size,Structure Type,Material Category,Sieving Mechanism,Molecular Size,Mechanism,File Name,Test Conditions,Threshold Pressure,Additional Info,,,,,,,,,
SA-NH-UiO-66,isopropanol,Yes,"0.6 nm (window), 9.0 Ã… (cavity)",3D cages,MOF membrane,Size exclusion at sub-nanometer scale combined with electrostatic repulsion,Not Reported,Size exclusion,10.1021-acsanm.2c02435.json,"298 K, osmotic pressure-driven",Not Applicable,Isopropanol flux: 2.4 LMH under FO mode,,,,,,,,
SA-NH-UiO-66,lithium ion,No,"0.6 nm (window), 9.0 Ã… (cavity)",3D cages,MOF membrane,Size exclusion at sub-nanometer scale combined with electrostatic repulsion,0.764 nm (hydrated),Electrostatic repulsion and size exclusion,10.1021-acsanm.2c02435.json,"298 K, 0.1 M LiCl solution",Not Applicable,LiCl conductance reduced to 0.11 Î¼S after sulfonation,,,,,,,,
SA-NH-UiO-66,chloride ion,No,"0.6 nm (window), 9.0 Ã… (cavity)",3D cages,MOF membrane,Size exclusion at sub-nanometer scale combined with electrostatic repulsion,0.664 nm (hydrated),Size exclusion,10.1021-acsanm.2c02435.json,"298 K, 0.1 M LiCl solution",Not Applicable,Reverse solute flux reduced to 1.3 gMH under PRO mode,,,,,,,,
SA-NH-UiO-66,paracetamol,No,"0.6 nm (window), 9.0 Ã… (cavity)",3D cages,MOF membrane,Size exclusion at sub-nanometer scale combined with electrostatic repulsion,Not Reported,Size exclusion,10.1021-acsanm.2c02435.json,"298 K, osmotic pressure-driven",Not Applicable,Rejection rate >99%,,,,,,,,
SA-NH-UiO-66,tetracycline,No,"0.6 nm (window), 9.0 Ã… (cavity)",3D cages,MOF membrane,Size exclusion at sub-nanometer scale combined with electrostatic repulsion,Not Reported,Size exclusion,10.1021-acsanm.2c02435.json,"298 K, osmotic pressure-driven",Not Applicable,Rejection rate >99%,,,,,,,,
SA-NH-UiO-66,vitamin B12,No,"0.6 nm (window), 9.0 Ã… (cavity)",3D cages,MOF membrane,Size exclusion at sub-nanometer scale combined with electrostatic repulsion,Not Reported,Size exclusion,10.1021-acsanm.2c02435.json,"298 K, osmotic pressure-driven",Not Applicable,Rejection rate >99%,,,,,,,,
S2/S3/3-MOF-74(Ni)@Î³-Al2O3,hydrogen,Yes,Not Reported,Not Reported,MOF composite,Combination of chemical affinity quantum sieving and optimized component ratio,Not Reported,Chemical affinity quantum sieving,10.1016_j.chroma.2021.462641.json,"77 K, carrier gas flow rate 20 mL/min, injection volume 100 ÂµL",Not Applicable,"Optimal mass ratio NaCl/Na2CrO4 = 0.7:1 showed resolution 2.56, separation time 5.91 min",,,,,,,,
S2/S3/3-MOF-74(Ni)@Î³-Al2O3,deuterium,Yes,Not Reported,Not Reported,MOF composite,Combination of chemical affinity quantum sieving and optimized component ratio,Not Reported,Chemical affinity quantum sieving,10.1016_j.chroma.2021.462641.json,"77 K, carrier gas flow rate 20 mL/min, injection volume 100 ÂµL",Not Applicable,"Optimal mass ratio NaCl/Na2CrO4 = 0.7:1 showed resolution 2.56, separation time 5.91 min",,,,,,,,
S13_sheet_RT,carbon dioxide,Yes,Not Reported,Sheet-shaped crystals,MOF composite,Size exclusion at sub-nanometer scale,3.3 Ã…,Size exclusion,10.1016-j.memsci.2017.09.009_1747626054389466_perea-cachero2017.json,"0 Â°C, 30 bar",Not Applicable,Higher CO2 uptake compared to S13_sph & sh.,,,,,,,,
S13_sheet_RT,nitrogen,No,Not Reported,Sheet-shaped crystals,MOF composite,Size exclusion at sub-nanometer scale,3.64 Ã…,Size exclusion,10.1016-j.memsci.2017.09.009_1747626054389466_perea-cachero2017.json,"25 Â°C, 1 bar",Not Applicable,N2 molecules too large to enter pores.,,,,,,,,
S13_sheet_RT,methane,No,Not Reported,Sheet-shaped crystals,MOF composite,Size exclusion at sub-nanometer scale,Not Reported,Size exclusion,10.1016-j.memsci.2017.09.009_1747626054389466_perea-cachero2017.json,"35 Â°C, 3.0 bar",Not Applicable,Restricted flux due to molecular sieving effect.,,,,,,,,
S13_sheet_RT,hydrogen,Yes,Not Reported,Sheet-shaped crystals,MOF composite,Size exclusion at sub-nanometer scale,Not Reported,Size exclusion,10.1016-j.memsci.2017.09.009_1747626054389466_perea-cachero2017.json,"35 Â°C, 3.0 bar",Not Applicable,Less affected by CO2 adsorption phenomenon.,,,,,,,,
S1/S2/S3/MOF-74(Ni)@Î³-Al2O3,hydrogen,Yes,Not Reported,Not Reported,MOF composite,Combination of chemical affinity quantum sieving and spatial shielding effect,Not Reported,Chemical affinity quantum sieving,10.1016_j.chroma.2021.462641.json,"77 K, carrier gas flow rate 30 mL/min, injection volume 100 ÂµL",Not Applicable,Composite C showed highest resolution of 2.87 with separation time of 7.15 min,,,,,,,,
S1/S2/S3/MOF-74(Ni)@Î³-Al2O3,deuterium,Yes,Not Reported,Not Reported,MOF composite,Combination of chemical affinity quantum sieving and spatial shielding effect,Not Reported,Chemical affinity quantum sieving,10.1016_j.chroma.2021.462641.json,"77 K, carrier gas flow rate 30 mL/min, injection volume 100 ÂµL",Not Applicable,Composite C showed highest resolution of 2.87 with separation time of 7.15 min,,,,,,,,
S/MIP-202-0.5,proton,Yes,0.65 nm (MOF component),Mixed matrix with SPEEK polymer,MOF composite,Size exclusion at sub-nanometer scale combined with hydrogen bonding network enhancement,0.24 nm,Grotthuss mechanism facilitated by hydrogen bonding networks,10.1016_j.jpowsour.2025.237041.json,"20 Â°C, hydrated conditions",Not Applicable,Proton conductivity enhanced by 14% compared to pristine SPEEK membrane.,,,,,,,,
S/MIP-202-0.5,vanadium ions,No,0.65 nm (MOF component),Mixed matrix with SPEEK polymer,MOF composite,Size exclusion at sub-nanometer scale combined with hydrogen bonding network enhancement,>0.8 nm,Size exclusion at sub-nanometer scale,10.1016_j.jpowsour.2025.237041.json,"1.5M VO2+ in 3M H2SO4 electrolyte, 20 Â°C",Not Applicable,Vanadium ion permeability reduced by 35.4% compared to pristine SPEEK membrane.,,,,,,,,
S/HCSN hybrid membrane,vanadium ions,No,0.62 nm (from HCSNs),Polymer matrix embedded with hollow carbon sieving nanospheres,Other,Ion sieving by microporous carbon shell and ultrafast proton transport via hollow cavities,Not Reported,Size exclusion by microporous carbon shell,10.1016_j.eng.2022.11.008.json,"25 Â°C, sulfuric acid solution",Not Applicable,Vanadium ion permeability significantly reduced compared to pure SPEEK membrane.,,,,,,,,
S/HCSN hybrid membrane,protons,Yes,0.62 nm (from HCSNs),Polymer matrix embedded with hollow carbon sieving nanospheres,Other,Ion sieving by microporous carbon shell and ultrafast proton transport via hollow cavities,Not Reported,Fast proton transport through hollow cavities,10.1016_j.eng.2022.11.008.json,"25 Â°C, sulfuric acid solution",Not Applicable,Proton conductivity enhanced due to accessible internal cavities of HCSNs.,,,,,,,,
Ru-PMOF-1(Hf),diethylamine,Yes,"1.9 Ã— 1.9 nm2 (orthogonal 1D open channels), 1.3 nm and 2.3 nm (DFT pore distribution)",3D structure with orthogonal 1D open channels,MOFs,Size exclusion at sub-nanometer scale based on amine chain length,"6.8 Ã… (length), 2.2 Ã… (width)",Size exclusion,10.1039-c8dt00434j_1747625599915244_chen2018.json,"Room temperature, 15 min reaction time",Not Applicable,Yield decreased for longer chain amines under size-selective conditions.,,,,,,,,
Ru-PMOF-1(Hf),dibutylamine,Conditional (see Additional Info),"1.9 Ã— 1.9 nm2 (orthogonal 1D open channels), 1.3 nm and 2.3 nm (DFT pore distribution)",3D structure with orthogonal 1D open channels,MOFs,Size exclusion at sub-nanometer scale based on amine chain length,"11.9 Ã… (length), 2.2 Ã… (width)",Size exclusion,10.1039-c8dt00434j_1747625599915244_chen2018.json,"Room temperature, 15 min reaction time",Not Applicable,Yield decreased compared to diethylamine due to size selectivity.,,,,,,,,
Ru-PMOF-1(Hf),dipentylamine,No,"1.9 Ã— 1.9 nm2 (orthogonal 1D open channels), 1.3 nm and 2.3 nm (DFT pore distribution)",3D structure with orthogonal 1D open channels,MOFs,Size exclusion at sub-nanometer scale based on amine chain length,"14.4 Ã… (length), 2.2 Ã… (width)",Size exclusion,10.1039-c8dt00434j_1747625599915244_chen2018.json,"Room temperature, 15 min reaction time",Not Applicable,Lowest yield among unbranched dialkylamines due to size exclusion.,,,,,,,,
RUB-15,hydrogen,Yes,"2.9 Ã… (6-MR apertures), 3.6 Ã… (intersheet gaps before calcination), 7.4 Ã… (after calcination)",Layered zeolite precursor,Other,Size exclusion at sub-nanometer scale,0.289 nm,Size exclusion at sub-nanometer scale,10.1038-s41563-020-00822-2_1747625690927444_10.1038@s41563-020-00822-2.json,250â€?00 Â°C,Not Applicable,Transport dominated by 6-MR path after elimination of intersheet gaps.,,,,,,,,
RUB-15,carbon dioxide,No,"2.9 Ã… (6-MR apertures), 3.6 Ã… (intersheet gaps before calcination), 7.4 Ã… (after calcination)",Layered zeolite precursor,Other,Size exclusion at sub-nanometer scale,0.33 nm,Size exclusion at sub-nanometer scale,10.1038-s41563-020-00822-2_1747625690927444_10.1038@s41563-020-00822-2.json,250â€?00 Â°C,Not Applicable,Blocked after condensation of terminal silanol groups post-calcination.,,,,,,,,
RUB-15,nitrogen,No,"2.9 Ã… (6-MR apertures), 3.6 Ã… (intersheet gaps before calcination), 7.4 Ã… (after calcination)",Layered zeolite precursor,Other,Size exclusion at sub-nanometer scale,0.364 nm,Size exclusion at sub-nanometer scale,10.1038-s41563-020-00822-2_1747625690927444_10.1038@s41563-020-00822-2.json,250â€?00 Â°C,Not Applicable,H2/N2 selectivity above 20.,,,,,,,,
RUB-15,methane,No,"2.9 Ã… (6-MR apertures), 3.6 Ã… (intersheet gaps before calcination), 7.4 Ã… (after calcination)",Layered zeolite precursor,Other,Size exclusion at sub-nanometer scale,0.38 nm,Size exclusion at sub-nanometer scale,10.1038-s41563-020-00822-2_1747625690927444_10.1038@s41563-020-00822-2.json,250â€?00 Â°C,Not Applicable,H2/CH4 selectivity above 20.,,,,,,,,
Ru3@ZIF-8,phenylacetylene,Yes,3.4 Ã…,microporous,MOF composite,Absolute regioselectivity of catalyzing terminal alkynes but not internal alkynes.,Not Reported,molecular sieving,10.1002-anie.201814182_1747626157666860_10.1002@anie.201814182.json,Not Reported,Not Applicable,Catalyzes terminal alkynes but not internal alkynes due to molecular sieving effect.,,,,,,,,
Ru3@ZIF-8,diphenylacetylene,No,3.4 Ã…,microporous,MOF composite,Absolute regioselectivity of catalyzing terminal alkynes but not internal alkynes.,Not Reported,molecular sieving,10.1002-anie.201814182_1747626157666860_10.1002@anie.201814182.json,Not Reported,Not Applicable,Negligible activity due to steric hindrance preventing access to active sites.,,,,,,,,
Ru3@ZIF-8,acetylene,Yes,3.4 Ã…,microporous,MOF composite,Absolute regioselectivity of catalyzing terminal alkynes but not internal alkynes.,2.5 Ã…,molecular sieving,10.1002-anie.201814182_1747626157666860_10.1002@anie.201814182.json,Not Reported,Not Applicable,Exhibits high activity and ethylene selectivity.,,,,,,,,
Ru1@ZIF-8,phenylacetylene,Yes,3.4 Ã…,microporous,MOF composite,Absolute regioselectivity of catalyzing terminal alkynes but not internal alkynes.,Not Reported,molecular sieving,10.1002-anie.201814182_1747626157666860_10.1002@anie.201814182.json,Not Reported,Not Applicable,Catalyzes terminal alkynes but not internal alkynes due to molecular sieving effect.,,,,,,,,
Ru1@ZIF-8,diphenylacetylene,No,3.4 Ã…,microporous,MOF composite,Absolute regioselectivity of catalyzing terminal alkynes but not internal alkynes.,Not Reported,molecular sieving,10.1002-anie.201814182_1747626157666860_10.1002@anie.201814182.json,Not Reported,Not Applicable,Negligible activity due to steric hindrance preventing access to active sites.,,,,,,,,
Ru1@ZIF-8,acetylene,Yes,3.4 Ã…,microporous,MOF composite,Absolute regioselectivity of catalyzing terminal alkynes but not internal alkynes.,2.5 Ã…,molecular sieving,10.1002-anie.201814182_1747626157666860_10.1002@anie.201814182.json,Not Reported,Not Applicable,Lower activity and ethylene selectivity compared to Ru3@ZIF-8.,,,,,,,,
RPM3-Zn,acetylene,Yes,Not Reported,Not Reported,MOFs,Chain length-dependent gate-opening pressure for hydrocarbons.,Not Reported,Gate-opening effect,10.1016-j.coche.2018.03.008_1747624433416758_jin2018.json,298 K,30 kPa,Acetylene shows lower gate-opening pressure than ethane or ethylene.,,,,,,,,
RPM3-Zn,ethane,Yes,Not Reported,Not Reported,MOFs,Chain length-dependent gate-opening pressure for hydrocarbons.,Not Reported,Gate-opening effect,10.1016-j.coche.2018.03.008_1747624433416758_jin2018.json,298 K,40 kPa,Ethane has intermediate gate-opening pressure among C2 hydrocarbons.,,,,,,,,
RPM3-Zn,ethylene,Yes,Not Reported,Not Reported,MOFs,Chain length-dependent gate-opening pressure for hydrocarbons.,Not Reported,Gate-opening effect,10.1016-j.coche.2018.03.008_1747624433416758_jin2018.json,298 K,60 kPa,Ethylene requires highest pressure for gate-opening among C2 hydrocarbons.,,,,,,,,
RPM1-Co,argon,Yes,4.0â€?.6 Ã… (triangular windows to super cages),One-dimensional channels,MOFs,Kinetic separation mechanism based on diffusion rates.,3.40 Ã…,Kinetic sieving,10.1002-aic.11422_1747624352826100_krungleviciute2008.json,"78.5 K, 164 Pa",Not Applicable,Adsorbs faster than CF4 due to smaller size.,,,,,,,,
RPM1-Co,carbon tetrafluoride,Conditional (see Additional Info),4.0â€?.6 Ã… (triangular windows to super cages),One-dimensional channels,MOFs,Kinetic separation mechanism based on diffusion rates.,3.99 Ã…,Kinetic sieving,10.1002-aic.11422_1747624352826100_krungleviciute2008.json,"118 K, 153 Pa",Not Applicable,Adsorbs much slower than Ar due to larger size.,,,,,,,,
RPM1-Co,argon,Yes,Not Reported,Not Reported,MOFs,Not Reported,Not Reported,Kinetic separation,10.1016-j.jece.2020.104790_1747624050838190_ghazvini2020.json,Not Reported,Not Applicable,Argon diffuses faster than CF4.,,,,,,,,
RPM1-Co,carbon tetrafluoride,No,Not Reported,Not Reported,MOFs,Not Reported,Not Reported,Kinetic separation,10.1016-j.jece.2020.104790_1747624050838190_ghazvini2020.json,Not Reported,Not Applicable,CF4 diffusion rate is slower compared to argon.,,,,,,,,
rGO NLMs,perfluorooctanoic acid,No,Not Reported,2D nanosheets,MOF membrane,Electrostatic repulsion and size exclusion,Not Reported,Electrostatic repulsion,10.1016_j.jece.2025.115470.json,Not Reported,Not Applicable,Demonstrated a 90% rejection rate for 1 ppm of PFOA.,,,,,,,,
rGO,hydrogen,Yes,sub-nanometer-sized interlayer space,Not Reported,Other,Size exclusion at sub-nanometer scale,0.289 nm,molecular sieving,10.1002-admi.201800032_1747624556993910_li2018.json,"298 K, 1 bar",Not Applicable,H2 permeance of 2.8 Ã— 10^-8 mol m^-2 s^-1 Pa^-1,,,,,,,,
rGO,carbon dioxide,Yes,sub-nanometer-sized interlayer space,Not Reported,Other,Size exclusion at sub-nanometer scale,0.33 nm,molecular sieving,10.1002-admi.201800032_1747624556993910_li2018.json,"298 K, 1 bar",Not Applicable,H2/CO2 ideal selectivity of 20.0,,,,,,,,
rGO,oxygen,Yes,sub-nanometer-sized interlayer space,Not Reported,Other,Size exclusion at sub-nanometer scale,Not Reported,molecular sieving,10.1002-admi.201800032_1747624556993910_li2018.json,"298 K, 1 bar",Not Applicable,H2/O2 ideal selectivity of 11.6,,,,,,,,
rGO,nitrogen,Yes,sub-nanometer-sized interlayer space,Not Reported,Other,Size exclusion at sub-nanometer scale,0.364 nm,molecular sieving,10.1002-admi.201800032_1747624556993910_li2018.json,"298 K, 1 bar",Not Applicable,H2/N2 ideal selectivity of 12.5,,,,,,,,
rGO,methane,Yes,sub-nanometer-sized interlayer space,Not Reported,Other,Size exclusion at sub-nanometer scale,0.38 nm,molecular sieving,10.1002-admi.201800032_1747624556993910_li2018.json,"298 K, 1 bar",Not Applicable,H2/CH4 ideal selectivity of 14.5,,,,,,,,
r2KCHA,carbon dioxide,Yes,3.8 Ã— 3.8 Ã… (8MR aperture),3D structure with double six-ring prisms and eight-membered rings,Other,Guest-induced temporary and reversible cation deviation,3.3 Ã…,Guest-induced cation deviation (molecular trapdoor mechanism),10.1021-ja309274y_1747626091052222_shang2012.json,"Below 200 K, Not Applicable",Not Applicable,No critical admission temperature observed down to 200 K.,,,,,,,,
r2KCHA,nitrogen,Temperature-dependent,3.8 Ã— 3.8 Ã… (8MR aperture),3D structure with double six-ring prisms and eight-membered rings,Other,Guest-induced temporary and reversible cation deviation,3.64 Ã…,Thermally induced cation migration,10.1021-ja309274y_1747626091052222_shang2012.json,Above 266 K,Not Applicable,Critical admission temperature TC(N2) = 266 K.,,,,,,,,
r2KCHA,methane,Temperature-dependent,3.8 Ã— 3.8 Ã… (8MR aperture),3D structure with double six-ring prisms and eight-membered rings,Other,Guest-induced temporary and reversible cation deviation,3.8 Ã…,Thermally induced cation migration,10.1021-ja309274y_1747626091052222_shang2012.json,Above 279 K,Not Applicable,Critical admission temperature TC(CH4) = 279 K.,,,,,,,,
r2CsCHA,carbon dioxide,Yes,3.8 Ã— 3.8 Ã… (8MR aperture),3D structure with double six-ring prisms and eight-membered rings,Other,Guest-induced temporary and reversible cation deviation,3.3 Ã…,Guest-induced cation deviation (molecular trapdoor mechanism),10.1021-ja309274y_1747626091052222_shang2012.json,"Below 200 K, Not Applicable",Not Applicable,No critical admission temperature observed down to 200 K.,,,,,,,,
r2CsCHA,nitrogen,Temperature-dependent,3.8 Ã— 3.8 Ã… (8MR aperture),3D structure with double six-ring prisms and eight-membered rings,Other,Guest-induced temporary and reversible cation deviation,3.64 Ã…,Thermally induced cation migration,10.1021-ja309274y_1747626091052222_shang2012.json,Above 333 K,Not Applicable,Critical admission temperature TC(N2) = 333 K.,,,,,,,,
r2CsCHA,methane,Temperature-dependent,3.8 Ã— 3.8 Ã… (8MR aperture),3D structure with double six-ring prisms and eight-membered rings,Other,Guest-induced temporary and reversible cation deviation,3.8 Ã…,Thermally induced cation migration,10.1021-ja309274y_1747626091052222_shang2012.json,Above 343 K,Not Applicable,Critical admission temperature TC(CH4) = 343 K.,,,,,,,,
r1KCHA,carbon dioxide,Temperature-dependent,3.8 Ã— 3.8 Ã… (8MR aperture),3D structure with double six-ring prisms and eight-membered rings,Other,Guest-induced temporary and reversible cation deviation,3.3 Ã…,Thermally induced cation migration,10.1021-ja309274y_1747626091052222_shang2012.json,Approximately 273 K,Not Applicable,Critical admission temperature TC(CO2) around 273 K.,,,,,,,,
r1KCHA,nitrogen,Temperature-dependent,3.8 Ã— 3.8 Ã… (8MR aperture),3D structure with double six-ring prisms and eight-membered rings,Other,Guest-induced temporary and reversible cation deviation,3.64 Ã…,Thermally induced cation migration,10.1021-ja309274y_1747626091052222_shang2012.json,Above 273 K,Not Applicable,Higher critical admission temperature than r2KCHA.,,,,,,,,
r1KCHA,methane,Temperature-dependent,3.8 Ã— 3.8 Ã… (8MR aperture),3D structure with double six-ring prisms and eight-membered rings,Other,Guest-induced temporary and reversible cation deviation,3.8 Ã…,Thermally induced cation migration,10.1021-ja309274y_1747626091052222_shang2012.json,Above 273 K,Not Applicable,Higher critical admission temperature than r2KCHA.,,,,,,,,
QEWYEZ,hydrogen,Yes,3.8-7.3 Ã…,Not Reported,MOFs,Chemical Affinity Quantum Sieving (CAQS),0.289 nm,Quantum sieving,10.1021-acsami.2c06966.json,"40 K, 1.0 bar",Not Applicable,High selectivity for deuterium over hydrogen at cryogenic temperatures.,,,,,,,,
QEWYEZ,deuterium,Yes,3.8-7.3 Ã…,Not Reported,MOFs,Chemical Affinity Quantum Sieving (CAQS),0.276 nm,Quantum sieving,10.1021-acsami.2c06966.json,"40 K, 1.0 bar",Not Applicable,Superior D2/H2 separation performance compared to benchmark materials at lower temperatures.,,,,,,,,
QD/Eu-MOF,rhodamine 6G,No,Not Reported,Not Reported,MOF composite,Not Reported,Not Reported,Photocatalytic degradation,10.1016-j.chemosphere.2016.04.024_1747623584170320_kaur2016.json,"Neutral pH (6.5 Â± 0.5), irradiation with UV light at 365 nm, room temperature",Not Applicable,Complete degradation within 50 minutes using 5 mg/L photocatalyst,,,,,,,,
Qc-5-Cu-sql,carbon dioxide,Yes,3.3 Ã…,1D channels,MOFs,Size exclusion at sub-nanometer scale,3.3 Ã…,Size exclusion,d3qm00705g.json,"0.15 bar, 298 K",Not Applicable,Achieves sieving of CO2 from CH4 or N2,,,,,,,,
Qc-5-Cu-sql,nitrogen,No,3.3 Ã…,1D channels,MOFs,Size exclusion at sub-nanometer scale,3.64 Ã…,Size exclusion,d3qm00705g.json,"0.15 bar, 298 K",Not Applicable,Excluded due to size,,,,,,,,
Qc-5-Cu-sql,methane,No,3.3 Ã…,1D channels,MOFs,Size exclusion at sub-nanometer scale,3.76 Ã…,Size exclusion,d3qm00705g.json,"0.15 bar, 298 K",Not Applicable,Excluded due to size,,,,,,,,
Py@COF-1,deuterium,Yes,Not Reported,Not Reported,Other,Kinetic quantum sieving based on de Broglie wavelength differences.,Not Reported,Quantum sieving,10.1002-cssc.202000562_1747626001082491_zeng2020.json,30 K,Not Applicable,Separation factor not explicitly stated.,,,,,,,,
PVAm/PVA-ZIF-L,nitrogen,Yes,Not Reported,2D leafy crystal morphology,MOF membrane,Size exclusion at sub-nanometer scale combined with selective adsorption effects.,0.364 nm,Size exclusion,10.1016-j.memsci.2018.10.086_1747626061799527_b03dc70a378d537c45cfe5c1c682767b.json,"0.5 MPa, 30Â°C",Not Applicable,N2 permeance of 174.9 GPU.,,,,,,,,
PVAm/PVA-ZIF-L,carbon dioxide,Conditional (see Additional Info),Not Reported,2D leafy crystal morphology,MOF membrane,Size exclusion at sub-nanometer scale combined with selective adsorption effects.,0.33 nm,Adsorption-diffusion,10.1016-j.memsci.2018.10.086_1747626061799527_b03dc70a378d537c45cfe5c1c682767b.json,"0.5 MPa, 30Â°C",Not Applicable,CO2 permeance is hindered due to strong adsorption and diffusion-desorption blockage by the amorphous MOF-type network.,,,,,,,,
Pt-Ni frame @ Ni-MOF-74,styrene,Yes,8.6 Ã…,1D channels,MOF composite,Size exclusion at sub-nanometer scale,8.4 Ã…,Size exclusion,10.1038-ncomms9248_1747624810789894_li2015.json,"30 Â°C, 1 bar H2",Not Applicable,Small enough to diffuse through the pore apertures of MOF shells onto the Ptâ€“Ni frame surface without hindrance.,,,,,,,,
Pt-Ni frame @ Ni-MOF-74,"2,4,6-trimethylstyrene",No,8.6 Ã…,1D channels,MOF composite,Size exclusion at sub-nanometer scale,9.4 Ã…,Size exclusion,10.1038-ncomms9248_1747624810789894_li2015.json,"30 Â°C, 1 bar H2",Not Applicable,Diffusion strictly limited by the uniform pores of Ni-MOF-74.,,,,,,,,
Pt-Ni frame @ Ni-MOF-74,trans-stilbene,No,8.6 Ã…,1D channels,MOF composite,Size exclusion at sub-nanometer scale,12.8 Ã…,Size exclusion,10.1038-ncomms9248_1747624810789894_li2015.json,"30 Â°C, 1 bar H2",Not Applicable,Diffusion strictly limited by the uniform pores of Ni-MOF-74.,,,,,,,,
Pt-Ni frame @ Ni-MOF-74,"4,40-dimethyl-trans-stilbene",No,8.6 Ã…,1D channels,MOF composite,Size exclusion at sub-nanometer scale,14.5 Ã…,Size exclusion,10.1038-ncomms9248_1747624810789894_li2015.json,"30 Â°C, 1 bar H2",Not Applicable,Diffusion strictly limited by the uniform pores of Ni-MOF-74.,,,,,,,,
Pt-Ni frame @ Ni-MOF-74,nitrobenzene,Yes,8.6 Ã…,1D channels,MOF composite,Size exclusion at sub-nanometer scale,Not Reported,Size exclusion,10.1038-ncomms9248_1747624810789894_li2015.json,"30 Â°C, 1 bar H2",Not Applicable,"Small molecule, can quickly diffuse onto the metal surface.",,,,,,,,
Pt-Ni frame @ Ni-MOF-74,benzaldehyde,Yes,8.6 Ã…,1D channels,MOF composite,Size exclusion at sub-nanometer scale,Not Reported,Size exclusion,10.1038-ncomms9248_1747624810789894_li2015.json,"30 Â°C, 1 bar H2",Not Applicable,Condensation with aniline to form imines.,,,,,,,,
Pt-Ni frame @ Ni-MOF-74,imine,No,8.6 Ã…,1D channels,MOF composite,Size exclusion at sub-nanometer scale,Not Reported,Size exclusion,10.1038-ncomms9248_1747624810789894_li2015.json,"30 Â°C, 1 bar H2",Not Applicable,Uniform micropores suppress the diffusion of imine towards interior Ptâ€“Ni frame after condensation.,,,,,,,,
Pt@ZIF-8~850 nm,cyclooctene,No,3.4 Ã…,Not Reported,MOF composite,Size exclusion at sub-nanometer scale,5.5 Ã… diameter,Size exclusion,10.1007-s12274-017-1595-2_1747623775356596_wang2017.json,"298 K, 1 bar",Not Applicable,Cyclooctene cannot penetrate through the small pores of ZIF-8.,,,,,,,,
Pt@ZIF-8~850 nm,n-hexene,Yes,3.4 Ã…,Not Reported,MOF composite,Size exclusion at sub-nanometer scale,Not Reported,Kinetic sieving,10.1007-s12274-017-1595-2_1747623775356596_wang2017.json,"298 K, 1 bar",Not Applicable,Low conversion percentage (23.8%) due to long diffusive path.,,,,,,,,
Pt@ZIF-8~1.5 Î¼m,cyclooctene,No,3.4 Ã…,Not Reported,MOF composite,Size exclusion at sub-nanometer scale,5.5 Ã… diameter,Size exclusion,10.1007-s12274-017-1595-2_1747623775356596_wang2017.json,"298 K, 1 bar",Not Applicable,Cyclooctene cannot penetrate through the small pores of ZIF-8.,,,,,,,,
Pt@ZIF-8~1.5 Î¼m,n-hexene,Yes,3.4 Ã…,Not Reported,MOF composite,Size exclusion at sub-nanometer scale,Not Reported,Kinetic sieving,10.1007-s12274-017-1595-2_1747623775356596_wang2017.json,"298 K, 1 bar",Not Applicable,Very low conversion percentage (7.6%) due to long diffusive path.,,,,,,,,
Pt@UiO-66,1-hexene,Yes,Not Reported,3D cages,MOF composite,Size exclusion at sub-nanometer scale,2.5 Ã…,Size exclusion,10.1002-anie.201511009_1747624886564463_liu2016.json,"25 Â°C, atmospheric H2 pressure",Not Applicable,Complete conversion within 1 hour.,,,,,,,,
Pt@UiO-66,tetraphenylethylene,No,Not Reported,3D cages,MOF composite,Size exclusion at sub-nanometer scale,6.7 Ã…,Size exclusion,10.1002-anie.201511009_1747624886564463_liu2016.json,"25 Â°C, atmospheric H2 pressure",Not Applicable,No detectable activity for samples with thicker MOF shells.,,,,,,,,
Pt@nano-ZIF-8,cyclooctene,No,3.4 Ã…,Not Reported,MOF composite,Size exclusion at sub-nanometer scale,5.5 Ã… diameter,Size exclusion,10.1007-s12274-017-1595-2_1747623775356596_wang2017.json,"298 K, 1 bar",Not Applicable,Cyclooctene cannot penetrate through the small pores of ZIF-8.,,,,,,,,
Pt@nano-ZIF-8,n-hexene,Yes,3.4 Ã…,Not Reported,MOF composite,Size exclusion at sub-nanometer scale,Not Reported,Kinetic sieving,10.1007-s12274-017-1595-2_1747623775356596_wang2017.json,"298 K, 1 bar",Not Applicable,Linear n-hexene can pass through the pores and undergo hydrogenation.,,,,,,,,
Pt@Hollow ZIF-67,Not Reported,Not Reported,3.5 nm (mesopores),3D cages,MOF composite,Not Reported,Not Reported,Not Reported,10.1021-acs.chemmater.3c01112.json,Not Reported,Not Applicable,No explicit separation mechanism or guest molecules reported for this material.,,,,,,,,
PSS@HKUST-1-6.7,lithium,Yes,0.62 nm,3D channels,MOF membrane,Size exclusion and binding affinity differences among metal ions,0.76 nm (hydrated diameter),Binding affinity to sulfonate groups and size sieving effects,10.1002-anie.201607329_1747624646784210_guo2016.json,"25Â°C, 0.5m LiCl electrolyte",Not Applicable,Li+ conductivity: 5.53 Ã— 10â�»â�´ S cmâ�»Â?at 25Â°C; Flux: 6.75 mol mâ�»Â?hâ�»Â?,,,,,,,,
PSS@HKUST-1-6.7,sodium,Conditional (see Additional Info),0.62 nm,3D channels,MOF membrane,Size exclusion and binding affinity differences among metal ions,0.72 nm (hydrated diameter),Binding affinity to sulfonate groups and size sieving effects,10.1002-anie.201607329_1747624646784210_guo2016.json,"25Â°C, 0.5m NaCl electrolyte",Not Applicable,Selectivity for Li+/Na+: 35,,,,,,,,
PSS@HKUST-1-6.7,potassium,Conditional (see Additional Info),0.62 nm,3D channels,MOF membrane,Size exclusion and binding affinity differences among metal ions,0.66 nm (hydrated diameter),Binding affinity to sulfonate groups and size sieving effects,10.1002-anie.201607329_1747624646784210_guo2016.json,"25Â°C, 0.5m KCl electrolyte",Not Applicable,Selectivity for Li+/K+: 67,,,,,,,,
PSS@HKUST-1-6.7,magnesium,No,0.62 nm,3D channels,MOF membrane,Size exclusion and binding affinity differences among metal ions,0.86 nm (hydrated diameter),Binding affinity to sulfonate groups and size sieving effects,10.1002-anie.201607329_1747624646784210_guo2016.json,"25Â°C, 0.5m MgCl2 electrolyte",Not Applicable,Selectivity for Li+/Mg2+: 1815,,,,,,,,
PSS@HKUST-1-6.7,lithium,Yes,Not Reported,3D sulfonate networks,MOF membrane,Electrostatic interactions and dehydration dynamics,0.68 Ã…,Electrostatic interactions with sulfonate groups,d4qi02228a.json,Not Reported,Not Applicable,"High ion selectivities of 78, 99, and 10296 for Li+/Na+, Li+/K+, and Li+/Mg2+, respectively.",,,,,,,,
PSS@HKUST-1-6.7,sodium,No,Not Reported,3D sulfonate networks,MOF membrane,Electrostatic interactions and dehydration dynamics,0.98 Ã…,Repulsion by negatively charged functional groups,d4qi02228a.json,Not Reported,Not Applicable,Sodium ions are repelled by the negatively charged sulfonate groups.,,,,,,,,
PSS@HKUST-1-6.7,magnesium,No,Not Reported,3D sulfonate networks,MOF membrane,Electrostatic interactions and dehydration dynamics,0.65 Ã…,Higher dehydration energy barrier,d4qi02228a.json,Not Reported,Not Applicable,Magnesium ions require higher activation energy to pass through the membrane.,,,,,,,,
PSP-UiO-66,lithium,Yes,6.0 Ã… (window size),Not Reported,MOFs,Size exclusion at sub-nanometer scale based on hydrated ion diameters.,7.64 Ã… (hydrated diameter),Size exclusion at sub-nanometer scale,10.1073-pnas.2309852121.json,"Dark conditions, pH 8",Not Applicable,"Adsorption capacity: 10.17 mmol gâˆ? in 10,000 ppm LiCl solution.",,,,,,,,
PSP-UiO-66,magnesium,No,6.0 Ã… (window size),Not Reported,MOFs,Size exclusion at sub-nanometer scale based on hydrated ion diameters.,8.56 Ã… (hydrated diameter),Size exclusion at sub-nanometer scale,10.1073-pnas.2309852121.json,"Dark conditions, pH 8",Not Applicable,"Adsorption capacity: 1.99 mmol gâˆ? in 10,000 ppm MgCl2 solution.",,,,,,,,
PSP-UiO-66,sodium,Yes,6.0 Ã… (window size),Not Reported,MOFs,Size exclusion at sub-nanometer scale based on hydrated ion diameters.,7.16 Ã… (hydrated diameter),Size exclusion at sub-nanometer scale,10.1073-pnas.2309852121.json,Dark conditions,Not Applicable,"Adsorption capacity: 7.90 mmol gâˆ? in 10,000 ppm NaCl solution.",,,,,,,,
PSP-UiO-66,calcium,No,6.0 Ã… (window size),Not Reported,MOFs,Size exclusion at sub-nanometer scale based on hydrated ion diameters.,8.24 Ã… (hydrated diameter),Size exclusion at sub-nanometer scale,10.1073-pnas.2309852121.json,Dark conditions,Not Applicable,"Adsorption capacity: 1.77 mmol gâˆ? in 10,000 ppm CaCl2 solution.",,,,,,,,
PSP-UiO-66,lithium,Yes,6.0 Ã…,Spiropyran-functionalized pores,MOFs,Light-triggered functional ligand effects,0.68 Ã…,Light-triggered ligand modulation,d4qi02228a.json,Dark conditions,Not Applicable,High LiCl adsorption capacity up to 10.17 mmol gâˆ?.,,,,,,,,
PSP-UiO-66,magnesium,No,6.0 Ã…,Spiropyran-functionalized pores,MOFs,Light-triggered functional ligand effects,0.65 Ã…,Size exclusion and ligand gating,d4qi02228a.json,Dark conditions,Not Applicable,Demonstrates high Li+/Mg2+ ion selectivity under varying ratios.,,,,,,,,
PSP-MOF-808,lithium,Yes,10.0 Ã… (window size),Not Reported,MOFs,Size exclusion at sub-nanometer scale based on hydrated ion diameters.,7.64 Ã… (hydrated diameter),Size exclusion at sub-nanometer scale,10.1073-pnas.2309852121.json,"Dark conditions, pH 8",Not Applicable,"Adsorption capacity: 9.47 mmol gâˆ? in 10,000 ppm LiCl solution.",,,,,,,,
PSP-MOF-808,magnesium,Yes,10.0 Ã… (window size),Not Reported,MOFs,Size exclusion at sub-nanometer scale based on hydrated ion diameters.,8.56 Ã… (hydrated diameter),Size exclusion at sub-nanometer scale,10.1073-pnas.2309852121.json,"Dark conditions, pH 8",Not Applicable,"Adsorption capacity: 2.74 mmol gâˆ? in 10,000 ppm MgCl2 solution.",,,,,,,,
PSP-MIL-53,lithium,Yes,8.5 Ã… (window size),Not Reported,MOFs,Size exclusion at sub-nanometer scale based on hydrated ion diameters.,7.64 Ã… (hydrated diameter),Size exclusion at sub-nanometer scale,10.1073-pnas.2309852121.json,"Dark conditions, pH 8",Not Applicable,"Adsorption capacity: 9.91 mmol gâˆ? in 10,000 ppm LiCl solution.",,,,,,,,
PSP-MIL-53,magnesium,Yes,8.5 Ã… (window size),Not Reported,MOFs,Size exclusion at sub-nanometer scale based on hydrated ion diameters.,8.56 Ã… (hydrated diameter),Size exclusion at sub-nanometer scale,10.1073-pnas.2309852121.json,"Dark conditions, pH 8",Not Applicable,"Adsorption capacity: 2.47 mmol gâˆ? in 10,000 ppm MgCl2 solution.",,,,,,,,
PSf-GO MMMs,perfluorohexane sulfonic acid,No,Not Reported,Spongy hollow fiber structures with finger-like projections,MOF composite,Adsorptive removal driven by hydrophobic interactions,Not Reported,Hydrophobic interactions,10.1016_j.jece.2025.115470.json,Not Reported,Not Applicable,"GO-PSf membranes exhibited superior rejection of long-chain PFAS compounds, achieving a 99% removal rate for PFHxS.",,,,,,,,
PSf-GO MMMs,perfluoroheptanoic acid,Conditional (see Additional Info),Not Reported,Spongy hollow fiber structures with finger-like projections,MOF composite,Adsorptive removal driven by hydrophobic interactions,Not Reported,Hydrophobic interactions,10.1016_j.jece.2025.115470.json,Not Reported,Not Applicable,"Achieved a 79% removal rate for PFHpA, surpassing shorter chain PFAS due to stronger affinity for the membrane surface.",,,,,,,,
PPy/HKUST-1 composite film,lithium ion,Yes,Not Reported,3D cages,MOF composite,Size exclusion at sub-nanometer scale,0.076 nm (ionic radius),Size exclusion at sub-nanometer scale,10.1016-j.electacta.2019.03.106_1747624851704919_wang2019.json,"Reduction potential of -0.3 V vs. SCE, aqueous solution",Not Applicable,Adsorption capacity: 37.55 mg/g; Li+/Na+ ideal separation factor: 119.14,,,,,,,,
PPy/HKUST-1 composite film,sodium ion,No,Not Reported,3D cages,MOF composite,Size exclusion at sub-nanometer scale,0.098 nm (ionic radius),Size exclusion at sub-nanometer scale,10.1016-j.electacta.2019.03.106_1747624851704919_wang2019.json,"Reduction potential of -0.3 V vs. SCE, aqueous solution",Not Applicable,Li+/Na+ ideal separation factor: 119.14,,,,,,,,
PPy/HKUST-1 composite film,potassium ion,No,Not Reported,3D cages,MOF composite,Size exclusion at sub-nanometer scale,0.133 nm (ionic radius),Size exclusion at sub-nanometer scale,10.1016-j.electacta.2019.03.106_1747624851704919_wang2019.json,"Reduction potential of -0.3 V vs. SCE, aqueous solution",Not Applicable,Li+/K+ ideal separation factor: 35.85,,,,,,,,
PPy/HKUST-1 composite film,magnesium ion,No,Not Reported,3D cages,MOF composite,Size exclusion at sub-nanometer scale,0.057 nm (ionic radius),Size exclusion at sub-nanometer scale,10.1016-j.electacta.2019.03.106_1747624851704919_wang2019.json,"Reduction potential of -0.3 V vs. SCE, aqueous solution",Not Applicable,Li+/Mg2+ ideal separation factor: 170.4,,,,,,,,
PPy/HKUST-1 composite film,copper ion,No,Not Reported,3D cages,MOF composite,Size exclusion at sub-nanometer scale,0.072 nm (ionic radius),Size exclusion at sub-nanometer scale,10.1016-j.electacta.2019.03.106_1747624851704919_wang2019.json,"Reduction potential of -0.3 V vs. SCE, aqueous solution",Not Applicable,Li+/Cu2+ ideal separation factor: 29.68,,,,,,,,
PPF-11,fullerene,Yes,17 Ã… x 17 Ã… x 14 Ã… (cavities),3D porous framework,MOFs,Size exclusion based on cavity dimensions,Not Reported,Encapsulation in cavities,10.1021-acsami.8b17807_1747626593107665_b8bf9d17ec60e831f40123e154540c9e.json,Saturated C60 solution in toluene at 60 Â°C for 7 days,Not Applicable,"C60 occupies approximately half of the cavities, leading to ZnTCPP/C60 charge transfer interaction",,,,,,,,
PPD/PVA membrane,methanol,Yes,Not Reported,Not Reported,Other,"Introduction of -NH2 groups enhances affinity for methanol, improving separation performance.",0.38 nm,Preferential adsorption based on hydrogen bonding,10.1016_j.memsci.2025.124122.json,"30 Â°C, 20 wt% MeOH/MeOAc",Not Applicable,Enhanced affinity for methanol due to -NH2 groups.,,,,,,,,
PPD/PVA membrane,methyl acetate,No,Not Reported,Not Reported,Other,"Introduction of -NH2 groups enhances affinity for methanol, improving separation performance.",0.48 nm,Size exclusion at sub-nanometer scale,10.1016_j.memsci.2025.124122.json,"30 Â°C, 20 wt% MeOH/MeOAc",Not Applicable,Shows improved separation factor compared to pure PVA membrane.,,,,,,,,
porphyrin-based metal-organic framework membrane (MOFM),potassium,Yes,"0.60 nm, 1.16 nm",Not Reported,MOF membrane,Size exclusion at sub-nanometer scale,Not Reported,Size exclusion at sub-nanometer scale,10.1002-anie.202005084_1747624839021050_10.1002@anie.202005084.json,"25 Â°C, 1 mM KCl",Not Applicable,The pore sizes are smaller than or slightly larger than hydrated ions like K+.,,,,,,,,
porous metal-free carbon (PMFC),N-linked glycans,Yes,1.4 nm,1D channels,Other,Size exclusion at sub-nanometer scale,Not Reported,Size exclusion,10.1021-acsami.8b02423_1747625051118390_li2018.json,Room temperature,Not Applicable,The material selectively enriched N-linked glycans while excluding large proteins like BSA.,,,,,,,,
porous metal-free carbon (PMFC),bovine serum albumin (BSA),No,1.4 nm,1D channels,Other,Size exclusion at sub-nanometer scale,Not Reported,Size exclusion,10.1021-acsami.8b02423_1747625051118390_li2018.json,Room temperature,Not Applicable,Large proteins were excluded due to the size-exclusion effect of the material.,,,,,,,,
POMOF@IPN membrane,methyl orange,No,1.686 nm (BJH),Network-like microstructure with POMOF particle inclusions,MOF composite,Electrostatic Donnan exclusion effect facilitated by anionic POMOF cluster combined with size-based sieving through IPN architecture,Not Reported,Size exclusion and electrostatic repulsion,10.1016_j.memsci.2024.122422.json,"20 mg/L dye solution, 150 psi transmembrane pressure",Not Applicable,Removal efficiency ~99%,,,,,,,,
POMOF@IPN membrane,Congo red,No,1.686 nm (BJH),Network-like microstructure with POMOF particle inclusions,MOF composite,Electrostatic Donnan exclusion effect facilitated by anionic POMOF cluster combined with size-based sieving through IPN architecture,Not Reported,Size exclusion and electrostatic repulsion,10.1016_j.memsci.2024.122422.json,"20 mg/L dye solution, 150 psi transmembrane pressure",Not Applicable,Removal efficiency ~99%,,,,,,,,
POMOF@IPN membrane,methylene blue,No,1.686 nm (BJH),Network-like microstructure with POMOF particle inclusions,MOF composite,Electrostatic Donnan exclusion effect facilitated by anionic POMOF cluster combined with size-based sieving through IPN architecture,Not Reported,Size exclusion and electrostatic attraction,10.1016_j.memsci.2024.122422.json,"20 mg/L dye solution, 150 psi transmembrane pressure",Not Applicable,Removal efficiency ~99%,,,,,,,,
POMOF@IPN membrane,rhodamine B,No,1.686 nm (BJH),Network-like microstructure with POMOF particle inclusions,MOF composite,Electrostatic Donnan exclusion effect facilitated by anionic POMOF cluster combined with size-based sieving through IPN architecture,Not Reported,Size exclusion and electrostatic attraction,10.1016_j.memsci.2024.122422.json,"20 mg/L dye solution, 150 psi transmembrane pressure",Not Applicable,Removal efficiency ~99%,,,,,,,,
POMOF@IPN membrane,azithromycin,No,1.686 nm (BJH),Network-like microstructure with POMOF particle inclusions,MOF composite,Electrostatic Donnan exclusion effect facilitated by anionic POMOF cluster combined with size-based sieving through IPN architecture,Not Reported,Size exclusion,10.1016_j.memsci.2024.122422.json,"20 mg/L solution, 150 psi transmembrane pressure",Not Applicable,Removal efficiency ~97.98%,,,,,,,,
POMOF@IPN membrane,amoxicillin,No,1.686 nm (BJH),Network-like microstructure with POMOF particle inclusions,MOF composite,Electrostatic Donnan exclusion effect facilitated by anionic POMOF cluster combined with size-based sieving through IPN architecture,Not Reported,Size exclusion,10.1016_j.memsci.2024.122422.json,"20 mg/L solution, 150 psi transmembrane pressure",Not Applicable,Removal efficiency ~98.5%,,,,,,,,
polyZIF (4:1),butadiene,Yes,4.42 Ã…,Not Reported,MOF composite,Size exclusion at sub-nanometer scale,4.31 Ã…,Size exclusion,10.1002-anie.202506117.json,"298 K, 1 bar",Not Applicable,High adsorption capacity of 9.8 cmÂ³ gâ�»Â?,,,,,,,,
polyZIF (4:1),n-butene,No,4.42 Ã…,Not Reported,MOF composite,Size exclusion at sub-nanometer scale,4.46â€?.84 Ã…,Size exclusion,10.1002-anie.202506117.json,"298 K, 1 bar",Not Applicable,Adsorption significantly reduced (<2 cmÂ³ gâ�»Â?.,,,,,,,,
polyZIF (4:1),iso-butene,No,4.42 Ã…,Not Reported,MOF composite,Size exclusion at sub-nanometer scale,4.46â€?.84 Ã…,Size exclusion,10.1002-anie.202506117.json,"298 K, 1 bar",Not Applicable,Adsorption significantly reduced (<2 cmÂ³ gâ�»Â?.,,,,,,,,
