Repository: MontageBai/Data-driven-discovery-of-metal-organic-frameworks-for-sieving-separation-of-C5-quinary-mixture-

File: AdsorptionInformationCard/After Process JSON.csv (part 20 of 46)
Materials Name,Molecule Name,Can Pass SievingPore Size,Structure Type,Material Category,Sieving Mechanism,Molecular Size,Mechanism,File Name,Test Conditions,Threshold Pressure,Additional Info,,,,,,,,,
polyZIF (4:1),n-butane,No,4.42 Ã…,Not Reported,MOF composite,Size exclusion at sub-nanometer scale,4.69â€?.28 Ã…,Size exclusion,10.1002-anie.202506117.json,"298 K, 1 bar",Not Applicable,Adsorption significantly reduced (<2 cmÂ³ gâ�»Â?.,,,,,,,,
polyZIF (4:1),iso-butane,No,4.42 Ã…,Not Reported,MOF composite,Size exclusion at sub-nanometer scale,4.69â€?.28 Ã…,Size exclusion,10.1002-anie.202506117.json,"298 K, 1 bar",Not Applicable,Adsorption significantly reduced (<2 cmÂ³ gâ�»Â?.,,,,,,,,
polyUiO-66(4:1),carbon dioxide,Yes,"3â€? Ã… (enhanced ultramicroporosity), 5â€? Ã… (majority)",Not Reported,MOF composite,Size exclusion at sub-nanometer scale,3.30 Ã…,Kinetic sieving,s41467-023-44027-y.json,"273 K, 1 bar",Not Applicable,Enhanced CO2 uptake and selectivity due to ultramicropores in the 3â€? Ã… range.,,,,,,,,
polyUiO-66(4:1),nitrogen,No,"3â€? Ã… (enhanced ultramicroporosity), 5â€? Ã… (majority)",Not Reported,MOF composite,Size exclusion at sub-nanometer scale,3.64 Ã…,Size exclusion,s41467-023-44027-y.json,"273 K, 1 bar",Not Applicable,Retarded diffusion of larger N2 molecules due to ultramicropores.,,,,,,,,
poly-SBMA@ZIF-8 (pSZ),methanol,No,0.34 nm,Not Reported,MOF membrane,Size exclusion at sub-nanometer scale,0.39 nm,Size exclusion,10.1039-c8ta08013e_1747624014537726_guo2018.json,75â„?Not Applicable,"The pSZ-11% membrane exhibited a methanol permeability of 7.66Ã—10^-9 cmÂ² s^-1, attributed to the size-sieving effect.",,,,,,,,,
polyMOF-5(x:y),Not Reported,Not Reported,Not Reported,Not Reported,MOF composite,Not Reported,Not Reported,Not Reported,s41467-023-44027-y.json,Not Reported,Not Applicable,Not Reported,,,,,,,,
polyMIL-101(x:y),Not Reported,Not Reported,Not Reported,Not Reported,MOF composite,Not Reported,Not Reported,Not Reported,s41467-023-44027-y.json,Not Reported,Not Applicable,Not Reported,,,,,,,,
polyIRMOF-1-7a,p-xylene,Yes,5.8 Ã…,3D cages,MOF composite,Size exclusion at sub-nanometer scale,5.8 Ã…,Size exclusion,10.1002-advs.202402980.json,"298 K, liquid phase",Not Applicable,Shows exceptional selectivity in both unary and multicomponent mixtures.,,,,,,,,
polyIRMOF-1-7a,ethylbenzene,No,5.8 Ã…,3D cages,MOF composite,Size exclusion at sub-nanometer scale,6.0 Ã…,Size exclusion,10.1002-advs.202402980.json,"298 K, liquid phase",Not Applicable,polyIRMOF-1-7a discriminates p-xylene from ethylbenzene effectively.,,,,,,,,
polyIRMOF-1-7a,meta-xylene,No,5.8 Ã…,3D cages,MOF composite,Size exclusion at sub-nanometer scale,6.8 Ã…,Size exclusion,10.1002-advs.202402980.json,"298 K, liquid phase",Not Applicable,Selectivity over m-xylene is high in both ternary and quaternary mixtures.,,,,,,,,
polyIRMOF-1-7a,ortho-xylene,No,5.8 Ã…,3D cages,MOF composite,Size exclusion at sub-nanometer scale,6.8 Ã…,Size exclusion,10.1002-advs.202402980.json,"298 K, liquid phase",Not Applicable,o-xylene shows negligible adsorption compared to p-xylene.,,,,,,,,
poly(VS-co-AA)~MIL-53(Al),sodium ion,Yes,9.8 Ã… x 13.1 Ã…,1D channels,MOF composite,Dehydration of second hydration shell governs size-selective prohibition.,"3.08 Ã… (first hydration shell), 6.16 Ã… (second hydration shell)",Size exclusion at sub-nanometer scale,10.1016_j.molliq.2022.120553.json,"300 K, NVT ensemble",Not Applicable,Free energy barrier for transport through the channel is lower compared to Mg2+ but higher than K+.,,,,,,,,
poly(VS-co-AA)~MIL-53(Al),potassium ion,Yes,9.8 Ã… x 13.1 Ã…,1D channels,MOF composite,Dehydration of second hydration shell governs size-selective prohibition.,"3.67 Ã… (first hydration shell), 7.34 Ã… (second hydration shell)",Size exclusion at sub-nanometer scale,10.1016_j.molliq.2022.120553.json,"300 K, NVT ensemble",Not Applicable,Exhibits preferential transport over sodium due to favorable interaction with poly(VS-co-AA).,,,,,,,,
poly(VS-co-AA)~MIL-53(Al),chloride ion,No,9.8 Ã… x 13.1 Ã…,1D channels,MOF composite,Dehydration of second hydration shell governs size-selective prohibition.,"3.82 Ã… (first hydration shell), 7.64 Ã… (second hydration shell)",Electrostatic repulsion by negatively charged polyelectrolyte,10.1016_j.molliq.2022.120553.json,"300 K, NVT ensemble",Not Applicable,Blocked from entering the MOF channels due to electrostatic repulsion.,,,,,,,,
poly(VS-co-AA)~MIL-53(Al),magnesium ion,No,9.8 Ã… x 13.1 Ã…,1D channels,MOF composite,Dehydration of second hydration shell governs size-selective prohibition.,"3.22 Ã… (first hydration shell), 10.04 Ã… (second hydration shell)",Size exclusion at sub-nanometer scale,10.1016_j.molliq.2022.120553.json,"300 K, NVT ensemble",Not Applicable,"Second hydration shell exceeds pore size of MIL-53(Al), preventing entry.",,,,,,,,
poly(VOI-co-EDMA-co-styrene) monolithic column,toluene,Yes,Not Reported,3D skeleton structure with suitable channels,Other,"Mixed-mode retention mechanisms including hydrophobic interaction, Ï€-stacking, ion-exclusion interaction",Not Reported,"Hydrophobic interaction, Ï€ stacking, ion exclusion interaction",10.1007-s00604-019-3894-7_1747626695488269_10.1007@s00604-019-3894-7.json,"20 mM PB (containing 60% ACN, v/v), buffer pH 3.0, applied voltage -15 kV",Not Applicable,Retention factor decreases linearly with increase in ACN content from 30% to 70%.,,,,,,,,
poly(VOI-co-EDMA-co-styrene) monolithic column,ethylbenzene,Yes,Not Reported,3D skeleton structure with suitable channels,Other,"Mixed-mode retention mechanisms including hydrophobic interaction, Ï€-stacking, ion-exclusion interaction",Not Reported,"Hydrophobic interaction, Ï€ stacking, ion exclusion interaction",10.1007-s00604-019-3894-7_1747626695488269_10.1007@s00604-019-3894-7.json,"20 mM PB (containing 60% ACN, v/v), buffer pH 3.0, applied voltage -15 kV",Not Applicable,Retention factor decreases linearly with increase in ACN content from 30% to 70%.,,,,,,,,
poly(VOI-co-EDMA-co-styrene) monolithic column,n-propylbenzene,Yes,Not Reported,3D skeleton structure with suitable channels,Other,"Mixed-mode retention mechanisms including hydrophobic interaction, Ï€-stacking, ion-exclusion interaction",Not Reported,"Hydrophobic interaction, Ï€ stacking, ion exclusion interaction",10.1007-s00604-019-3894-7_1747626695488269_10.1007@s00604-019-3894-7.json,"20 mM PB (containing 60% ACN, v/v), buffer pH 3.0, applied voltage -15 kV",Not Applicable,Retention factor decreases linearly with increase in ACN content from 30% to 70%.,,,,,,,,
poly(VOI-co-EDMA-co-styrene) monolithic column,n-butylbenzene,Yes,Not Reported,3D skeleton structure with suitable channels,Other,"Mixed-mode retention mechanisms including hydrophobic interaction, Ï€-stacking, ion-exclusion interaction",Not Reported,"Hydrophobic interaction, Ï€ stacking, ion exclusion interaction",10.1007-s00604-019-3894-7_1747626695488269_10.1007@s00604-019-3894-7.json,"20 mM PB (containing 60% ACN, v/v), buffer pH 3.0, applied voltage -15 kV",Not Applicable,Retention factor decreases linearly with increase in ACN content from 30% to 70%.,,,,,,,,
poly(VOI-co-EDMA-co-styrene) monolithic column,benzene,Yes,Not Reported,3D skeleton structure with suitable channels,Other,"Mixed-mode retention mechanisms including hydrophobic interaction, Ï€-stacking, ion-exclusion interaction",Not Reported,"Hydrophobic interaction, Ï€ stacking",10.1007-s00604-019-3894-7_1747626695488269_10.1007@s00604-019-3894-7.json,"20 mM PB (containing 60% ACN, v/v), buffer pH 3.0, applied voltage -15 kV",Not Applicable,Elution order is based on hydrophobicity and Ï€-conjugation degree.,,,,,,,,
poly(VOI-co-EDMA-co-styrene) monolithic column,naphthalene,Yes,Not Reported,3D skeleton structure with suitable channels,Other,"Mixed-mode retention mechanisms including hydrophobic interaction, Ï€-stacking, ion-exclusion interaction",Not Reported,"Hydrophobic interaction, Ï€ stacking",10.1007-s00604-019-3894-7_1747626695488269_10.1007@s00604-019-3894-7.json,"20 mM PB (containing 60% ACN, v/v), buffer pH 3.0, applied voltage -15 kV",Not Applicable,Elution order is based on hydrophobicity and Ï€-conjugation degree.,,,,,,,,
poly(VOI-co-EDMA-co-styrene) monolithic column,fluorine,Yes,Not Reported,3D skeleton structure with suitable channels,Other,"Mixed-mode retention mechanisms including hydrophobic interaction, Ï€-stacking, ion-exclusion interaction",Not Reported,"Hydrophobic interaction, Ï€ stacking",10.1007-s00604-019-3894-7_1747626695488269_10.1007@s00604-019-3894-7.json,"20 mM PB (containing 60% ACN, v/v), buffer pH 3.0, applied voltage -15 kV",Not Applicable,Elution order is based on hydrophobicity and Ï€-conjugation degree.,,,,,,,,
poly(VOI-co-EDMA-co-styrene) monolithic column,phenanthrene,Yes,Not Reported,3D skeleton structure with suitable channels,Other,"Mixed-mode retention mechanisms including hydrophobic interaction, Ï€-stacking, ion-exclusion interaction",Not Reported,"Hydrophobic interaction, Ï€ stacking",10.1007-s00604-019-3894-7_1747626695488269_10.1007@s00604-019-3894-7.json,"20 mM PB (containing 60% ACN, v/v), buffer pH 3.0, applied voltage -15 kV",Not Applicable,Elution order is based on hydrophobicity and Ï€-conjugation degree.,,,,,,,,
poly(VOI-co-EDMA-co-styrene) monolithic column,bovine serum albumin,Yes,Not Reported,3D skeleton structure with suitable channels,Other,"Mixed-mode retention mechanisms including hydrophobic interaction, Ï€-stacking, ion-exclusion interaction",Not Reported,"Ion exclusion interaction, hydrophobic interaction",10.1007-s00604-019-3894-7_1747626695488269_10.1007@s00604-019-3894-7.json,"20 mM PB (containing 30% ACN, v/v), buffer pH 3.5, applied voltage -15 kV",Not Applicable,Elution order is related to net positive charges of proteins.,,,,,,,,
poly(VOI-co-EDMA-co-styrene) monolithic column,equine myoglobin,Yes,Not Reported,3D skeleton structure with suitable channels,Other,"Mixed-mode retention mechanisms including hydrophobic interaction, Ï€-stacking, ion-exclusion interaction",Not Reported,"Ion exclusion interaction, hydrophobic interaction",10.1007-s00604-019-3894-7_1747626695488269_10.1007@s00604-019-3894-7.json,"20 mM PB (containing 30% ACN, v/v), buffer pH 3.5, applied voltage -15 kV",Not Applicable,Elution order is related to net positive charges of proteins.,,,,,,,,
poly(VOI-co-EDMA-co-styrene) monolithic column,cytochrome c,Yes,Not Reported,3D skeleton structure with suitable channels,Other,"Mixed-mode retention mechanisms including hydrophobic interaction, Ï€-stacking, ion-exclusion interaction",Not Reported,"Ion exclusion interaction, hydrophobic interaction",10.1007-s00604-019-3894-7_1747626695488269_10.1007@s00604-019-3894-7.json,"20 mM PB (containing 30% ACN, v/v), buffer pH 3.5, applied voltage -15 kV",Not Applicable,Elution order is related to net positive charges of proteins.,,,,,,,,
poly(VOI-co-EDMA-co-styrene) monolithic column,tryptophan,Yes,Not Reported,3D skeleton structure with suitable channels,Other,"Mixed-mode retention mechanisms including hydrophobic interaction, Ï€-stacking, ion-exclusion interaction",Not Reported,"Ion exclusion interaction, hydrophobic interaction",10.1007-s00604-019-3894-7_1747626695488269_10.1007@s00604-019-3894-7.json,"30 mM PB (containing 30% ACN, v/v), buffer pH 3.5, applied voltage -15 kV",Not Applicable,"Elution order is determined by electrophoretic mobility, hydrophobicity, and ion exclusion interaction.",,,,,,,,
poly(VOI-co-EDMA-co-styrene) monolithic column,phenylalanine,Yes,Not Reported,3D skeleton structure with suitable channels,Other,"Mixed-mode retention mechanisms including hydrophobic interaction, Ï€-stacking, ion-exclusion interaction",Not Reported,"Ion exclusion interaction, hydrophobic interaction",10.1007-s00604-019-3894-7_1747626695488269_10.1007@s00604-019-3894-7.json,"30 mM PB (containing 30% ACN, v/v), buffer pH 3.5, applied voltage -15 kV",Not Applicable,"Elution order is determined by electrophoretic mobility, hydrophobicity, and ion exclusion interaction.",,,,,,,,
poly(TBL-DB18C6)-t,water,Not Reported,Not Reported,Not Reported,Other,Not Reported,Not Reported,Proton hopping through hydrogen-bonded networks with crown ether cavities,10.1021-acsami.8b05532_1747626725583334_patel2018.json,"90% RH, room temperature, 5% H2 gas",Not Applicable,Water molecules form hydrogen-bonded networks facilitating proton conduction via Grotthuss mechanism.,,,,,,,,
poly(TBL-DB18C6)-c,water,Not Reported,Not Reported,Not Reported,Other,Not Reported,Not Reported,Proton hopping through hydrogen-bonded networks with crown ether cavities,10.1021-acsami.8b05532_1747626725583334_patel2018.json,"90% RH, room temperature, 5% H2 gas",Not Applicable,Water molecules form hydrogen-bonded networks facilitating proton conduction via Grotthuss mechanism.,,,,,,,,
Poly(sodium vinyl sulfonated-co-acrylic acid)âˆ¼MIL-53(Al),lithium,Yes,0.85 nm (fully open channels),1D channels,MOF membrane,Size exclusion at sub-nanometer scale based on hydrated ion diameter,0.76 nm (hydrated diameter),Size exclusion based on hydrated diameter,10.1021-acs.nanolett.9b01211_1747623613292216_gao2019.json,"298 K, concentration gradient",Not Applicable,Hydration strength decreases with increasing size of alkali metal ions.,,,,,,,,
Poly(sodium vinyl sulfonated-co-acrylic acid)âˆ¼MIL-53(Al),sodium,Yes,0.85 nm (fully open channels),1D channels,MOF membrane,Size exclusion at sub-nanometer scale based on hydrated ion diameter,0.72 nm (hydrated diameter),Size exclusion based on hydrated diameter,10.1021-acs.nanolett.9b01211_1747623613292216_gao2019.json,"298 K, concentration gradient",Not Applicable,Hydration strength decreases with increasing size of alkali metal ions.,,,,,,,,
Poly(sodium vinyl sulfonated-co-acrylic acid)âˆ¼MIL-53(Al),potassium,Yes,0.85 nm (fully open channels),1D channels,MOF membrane,Size exclusion at sub-nanometer scale based on hydrated ion diameter,0.66 nm (hydrated diameter),Size exclusion based on hydrated diameter,10.1021-acs.nanolett.9b01211_1747623613292216_gao2019.json,"298 K, concentration gradient",Not Applicable,High flux observed due to smaller hydration shell.,,,,,,,,
Poly(sodium vinyl sulfonated-co-acrylic acid)âˆ¼MIL-53(Al),cesium,Yes,0.85 nm (fully open channels),1D channels,MOF membrane,Size exclusion at sub-nanometer scale based on hydrated ion diameter,0.66 nm (hydrated diameter),Size exclusion based on hydrated diameter,10.1021-acs.nanolett.9b01211_1747623613292216_gao2019.json,"298 K, concentration gradient",Not Applicable,Highest flux among tested ions due to minimal hydration.,,,,,,,,
Poly(sodium vinyl sulfonated-co-acrylic acid)âˆ¼MIL-53(Al),tetra-n-butylammonium,No,0.85 nm (fully open channels),1D channels,MOF membrane,Size exclusion at sub-nanometer scale based on hydrated ion diameter,0.99 nm,Exclusion based on size,10.1021-acs.nanolett.9b01211_1747623613292216_gao2019.json,"298 K, concentration gradient",Not Applicable,Excluded due to large size relative to pore dimensions.,,,,,,,,
"Poly(D,L-lactide)-MWCNT NENMs",perfluorooctane sulfonate,No,Not Reported,Nanofibers with diameter of 100 nm,MOF composite,"Hydrophobic interactions between PFOS molecules and hydrophobic chains of Poly(D,L-lactide)-MWCNT",Not Reported,Hydrophobic interactions,10.1016_j.jece.2025.115470.json,Organic solvent,Not Applicable,Demonstrated a high PFOS sorption capacity of 16.29 Â± 0.26 Âµmol/g.,,,,,,,,
pNCE-SS@UiO-66,lithium,Yes,6.0 Ã… (window size),3D cages,MOF composite,Ion sieving via a combination of size exclusion and dehydration energy differences.,"1.20 Ã… (bare ion), 7.64 Ã… (hydrated)",Size exclusion at sub-nanometer scale,10.1016-j.cej.2024.156352.json,"20 Â°C, 10,000 ppm LiCl solution",Not Applicable,The hydrated Mg2+ (8.56 Ã…) is excluded due to the smaller pore size.,,,,,,,,
pNCE-SS@UiO-66,magnesium,No,6.0 Ã… (window size),3D cages,MOF composite,Ion sieving via a combination of size exclusion and dehydration energy differences.,"1.30 Ã… (bare ion), 8.56 Ã… (hydrated)",Size exclusion at sub-nanometer scale,10.1016-j.cej.2024.156352.json,"20 Â°C, 10,000 ppm MgCl2 solution",Not Applicable,Hydrated Mg2+ cannot enter the 6.0 Ã… window of UiO-66.,,,,,,,,
pNCE-SS@UiO-66,calcium,No,6.0 Ã… (window size),3D cages,MOF composite,Ion sieving via a combination of size exclusion and dehydration energy differences.,1.98 Ã… (bare ion),Size exclusion at sub-nanometer scale,10.1016-j.cej.2024.156352.json,"20 Â°C, 10,000 ppm CaCl2 solution",Not Applicable,Calcium ions are too large to form stable complexes with 12-crown-4 and cannot pass through the 6.0 Ã… window.,,,,,,,,
pNCE-SS@UiO-66,sodium,No,6.0 Ã… (window size),3D cages,MOF composite,Ion sieving via a combination of size exclusion and dehydration energy differences.,1.90 Ã… (bare ion),Size exclusion at sub-nanometer scale,10.1016-j.cej.2024.156352.json,"20 Â°C, 10,000 ppm NaCl solution",Not Applicable,Sodium ions are too large to form stable complexes with 12-crown-4 and face steric hindrance in the 6.0 Ã… window.,,,,,,,,
pNCE-SS@UiO-66,potassium,No,6.0 Ã… (window size),3D cages,MOF composite,Ion sieving via a combination of size exclusion and dehydration energy differences.,2.66 Ã… (bare ion),Size exclusion at sub-nanometer scale,10.1016-j.cej.2024.156352.json,"20 Â°C, 10,000 ppm KCl solution",Not Applicable,Potassium ions are too large to form stable complexes with 12-crown-4 and face significant steric hindrance in the 6.0 Ã… window.,,,,,,,,
pNCE-SS@MOF-808,lithium,Yes,10.0 Ã… (window size),3D cages,MOF composite,Ion sieving via size exclusion but less effective due to larger window size.,"1.20 Ã… (bare ion), 7.64 Ã… (hydrated)",Size exclusion at sub-nanometer scale,10.1016-j.cej.2024.156352.json,"20 Â°C, 10,000 ppm LiCl solution",Not Applicable,The larger window size allows both hydrated Li+ and Mg2+ to enter.,,,,,,,,
pNCE-SS@MOF-808,magnesium,Yes,10.0 Ã… (window size),3D cages,MOF composite,Ion sieving via size exclusion but less effective due to larger window size.,"1.30 Ã… (bare ion), 8.56 Ã… (hydrated)",Size exclusion at sub-nanometer scale,10.1016-j.cej.2024.156352.json,"20 Â°C, 10,000 ppm MgCl2 solution",Not Applicable,"The 10.0 Ã… window size permits entry of hydrated Mg2+, reducing selectivity.",,,,,,,,
PMFC,N-glycans,Yes,1.4 nm,Not Reported,MOF-derived carbon material,Size exclusion at sub-nanometer scale,Smaller than BSA protein,Size exclusion,10.1016_j.chroma.2022.462971.json,Not Reported,Not Applicable,Demonstrated size-exclusion effect for N-glycans over proteins.,,,,,,,,
PM-C9,sodium,Yes,0.64â€?.6 nm,3D cages,MOF membrane,Nanopore sieving effect,0.36 nm (hydrated radius),Size exclusion at sub-nanometer scale,10.1016-j.memsci.2021.119757_1747624870918165_S0376738821007018.json,"2 mA cm^-2, 0.1 mol L^-1 Na+/Mg2+ solution",Not Applicable,Ion flux: 228.9 Â± 15.2 Ã— 10^-3 mol m^-2 h^-1,,,,,,,,
PM-C9,magnesium,No,0.64â€?.6 nm,3D cages,MOF membrane,Nanopore sieving effect,0.43 nm (hydrated radius),Size exclusion at sub-nanometer scale,10.1016-j.memsci.2021.119757_1747624870918165_S0376738821007018.json,"2 mA cm^-2, 0.1 mol L^-1 Na+/Mg2+ solution",Not Applicable,Ion flux: 23.7 Â± 5.3 Ã— 10^-3 mol m^-2 h^-1,,,,,,,,
PM-C12,sodium,Yes,0.5â€?.3 nm,3D cages,MOF membrane,Nanopore sieving effect,0.36 nm (hydrated radius),Size exclusion at sub-nanometer scale,10.1016-j.memsci.2021.119757_1747624870918165_S0376738821007018.json,"2 mA cm^-2, 0.1 mol L^-1 Na+/Mg2+ solution",Not Applicable,Further reduced ion flux compared to PM-C11.,,,,,,,,
PM-C12,magnesium,Conditional (see Additional Info),0.5â€?.3 nm,3D cages,MOF membrane,Nanopore sieving effect,0.43 nm (hydrated radius),Size exclusion at sub-nanometer scale,10.1016-j.memsci.2021.119757_1747624870918165_S0376738821007018.json,"2 mA cm^-2, 0.1 mol L^-1 Na+/Mg2+ solution",Not Applicable,Increased divalent cation transport due to low coordination and lattice defects.,,,,,,,,
PM-C11,sodium,Yes,0.53â€?.9 nm,3D cages,MOF membrane,Nanopore sieving effect,0.36 nm (hydrated radius),Size exclusion at sub-nanometer scale,10.1016-j.memsci.2021.119757_1747624870918165_S0376738821007018.json,"2 mA cm^-2, 0.1 mol L^-1 Na+/Mg2+ solution",Not Applicable,Reduced ion flux compared to PM-C10.,,,,,,,,
PM-C11,magnesium,Conditional (see Additional Info),0.53â€?.9 nm,3D cages,MOF membrane,Nanopore sieving effect,0.43 nm (hydrated radius),Size exclusion at sub-nanometer scale,10.1016-j.memsci.2021.119757_1747624870918165_S0376738821007018.json,"2 mA cm^-2, 0.1 mol L^-1 Na+/Mg2+ solution",Not Applicable,Increased permeation due to lattice imperfections.,,,,,,,,
PM-C10,sodium,Yes,0.1â€?.0 nm,3D cages,MOF membrane,Nanopore sieving effect,0.36 nm (hydrated radius),Size exclusion at sub-nanometer scale,10.1016-j.memsci.2021.119757_1747624870918165_S0376738821007018.json,"2 mA cm^-2, 0.1 mol L^-1 Na+/Mg2+ solution",Not Applicable,Ion flux: 263.2 Â± 13.8 Ã— 10^-3 mol m^-2 h^-1,,,,,,,,
PM-C10,magnesium,No,0.1â€?.0 nm,3D cages,MOF membrane,Nanopore sieving effect,0.43 nm (hydrated radius),Size exclusion at sub-nanometer scale,10.1016-j.memsci.2021.119757_1747624870918165_S0376738821007018.json,"2 mA cm^-2, 0.1 mol L^-1 Na+/Mg2+ solution",Not Applicable,Lower ion flux compared to sodium.,,,,,,,,
PLM@LE,sodium ion,Yes,5â€? Ã…,3D cages,MOF composite,Size exclusion at sub-nanometer scale,Not Reported,Size exclusion,10.1007-s40820-021-00628-0_1747624671821770_zhang2021.json,Room temperature,Not Applicable,"The pore size of MIL-125 restricts migration of PC and FEC, enhancing sodium ion transport.",,,,,,,,
PLM@LE,polycarbonate,No,5â€? Ã…,3D cages,MOF composite,Size exclusion at sub-nanometer scale,5.165 Ã…,Size exclusion,10.1007-s40820-021-00628-0_1747624671821770_zhang2021.json,Room temperature,Not Applicable,Restricted by the aperture size of MIL-125 host.,,,,,,,,
PLM@LE,fluoroethylene carbonate,No,5â€? Ã…,3D cages,MOF composite,Size exclusion at sub-nanometer scale,4.556 Ã…,Size exclusion,10.1007-s40820-021-00628-0_1747624671821770_zhang2021.json,Room temperature,Not Applicable,Restricted by the aperture size of MIL-125 host.,,,,,,,,
PIZA-1,water,Yes,Not Reported,Porous structure favoring smaller or less sterically bulky molecules,MOFs,Size and shape selective adsorption,Not Reported,Size exclusion,10.1039-c0sc00144a_1747625844070566_cychosz2010.json,Not Reported,Not Applicable,Acts as a better desiccant than zeolite 4A.,,,,,,,,
PIZA-1,benzene,Yes,Not Reported,Porous structure favoring smaller or less sterically bulky molecules,MOFs,Size and shape selective adsorption,Not Reported,Size exclusion,10.1039-c0sc00144a_1747625844070566_cychosz2010.json,Not Reported,Not Applicable,Preferentially adsorbs smaller molecules.,,,,,,,,
PIZA-1,toluene,Yes,Not Reported,Porous structure favoring smaller or less sterically bulky molecules,MOFs,Size and shape selective adsorption,Not Reported,Size exclusion,10.1039-c0sc00144a_1747625844070566_cychosz2010.json,Not Reported,Not Applicable,Preferentially adsorbs smaller molecules.,,,,,,,,
PIZA-1,tetrahydrofuran,Yes,Not Reported,Porous structure favoring smaller or less sterically bulky molecules,MOFs,Size and shape selective adsorption,Not Reported,Size exclusion,10.1039-c0sc00144a_1747625844070566_cychosz2010.json,Not Reported,Not Applicable,Preferentially adsorbs smaller molecules.,,,,,,,,
PIM-1-coated UiO-66 membrane,congo red,No,0.5 nm,3D cages,MOF composite,Size exclusion at sub-nanometer scale combined with electrostatic repulsion,Not Reported,Size exclusion,10.1016-j.memsci.2021.119619_1747625295098173_S0376738821005652.json,"298 K, 3 bar",Not Applicable,Separation efficiency: 97.7%,,,,,,,,
PIM-1-coated UiO-66 membrane,rhodamine B,No,0.5 nm,3D cages,MOF composite,Size exclusion at sub-nanometer scale combined with electrostatic repulsion,Not Reported,Size exclusion,10.1016-j.memsci.2021.119619_1747625295098173_S0376738821005652.json,"298 K, 3 bar",Not Applicable,Separation efficiency: 91.9%,,,,,,,,
PIM-1-coated UiO-66 membrane,methyl orange,No,0.5 nm,3D cages,MOF composite,Size exclusion at sub-nanometer scale combined with electrostatic repulsion,Not Reported,Electrostatic repulsion,10.1016-j.memsci.2021.119619_1747625295098173_S0376738821005652.json,"pH > 7, 298 K, 3 bar",Not Applicable,Separation efficiency: 95.2%,,,,,,,,
PIM-1-coated UiO-66 membrane,methylene blue,No,0.5 nm,3D cages,MOF composite,Size exclusion at sub-nanometer scale combined with electrostatic repulsion,Not Reported,Electrostatic repulsion,10.1016-j.memsci.2021.119619_1747625295098173_S0376738821005652.json,"pH < 7, 298 K, 3 bar",Not Applicable,Separation efficiency: 95.7%,,,,,,,,
PIM-1-coated UiO-66 membrane,acid fuchsin,Conditional (see Additional Info),0.5 nm,3D cages,MOF composite,Size exclusion at sub-nanometer scale combined with electrostatic repulsion,Not Reported,Steric hindrance and electrostatic interaction,10.1016-j.memsci.2021.119619_1747625295098173_S0376738821005652.json,"298 K, 3 bar",Not Applicable,Lower separation efficiency due to sulfonic acid groups enhancing water interaction.,,,,,,,,
PIM-1-coated UiO-66 membrane,chrome black T,No,0.5 nm,3D cages,MOF composite,Size exclusion at sub-nanometer scale combined with electrostatic repulsion,Not Reported,Size exclusion,10.1016-j.memsci.2021.119619_1747625295098173_S0376738821005652.json,"298 K, 3 bar",Not Applicable,"Separation efficiency after 10 cycles: 96%, flux remained above 40 L m^-2 h^-1 bar^-1",,,,,,,,
PIM-1,lithium polysulfides,No,Primarily micropores,Not Reported,Other,Size exclusion at sub-nanometer scale,Not Reported,Size exclusion at sub-nanometer scale,10.1002-adma.201704953_1747625954732524_li2018.json,Not Reported,Not Applicable,Microporous PIM-1 membranes showed a 500-fold reduction in lithium polysulfide diffusive permeability compared to mesoporous Celgard 2325 separators.,,,,,,,,
PIM-1,hydrogen,Yes,Not Reported,Not Reported,Other,Size exclusion at sub-nanometer scale,0.289 nm,Size exclusion at sub-nanometer scale,10.1039-c7ta04015f_1747625830286654_dong2017.json,Not Reported,Not Applicable,"PIM-1 exhibits high gas permeability, suggesting that small molecules like H2 can pass through.",,,,,,,,
PIM-1,carbon dioxide,Yes,Not Reported,Not Reported,Other,Size exclusion at sub-nanometer scale,0.33 nm,Size exclusion at sub-nanometer scale,10.1039-c7ta04015f_1747625830286654_dong2017.json,Not Reported,Not Applicable,High permeability for CO2 suggests it can pass through PIM-1.,,,,,,,,
PIM-1,oxygen,Yes,Not Reported,Not Reported,Other,Size exclusion at sub-nanometer scale,0.346 nm,Size exclusion at sub-nanometer scale,10.1039-c7ta04015f_1747625830286654_dong2017.json,Not Reported,Not Applicable,PIM-1 shows good permeability for O2.,,,,,,,,
PIM-1,nitrogen,Yes,Not Reported,Not Reported,Other,Size exclusion at sub-nanometer scale,0.364 nm,Size exclusion at sub-nanometer scale,10.1039-c7ta04015f_1747625830286654_dong2017.json,Not Reported,Not Applicable,PIM-1 demonstrates permeability for N2.,,,,,,,,
PIM-1,methane,Yes,Not Reported,Not Reported,Other,Size exclusion at sub-nanometer scale,0.38 nm,Size exclusion at sub-nanometer scale,10.1039-c7ta04015f_1747625830286654_dong2017.json,Not Reported,Not Applicable,PIM-1 allows passage of CH4 based on its permeability data.,,,,,,,,
PIM/Ce6BTB-2 MMMs,carbon dioxide,Yes,Not Reported,Not Reported,MOF composite,"Increased crystallinity, dense chain spacing, and hydrogen bonding contribute to enhanced sieving ability.",Not Reported,Diffusivity-dominated separation,10.1016_j.seppur.2024.127189.json,"35 Â°C, 0.2 MPa",Not Applicable,CO2 permeability is 5930 Barrer.,,,,,,,,
PIM/Ce6BTB-2 MMMs,nitrogen,Yes,Not Reported,Not Reported,MOF composite,"Increased crystallinity, dense chain spacing, and hydrogen bonding contribute to enhanced sieving ability.",Not Reported,Diffusivity-dominated separation,10.1016_j.seppur.2024.127189.json,"35 Â°C, 0.2 MPa",Not Applicable,CO2/N2 selectivity is 23.2.,,,,,,,,
PIM/Ce6BTB-2 MMMs,methane,Yes,Not Reported,Not Reported,MOF composite,"Increased crystallinity, dense chain spacing, and hydrogen bonding contribute to enhanced sieving ability.",Not Reported,Diffusivity-dominated separation,10.1016_j.seppur.2024.127189.json,"35 Â°C, 0.2 MPa",Not Applicable,CO2/CH4 selectivity is 16.7.,,,,,,,,
PIM/Ce6BTB-2 MMMs,oxygen,Yes,Not Reported,Not Reported,MOF composite,"Increased crystallinity, dense chain spacing, and hydrogen bonding contribute to enhanced sieving ability.",Not Reported,Diffusivity-dominated separation,10.1016_j.seppur.2024.127189.json,"35 Â°C, 0.2 MPa",Not Applicable,O2/N2 selectivity is 3.6.,,,,,,,,
pillar[3]trianglamine (P-TA),1-hexene,Yes,Not Reported,Nonporous adaptive crystals (NACs),Other,Selective molecular-sieving-like separation based on cavity depth and host-guest interaction stability,0.46 nm,Selective adsorption via host-guest complex formation,d2sc00207h.json,"298 K, vapor phase",Not Applicable,1-He forms a thermodynamically stable complex with P-TA through C-H/Ï€ and C-H/O interactions.,,,,,,,,
pillar[3]trianglamine (P-TA),trans-3-hexene,Conditional (see Additional Info),Not Reported,Nonporous adaptive crystals (NACs),Other,Selective molecular-sieving-like separation based on cavity depth and host-guest interaction stability,0.46 nm,Competitive adsorption,d2sc00207h.json,"298 K, vapor phase",Not Applicable,trans-3-He is suppressed by competitive adsorption of 1-He; forms less stable host-guest interactions compared to 1-He.,,,,,,,,
PHNM,carbon dioxide,Yes,0.58 nm to 0.83 nm,Hollow structure with micropores,MOF composite,Size exclusion at sub-nanometer scale,0.33 nm,Size exclusion at sub-nanometer scale,10.1016_j.memsci.2023.121373.json,"298 K, 1 bar",Not Applicable,The hollow structure and reduced pore size enhance CO2 permeability and selectivity.,,,,,,,,
PHNM,nitrogen,No,0.58 nm to 0.83 nm,Hollow structure with micropores,MOF composite,Size exclusion at sub-nanometer scale,0.364 nm,Size exclusion at sub-nanometer scale,10.1016_j.memsci.2023.121373.json,"298 K, 1 bar",Not Applicable,The larger kinetic diameter of N2 compared to CO2 restricts its diffusion through the narrowed pores of PHNM.,,,,,,,,
PEI-UiO-66-NH2/GO,strontium,No,Not Reported,Not Reported,MOF composite,Combination of size exclusion and charge repulsion,Not Reported,Size exclusion and charge repulsion,10.1016_j.desal.2024.118118.json,"5 bar, varying concentrations of Sr2+",Not Applicable,Achieved a rejection ratio exceeding 90% across different Cs+/Sr2+ mass ratios.,,,,,,,,
PEI-UiO-66-NH2/GO,cesium,Yes,Not Reported,Not Reported,MOF composite,Combination of size exclusion and charge repulsion,Not Reported,Size exclusion and charge repulsion,10.1016_j.desal.2024.118118.json,"5 bar, varying Cs+/Sr2+ mass ratios (5/1, 10/1, 20/1)",Not Applicable,Achieved a rejection ratio around 40% across tested Cs+/Sr2+ ratios.,,,,,,,,
PEI/Zn-TCP(Fe),methyl red,No,"1.20 nm (dominant pore size), 0.93 nm (interlayer spacing)",2D nanosheets with periodic porous framework,MOF composite,Physical size sieving and enhanced electrostatic repulsion via polycation regulation,0.8 x 1.1 nm,Size exclusion,10.1021-acsami.7b08383_1747625240076090_ang2017.json,"0.01 bar, 298 K",Not Applicable,Rejection rate > 90%,,,,,,,,
PEI/Zn-TCP(Fe),methylene blue,No,"1.20 nm (dominant pore size), 0.93 nm (interlayer spacing)",2D nanosheets with periodic porous framework,MOF composite,Physical size sieving and enhanced electrostatic repulsion via polycation regulation,1.4 x 0.9 nm,Electrostatic repulsion,10.1021-acsami.7b08383_1747625240076090_ang2017.json,"0.01 bar, 298 K",Not Applicable,Rejection rate significantly improved compared to pristine Zn-TCP(Fe),,,,,,,,
PEI/Zn-TCP(Fe),methyl orange,No,"1.20 nm (dominant pore size), 0.93 nm (interlayer spacing)",2D nanosheets with periodic porous framework,MOF composite,Physical size sieving and enhanced electrostatic repulsion via polycation regulation,1.0 x 1.2 nm,Size exclusion,10.1021-acsami.7b08383_1747625240076090_ang2017.json,"0.01 bar, 298 K",Not Applicable,Rejection rate > 90%,,,,,,,,
PEI/Zn-TCP(Fe),brilliant blue G,No,"1.20 nm (dominant pore size), 0.93 nm (interlayer spacing)",2D nanosheets with periodic porous framework,MOF composite,Physical size sieving and enhanced electrostatic repulsion via polycation regulation,1.6 x 1.9 nm,Size exclusion,10.1021-acsami.7b08383_1747625240076090_ang2017.json,"0.01 bar, 298 K",Not Applicable,Rejection rate > 90%,,,,,,,,
PEG-PEI-GO,carbon dioxide,Yes,Not Reported,Not Reported,MOF composite,Amine network with specific transport chains,0.33 nm,Facilitated transport through amine networks,10.1016-j.pmatsci.2018.11.002_1747626770311004_6cb6ed285e418aed00f9e69759cad797.json,"30Â°C, 2 bar",Not Applicable,Enhanced CO2 solubility and reactivity selectivity,,,,,,,,
PEG-PEI-GO,nitrogen,No,Not Reported,Not Reported,MOF composite,Amine network with specific transport chains,0.364 nm,Size exclusion at sub-nanometer scale,10.1016-j.pmatsci.2018.11.002_1747626770311004_6cb6ed285e418aed00f9e69759cad797.json,"30Â°C, 2 bar",Not Applicable,Significant improvement in selectivity,,,,,,,,
PE@MOF,carbon dioxide,Yes,"1.1 nm (DBWJT size), 0.6 nm (BQFSU size)",NJDSPQPSPVT,MOF composite,Size exclusion at sub-nanometer scale,0.33 nm,Size exclusion,10.1007-s12274-021-4014-7.json,"298 K, 1 bar",Not Applicable,The MOF layer can block most of the free and part of the solvated solvent molecules in conventional electrolytes with molarity around 1 M.,,,,,,,,
PE@MOF,ethylene carbonate,No,"1.1 nm (DBWJT size), 0.6 nm (BQFSU size)",NJDSPQPSPVT,MOF composite,Size exclusion at sub-nanometer scale,Not Reported,Solvent sieving,10.1007-s12274-021-4014-7.json,"298 K, 1 bar",Not Applicable,"PE@MOF separator notably suppresses solvents shuttling, enabling the independent optimization of cathodeâ€“electrolyte and anodeâ€“electrolyte interfaces.",,,,,,,,
PE@MOF,diethyl carbonate,No,"1.1 nm (DBWJT size), 0.6 nm (BQFSU size)",NJDSPQPSPVT,MOF composite,Size exclusion at sub-nanometer scale,Not Reported,Solvent sieving,10.1007-s12274-021-4014-7.json,"298 K, 1 bar",Not Applicable,The diffusion of liquid electrolytes has been notably suppressed by PE@MOF separator.,,,,,,,,
PDTBD-ThC4,hydrogen,Yes,"0.28 nm, 0.68 nm",Crosslinked polymer network,Other,Knudsen diffusion gas transport mechanism,0.289 nm,Knudsen diffusion,10.1002-anie.201904385_1747625647388031_10.1002@anie.201904385.json,"298 K, 1 bar",Not Applicable,H2/CO2 selectivity close to Knudsen diffusion coefficient,,,,,,,,
PDTBD-ThC4,carbon dioxide,Yes,"0.28 nm, 0.68 nm",Crosslinked polymer network,Other,Knudsen diffusion gas transport mechanism,0.33 nm,Knudsen diffusion,10.1002-anie.201904385_1747625647388031_10.1002@anie.201904385.json,"298 K, 1 bar",Not Applicable,PALS results indicate insufficient selectivity,,,,,,,,
PdO/ZnO@ZIF-8,hydrogen,Yes,0.34 nm (aperture size of ZIF-8),Core-shell structure,MOF composite,Molecular sieving effect of the microporous ZIF-8 shell layer with a pore size of 0.34 nm,0.289 nm,Size exclusion at sub-nanometer scale,10.1016_j.ijhydene.2022.09.117.json,"Room temperature, 100 sccm total flow rate",Not Applicable,The hydrogen molecule is small enough to pass through the ZIF-8 shell layer and reach the active PdO centers.,,,,,,,,
PdO/ZnO@ZIF-8,methanol,No,0.34 nm (aperture size of ZIF-8),Core-shell structure,MOF composite,Molecular sieving effect of the microporous ZIF-8 shell layer with a pore size of 0.34 nm,0.38 nm,Size exclusion at sub-nanometer scale,10.1016_j.ijhydene.2022.09.117.json,"60 Â°C, 100 sccm total flow rate",Not Applicable,The methanol molecule is too large to pass through the ZIF-8 shell layer and reach the active PdO centers.,,,,,,,,
PdO/ZnO@ZIF-8,isopropanol,No,0.34 nm (aperture size of ZIF-8),Core-shell structure,MOF composite,Molecular sieving effect of the microporous ZIF-8 shell layer with a pore size of 0.34 nm,0.47 nm,Size exclusion at sub-nanometer scale,10.1016_j.ijhydene.2022.09.117.json,"60 Â°C, 100 sccm total flow rate",Not Applicable,The isopropanol molecule is too large to pass through the ZIF-8 shell layer and reach the active PdO centers.,,,,,,,,
PDDA-GO NLMs,perfluorooctanoic acid,No,Narrow channels formed by polyelectrolytes,2D nanosheets,MOF membrane,Electrostatic repulsion combined with narrow interlayer spacing,Not Reported,Electrostatic repulsion and size exclusion,10.1016_j.jece.2025.115470.json,Basic conditions,Not Applicable,Achieved a 98% rejection rate for PFOA under basic conditions.,,,,,,,,
PDDA/Zn-TCP(Fe),methyl red,No,"1.20 nm (dominant pore size), 0.93 nm (interlayer spacing)",2D nanosheets with periodic porous framework,MOF composite,Physical size sieving and enhanced electrostatic repulsion via polycation regulation,0.8 x 1.1 nm,Size exclusion,10.1021-acsami.7b08383_1747625240076090_ang2017.json,"0.01 bar, 298 K",Not Applicable,Rejection rate > 90%,,,,,,,,
PDDA/Zn-TCP(Fe),methylene blue,No,"1.20 nm (dominant pore size), 0.93 nm (interlayer spacing)",2D nanosheets with periodic porous framework,MOF composite,Physical size sieving and enhanced electrostatic repulsion via polycation regulation,1.4 x 0.9 nm,Electrostatic repulsion,10.1021-acsami.7b08383_1747625240076090_ang2017.json,"0.01 bar, 298 K",Not Applicable,Rejection rate significantly improved compared to pristine Zn-TCP(Fe),,,,,,,,
PDDA/Zn-TCP(Fe),methyl orange,No,"1.20 nm (dominant pore size), 0.93 nm (interlayer spacing)",2D nanosheets with periodic porous framework,MOF composite,Physical size sieving and enhanced electrostatic repulsion via polycation regulation,1.0 x 1.2 nm,Size exclusion,10.1021-acsami.7b08383_1747625240076090_ang2017.json,"0.01 bar, 298 K",Not Applicable,Rejection rate > 90%,,,,,,,,
PDDA/Zn-TCP(Fe),brilliant blue G,No,"1.20 nm (dominant pore size), 0.93 nm (interlayer spacing)",2D nanosheets with periodic porous framework,MOF composite,Physical size sieving and enhanced electrostatic repulsion via polycation regulation,1.6 x 1.9 nm,Size exclusion,10.1021-acsami.7b08383_1747625240076090_ang2017.json,"0.01 bar, 298 K",Not Applicable,Rejection rate > 90%,,,,,,,,
PDADMAC-PSS/Î²-CD MMMs,perfluorooctane sulfonic acid,No,Not Reported,Not Reported,MOF composite,Adsorptive removal facilitated by Î²-cyclodextrin incorporation,Not Reported,"Electrostatic adsorption, surface charge-induced repulsion, hydrophobic interactions",10.1016_j.jece.2025.115470.json,Not Reported,Not Applicable,Achieved a removal efficiency of ~99.9% for PFOS with an adsorption capacity of 5368 Âµg gâˆ?.,,,,,,,,
PDA-C900,ethylene,Yes,"3.7â€?.0 Ã… (micropore orifices), 4.68â€?.25 Ã… (microvoids)",Not Reported,Other,Size exclusion at sub-nanometer scale,3.7 Ã…,Size exclusion,s41467-023-36890-6.json,"298 K, 1.0 bar",Not Applicable,Capacity: 2.25 mmol gâˆ?,,,,,,,,
PDA-C900,ethane,No,"3.7â€?.0 Ã… (micropore orifices), 4.68â€?.25 Ã… (microvoids)",Not Reported,Other,Size exclusion at sub-nanometer scale,4.1 Ã…,Size exclusion,s41467-023-36890-6.json,"298 K, 1.0 bar",Not Applicable,Negligible uptake,,,,,,,,
PDA-C800,propylene,Yes,"4.1â€?.3 Ã… (micropore orifices), 4.68â€?.25 Ã… (microvoids)",Not Reported,Other,Size exclusion at sub-nanometer scale,4.0 Ã…,Size exclusion,s41467-023-36890-6.json,"298 K, 1.0 bar",Not Applicable,Capacity: 1.98 mmol gâˆ?,,,,,,,,
PDA-C800,propane,No,"4.1â€?.3 Ã… (micropore orifices), 4.68â€?.25 Ã… (microvoids)",Not Reported,Other,Size exclusion at sub-nanometer scale,4.3 Ã…,Size exclusion,s41467-023-36890-6.json,"298 K, 1.0 bar",Not Applicable,Negligible uptake,,,,,,,,
PDA3MIL-101(Cr),platinum nanoparticles,No,"29 Ã… and 34 Ã… (pore diameters), 12 Ã… and 16 Ã… (pore apertures), 1.5 nm (new narrow pore after PDA encapsulation)",3D cages,MOF composite,Size exclusion at sub-nanometer scale combined with adsorption by PDA functional groups,3 nm,Size exclusion,10.1016-j.isci.2023.107290.json,"80 kPa, room temperature",Not Applicable,Rejection rate is 100% for 3 nm platinum nanoparticles.,,,,,,,,
PDA3MIL-101(Cr),gold nanoparticles,No,"29 Ã… and 34 Ã… (pore diameters), 12 Ã… and 16 Ã… (pore apertures), 1.5 nm (new narrow pore after PDA encapsulation)",3D cages,MOF composite,Size exclusion at sub-nanometer scale combined with adsorption by PDA functional groups,13 nm,Size exclusion,10.1016-j.isci.2023.107290.json,"80 kPa, room temperature",Not Applicable,Rejection rate is 100% for 13 nm gold nanoparticles.,,,,,,,,
