Repository: MontageBai/Data-driven-discovery-of-metal-organic-frameworks-for-sieving-separation-of-C5-quinary-mixture-

File: AdsorptionInformationCard/After Process JSON.csv (part 21 of 46)
Materials Name,Molecule Name,Can Pass SievingPore Size,Structure Type,Material Category,Sieving Mechanism,Molecular Size,Mechanism,File Name,Test Conditions,Threshold Pressure,Additional Info,,,,,,,,,
PDA3MIL-101(Cr),Eosin B,No,"29 Ã… and 34 Ã… (pore diameters), 12 Ã… and 16 Ã… (pore apertures), 1.5 nm (new narrow pore after PDA encapsulation)",3D cages,MOF composite,Size exclusion at sub-nanometer scale combined with adsorption by PDA functional groups,1.1 nm,Adsorption followed by size exclusion due to filter cake formation,10.1016-j.isci.2023.107290.json,"80 kPa, room temperature",Not Applicable,Rejection rate is 94.5% at 128 mM concentration.,,,,,,,,
PDA3MIL-101(Cr),Orange G,No,"29 Ã… and 34 Ã… (pore diameters), 12 Ã… and 16 Ã… (pore apertures), 1.5 nm (new narrow pore after PDA encapsulation)",3D cages,MOF composite,Size exclusion at sub-nanometer scale combined with adsorption by PDA functional groups,1.3 nm,Adsorption followed by size exclusion due to filter cake formation,10.1016-j.isci.2023.107290.json,"80 kPa, room temperature",Not Applicable,Rejection rate is 99.5% at 240 mM concentration.,,,,,,,,
PDA3MIL-101(Cr),mercury,No,"29 Ã… and 34 Ã… (pore diameters), 12 Ã… and 16 Ã… (pore apertures), 1.5 nm (new narrow pore after PDA encapsulation)",3D cages,MOF composite,Size exclusion at sub-nanometer scale combined with adsorption by PDA functional groups,Not Reported,Adsorption by PDA functional groups,10.1016-j.isci.2023.107290.json,Vacuum filtration method,Not Applicable,Adsorption capacity of SNF/PDA3101(22) WTM is 13.18 mg/g.,,,,,,,,
PDA3MIL-101(Cr),lead,No,"29 Ã… and 34 Ã… (pore diameters), 12 Ã… and 16 Ã… (pore apertures), 1.5 nm (new narrow pore after PDA encapsulation)",3D cages,MOF composite,Size exclusion at sub-nanometer scale combined with adsorption by PDA functional groups,Not Reported,Adsorption by PDA functional groups,10.1016-j.isci.2023.107290.json,Vacuum filtration method,Not Applicable,Adsorption capacity of SNF/PDA3101(22) WTM is 13.6 mg/g.,,,,,,,,
PDA3MIL-101(Cr),uranium,No,"29 Ã… and 34 Ã… (pore diameters), 12 Ã… and 16 Ã… (pore apertures), 1.5 nm (new narrow pore after PDA encapsulation)",3D cages,MOF composite,Size exclusion at sub-nanometer scale combined with adsorption by PDA functional groups,Not Reported,Adsorption by PDA functional groups,10.1016-j.isci.2023.107290.json,Vacuum filtration method,Not Applicable,Adsorption capacity of SNF/PDA3101(22) WTM is 15.7 mg/g.,,,,,,,,
PDA@ZIF-8 capsules,methylene blue,No,"0.34 Ã… (apertures), 1.16 nm (large cavities)",3D cages,MOF composite,Size exclusion at sub-nanometer scale,0.60 x 1.38 nm,Size exclusion,10.1016-j.apmt.2018.10.001_1747623641317091_zhang2018.json,"298 K, pH = 7.4",Not Applicable,The molecule was retained in the capsule lumen and did not leach out.,,,,,,,,
PDA@MOF,methylene blue,Yes,1.2 nm,Core-shell,MOF composite,Size exclusion at sub-nanometer scale,1.26 x 0.77 x 0.65 nmÂ³,Size exclusion,10.1021-acsanm.0c02636_1747625566756779_10.1021@acsanm.0c02636.json,"Visible LED light, 80 min",Not Applicable,Decolorization efficiency ~99% with Hâ‚‚Oâ‚?as electron acceptor,,,,,,,,
PDA@MOF,rhodamine B,No,1.2 nm,Core-shell,MOF composite,Size exclusion at sub-nanometer scale,1.56 x 1.35 x 0.42 nmÂ³,Size exclusion,10.1021-acsanm.0c02636_1747625566756779_10.1021@acsanm.0c02636.json,"Visible LED light, 80 min",Not Applicable,Lower decolorization rate compared to methylene blue due to larger size,,,,,,,,
Pd@Hollow ZIF-67,4-nitrophenol,Yes,3.5 nm (mesopores),3D cages,MOF composite,Size exclusion at sub-nanometer scale,0.9 nm,Size exclusion,10.1021-acs.chemmater.3c01112.json,"298 K, ambient pressure",Not Applicable,The hollow structure facilitates diffusion and enhances catalytic performance.,,,,,,,,
Pd/UiO-66@PDMS,nitrobenzene,Yes,Not Reported,3D cages,MOF composite,Wettability-selective sieving based on hydrophobicity of the PDMS layer,Not Reported,Wettability-based sieving,10.1002-anie.201600497_1747624219899925_huang2016.json,Hydrogenation conditions (Pd:NB molar ratio = 1:20),Not Applicable,Hydrophobic nitrobenzene can pass through the hydrophobic PDMS layer.,,,,,,,,
Pd/UiO-66@PDMS,4-nitrophenol,No,Not Reported,3D cages,MOF composite,Wettability-selective sieving based on hydrophobicity of the PDMS layer,Not Reported,Wettability-based sieving,10.1002-anie.201600497_1747624219899925_huang2016.json,Hydrogenation conditions (Pd:4-NP molar ratio = 1:10),Not Applicable,Hydrophilic 4-nitrophenol is impeded by the hydrophobic PDMS layer.,,,,,,,,
Pd/11.5ODDMA-MP,N-methylindole,Yes,5.0 nm,Ordered mesoporous,Other,Not Reported,Not Reported,Not Reported,10.1021-acscatal.5b02147_1747626352670242_duan2016.json,"60Â°C, 12 h, water as solvent",Not Applicable,The catalyst shows high conversion and selectivity for N-methyl-2-phenylindole formation.,,,,,,,,
PCP-IPA (Co(IPA)(DPG)),propane,Yes,4.7 Ã… Ã— 5.6 Ã…,1D channel,MOFs,Not Reported,4.4 Ã…,Thermodynamic driving separation,d2ta09326j.json,"298 K, 1 bar",Not Applicable,Propane favored at lower pressure; ultra-high purity propylene (99.99%) obtained.,,,,,,,,
PCP-IPA (Co(IPA)(DPG)),propylene,Yes,4.7 Ã… Ã— 5.6 Ã…,1D channel,MOFs,Not Reported,4.0 Ã…,Thermodynamic driving separation,d2ta09326j.json,"298 K, 1 bar",Not Applicable,Saturated uptakes similar at 1 bar.,,,,,,,,
PCP-IPA,propane,Yes,4.7 Ã…,1D channel structure,MOFs,Directed adsorption of C3H8 via pore geometry,4.3â€?.118 Ã… (kinetic diameter),Stiff connections and aligned hydrogen atoms,10.1016_j.fuel.2024.131314.json,"298 K, 0.1 bar",Not Applicable,Directed adsorption of C3H8 via stiff connections,,,,,,,,
PCP-IPA,propylene,No,4.7 Ã…,1D channel structure,MOFs,Directed adsorption of C3H8 via pore geometry,4.678 Ã… (kinetic diameter),Exclusion based on pore geometry,10.1016_j.fuel.2024.131314.json,"298 K, 0.1 bar",Not Applicable,Record separation selectivity (2.48) and separation potential (1.20 mol/L),,,,,,,,
PCP-31,acetylene,Yes,Not Reported,Not Reported,MOFs,Not Reported,Not Reported,Not Reported,10.1016-j.coche.2018.04.005_1747623658333395_duan2018.json,298 K,Not Applicable,PCP-31 shows highest selective and effective enrichment of C2H2 from C2H2/CO2 mixtures.,,,,,,,,
PCP-31,carbon dioxide,No,Not Reported,Not Reported,MOFs,Not Reported,Not Reported,Not Reported,10.1016-j.coche.2018.04.005_1747623658333395_duan2018.json,298 K,Not Applicable,PCP-31 shows highest selective and effective enrichment of C2H2 from C2H2/CO2 mixtures.,,,,,,,,
PCP-1,carbon dioxide,Yes,9.53 Ã… x 9.56 Ã… (1D channels),3D porous network,MOFs,Size exclusion at sub-nanometer scale,3.3 Ã…,Size exclusion at sub-nanometer scale,10.1039-d0nj02265a_1747626589195702_10.1039@D0NJ02265A.json,195 K,0.91 bar,Strong interaction through C-HÂ·Â·Â·O interactions and dipole-induced dipole interaction,,,,,,,,
PCP-1,nitrogen,No,9.53 Ã… x 9.56 Ã… (1D channels),3D porous network,MOFs,Size exclusion at sub-nanometer scale,3.64 Ã…,Size exclusion at sub-nanometer scale,10.1039-d0nj02265a_1747626589195702_10.1039@D0NJ02265A.json,77 K,Not Applicable,Insignificant adsorption due to size-exclusion effect and lack of strong interactions,,,,,,,,
PCP 2,carbon monoxide,Yes,Dynamic channels,3D framework,MOFs,Coordination of CO molecules with open Cu2+ ions,Not Reported,Coordination bonding,10.1021-jz501586e_1747625044820326_li2014.json,"120 K, 80 kPa",Not Applicable,Preferentially uptakes CO over N2 with distinct two-step adsorption.,,,,,,,,
PCP 2,nitrogen,Yes,Dynamic channels,3D framework,MOFs,Coordination of CO molecules with open Cu2+ ions,Not Reported,Size exclusion,10.1021-jz501586e_1747625044820326_li2014.json,"120 K, 80 kPa",Not Applicable,Uptake significantly lower than CO.,,,,,,,,
PCN-888,glucose oxidase,Yes,"6.2 nm (large), 5.0 nm (medium), 2.0 nm (small)",Not Reported,MOFs,Not Reported,6.0 x 5.2 x 7.7 nm,Size exclusion,d1cs01011e.json,Not Reported,Not Applicable,Accommodated in the largest cage of PCN-888.,,,,,,,,
PCN-888,horseradish peroxidase,Yes,"6.2 nm (large), 5.0 nm (medium), 2.0 nm (small)",Not Reported,MOFs,Not Reported,4.0 x 4.4 x 6.8 nm,Size exclusion,d1cs01011e.json,Not Reported,Not Applicable,Accommodated in both medium and large cages.,,,,,,,,
PCN-888,glucose oxidase,Yes,"6.2 nm (large), 5.0 nm (medium), 2.0 nm (small)",Not Reported,MOFs,Not Reported,6.0 x 5.2 x 7.7 nm,Size exclusion,d1cs01011e.json,Not Reported,Not Applicable,Entrapped in the large cage of PCN-888 via stepwise infiltration.,,,,,,,,
PCN-888,horseradish peroxidase,Yes,"6.2 nm (large), 5.0 nm (medium), 2.0 nm (small)",Not Reported,MOFs,Not Reported,4.0 x 4.4 x 6.8 nm,Size exclusion,d1cs01011e.json,Not Reported,Not Applicable,Entrapped in both medium and large cages of PCN-888 via stepwise infiltration.,,,,,,,,
PCN-606-TPDC,Not Reported,Not Reported,Not Reported,Not Reported,MOFs,Not Reported,Not Reported,Not Reported,10.1021-acsami.9b05091_1747623594066511_10.1021@acsami.9b05091.json,Not Reported,Not Applicable,Not Reported,,,,,,,,
"PCN-250 (Fe2M, M: Co, Zn, Mn)",nitrogen dioxide,Yes,Not Reported,Not Reported,MOF membrane,Not Reported,Not Reported,Not Reported,10.1002-smll.202407021.json,Not Reported,Not Applicable,"Fe2Mn-based sensor showed a response of 2.7% to 500 ppb NO2, higher than Fe3 (1.3%), Fe2Co (0.7%), and Fe2Zn (0.6%).",,,,,,,,
PCN-224-BPDC,Not Reported,Not Reported,1.6 nm,Not Reported,MOFs,Not Reported,Not Reported,Not Reported,10.1021-acsami.9b05091_1747623594066511_10.1021@acsami.9b05091.json,Not Reported,Not Applicable,Not Reported,,,,,,,,
PCN-224,adenosine triphosphate,Yes,"11 Ã…, 18 Ã…",Not Reported,MOFs,Pore size-based sieving effect allowing differential access based on molecular dimensions.,17.9 Ã…,Size exclusion at sub-nanometer scale,10.1016_j.microc.2025.113219.json,Not Reported,Not Applicable,Fluorescence enhancement observed due to formation of Zr-O-P bonds.,,,,,,,,
PCN-224,adenosine diphosphate,Yes,"11 Ã…, 18 Ã…",Not Reported,MOFs,Pore size-based sieving effect allowing differential access based on molecular dimensions.,16.1 Ã…,Size exclusion at sub-nanometer scale,10.1016_j.microc.2025.113219.json,Not Reported,Not Applicable,Fluorescence enhancement observed due to formation of Zr-O-P bonds.,,,,,,,,
PCN-224,adenosine monophosphate,Yes,"11 Ã…, 18 Ã…",Not Reported,MOFs,Pore size-based sieving effect allowing differential access based on molecular dimensions.,14.1 Ã…,Size exclusion at sub-nanometer scale,10.1016_j.microc.2025.113219.json,Not Reported,Not Applicable,Fluorescence enhancement observed due to formation of Zr-O-P bonds.,,,,,,,,
PCN-224,pyrophosphate,Yes,"11 Ã…, 18 Ã…",Not Reported,MOFs,Pore size-based sieving effect allowing differential access based on molecular dimensions.,5.9 Ã…,Size exclusion at sub-nanometer scale,10.1016_j.microc.2025.113219.json,Not Reported,Not Applicable,Fluorescence enhancement observed due to formation of Zr-O-P bonds.,,,,,,,,
PCN-224,inorganic phosphate,Yes,"11 Ã…, 18 Ã…",Not Reported,MOFs,Pore size-based sieving effect allowing differential access based on molecular dimensions.,3.7 Ã…,Size exclusion at sub-nanometer scale,10.1016_j.microc.2025.113219.json,Not Reported,Not Applicable,Fluorescence enhancement observed due to formation of Zr-O-P bonds.,,,,,,,,
PCN-222-NDC,Not Reported,Not Reported,"1.2 nm, 3.0 nm",Hierarchically porous structure with triangular microchannels and hexagonal mesochannels,MOFs,Not Reported,Not Reported,Not Reported,10.1021-acsami.9b05091_1747623594066511_10.1021@acsami.9b05091.json,Not Reported,Not Applicable,Not Reported,,,,,,,,
PCN-222/GO-COOH,uranium,Yes,Not Reported,Not Reported,MOF composite,Not Reported,0.33 nm,Complexation,10.1016_j.envres.2023.116795.json,"pH 4, 298 K",Not Applicable,Synergistic effect of GO-COOH and PCN-222 enhances adsorption.,,,,,,,,
PCN-222,adenosine triphosphate,Yes,"11 Ã…, 32 Ã…",Not Reported,MOFs,Pore size-based sieving effect allowing differential access based on molecular dimensions.,17.9 Ã…,Size exclusion at sub-nanometer scale,10.1016_j.microc.2025.113219.json,Not Reported,Not Applicable,Fluorescence enhancement observed due to formation of Zr-O-P bonds.,,,,,,,,
PCN-222,adenosine diphosphate,Yes,"11 Ã…, 32 Ã…",Not Reported,MOFs,Pore size-based sieving effect allowing differential access based on molecular dimensions.,16.1 Ã…,Size exclusion at sub-nanometer scale,10.1016_j.microc.2025.113219.json,Not Reported,Not Applicable,Fluorescence enhancement observed due to formation of Zr-O-P bonds.,,,,,,,,
PCN-222,adenosine monophosphate,Yes,"11 Ã…, 32 Ã…",Not Reported,MOFs,Pore size-based sieving effect allowing differential access based on molecular dimensions.,14.1 Ã…,Size exclusion at sub-nanometer scale,10.1016_j.microc.2025.113219.json,Not Reported,Not Applicable,Fluorescence enhancement observed due to formation of Zr-O-P bonds.,,,,,,,,
PCN-222,pyrophosphate,Yes,"11 Ã…, 32 Ã…",Not Reported,MOFs,Pore size-based sieving effect allowing differential access based on molecular dimensions.,5.9 Ã…,Size exclusion at sub-nanometer scale,10.1016_j.microc.2025.113219.json,Not Reported,Not Applicable,Fluorescence enhancement observed due to formation of Zr-O-P bonds.,,,,,,,,
PCN-222,inorganic phosphate,Yes,"11 Ã…, 32 Ã…",Not Reported,MOFs,Pore size-based sieving effect allowing differential access based on molecular dimensions.,3.7 Ã…,Size exclusion at sub-nanometer scale,10.1016_j.microc.2025.113219.json,Not Reported,Not Applicable,Fluorescence enhancement observed due to formation of Zr-O-P bonds.,,,,,,,,
PCN-222,carbon dioxide,Not Reported,"37 Ã… (along c-axis), 13 Ã… (micropores)",3D cages,MOF composite,Size exclusion at sub-nanometer scale,0.33 nm,Size selective adsorption/separation,10.1021-acsapm.3c01195.json,Not Reported,Not Applicable,"PCN-222 is utilized for size-selective separation of gases, including carbon dioxide.",,,,,,,,
PCN-221,adenosine triphosphate,Yes,"10 Ã…, 19 Ã…",Not Reported,MOFs,Pore size-based sieving effect allowing differential access based on molecular dimensions.,17.9 Ã…,Size exclusion at sub-nanometer scale,10.1016_j.microc.2025.113219.json,Not Reported,Not Applicable,Fluorescence enhancement observed due to formation of Zr-O-P bonds.,,,,,,,,
PCN-221,adenosine diphosphate,Yes,"10 Ã…, 19 Ã…",Not Reported,MOFs,Pore size-based sieving effect allowing differential access based on molecular dimensions.,16.1 Ã…,Size exclusion at sub-nanometer scale,10.1016_j.microc.2025.113219.json,Not Reported,Not Applicable,Fluorescence enhancement observed due to formation of Zr-O-P bonds.,,,,,,,,
PCN-221,adenosine monophosphate,Yes,"10 Ã…, 19 Ã…",Not Reported,MOFs,Pore size-based sieving effect allowing differential access based on molecular dimensions.,14.1 Ã…,Size exclusion at sub-nanometer scale,10.1016_j.microc.2025.113219.json,Not Reported,Not Applicable,Fluorescence enhancement observed due to formation of Zr-O-P bonds.,,,,,,,,
PCN-221,pyrophosphate,Yes,"10 Ã…, 19 Ã…",Not Reported,MOFs,Pore size-based sieving effect allowing differential access based on molecular dimensions.,5.9 Ã…,Size exclusion at sub-nanometer scale,10.1016_j.microc.2025.113219.json,Not Reported,Not Applicable,Fluorescence enhancement observed due to formation of Zr-O-P bonds.,,,,,,,,
PCN-221,inorganic phosphate,Yes,"10 Ã…, 19 Ã…",Not Reported,MOFs,Pore size-based sieving effect allowing differential access based on molecular dimensions.,3.7 Ã…,Size exclusion at sub-nanometer scale,10.1016_j.microc.2025.113219.json,Not Reported,Not Applicable,Fluorescence enhancement observed due to formation of Zr-O-P bonds.,,,,,,,,
PCN-17,oxygen,Yes,~3.5 Ã…,"Double-interpenetrated (8,3)-nets",MOFs,Restricted pore apertures differentiate gas adsorption based on molecular size.,3.467 Ã…,Size-selective adsorption,10.1021-acs.cgd.7b00287_1747624348843920_wang2017.json,77 K,Not Applicable,Adsorbs O2.,,,,,,,,
PCN-17,nitrogen,No,~3.5 Ã…,"Double-interpenetrated (8,3)-nets",MOFs,Restricted pore apertures differentiate gas adsorption based on molecular size.,3.64 Ã…,Size exclusion,10.1021-acs.cgd.7b00287_1747624348843920_wang2017.json,77 K,Not Applicable,Excludes N2 due to small pore apertures.,,,,,,,,
PCN-13,oxygen,Yes,3.5 Ã— 3.5 Ã…,3D network identical to MOF-5,MOFs,Selective adsorption based on pore aperture size matching gas molecule dimensions.,3.467 Ã…,Size-selective adsorption,10.1021-acs.cgd.7b00287_1747624348843920_wang2017.json,Not Reported,Not Applicable,Selectively adsorbs O2.,,,,,,,,
PCN-13,nitrogen,No,3.5 Ã— 3.5 Ã…,3D network identical to MOF-5,MOFs,Selective adsorption based on pore aperture size matching gas molecule dimensions.,3.64 Ã…,Size exclusion,10.1021-acs.cgd.7b00287_1747624348843920_wang2017.json,Not Reported,Not Applicable,Excludes N2 due to pore size constraints.,,,,,,,,
PCF-800,carbon dioxide,Yes,"3.5 Ã… (ultramicropores), 2-20 nm (mesopores)",1D channels with interconnected micro-mesoporous structure,Other,Size exclusion at sub-nanometer scale,3.3 Ã…,Size exclusion at sub-nanometer scale,10.1016-j.cej.2024.151425.json,"298 K, 1 bar",Not Applicable,CO2 uptake: 2.25 mmolâ‹…gâˆ?,,,,,,,,
PCF-800,methane,No,"3.5 Ã… (ultramicropores), 2-20 nm (mesopores)",1D channels with interconnected micro-mesoporous structure,Other,Size exclusion at sub-nanometer scale,3.8 Ã…,Size exclusion at sub-nanometer scale,10.1016-j.cej.2024.151425.json,"298 K, 1 bar",Not Applicable,CH4 uptake: 0.08 mmolâ‹…gâˆ?,,,,,,,,
PCF-800,ethane,No,"3.5 Ã… (ultramicropores), 2-20 nm (mesopores)",1D channels with interconnected micro-mesoporous structure,Other,Size exclusion at sub-nanometer scale,4.4 Ã…,Size exclusion at sub-nanometer scale,10.1016-j.cej.2024.151425.json,"298 K, 1 bar",Not Applicable,C2H6 uptake: 0.05 mmolâ‹…gâˆ?,,,,,,,,
PCF-800,propane,No,"3.5 Ã… (ultramicropores), 2-20 nm (mesopores)",1D channels with interconnected micro-mesoporous structure,Other,Size exclusion at sub-nanometer scale,5.1 Ã…,Size exclusion at sub-nanometer scale,10.1016-j.cej.2024.151425.json,"298 K, 1 bar",Not Applicable,C3H8 uptake: 0.10 mmolâ‹…gâˆ?,,,,,,,,
PCF/ZIF-8-NH2,hexane,Yes,Reduced from original ZIF-8 (3.4 Ã…),3D cages,MOF composite,Full size-exclusion-based sample rejecting larger molecules,9.7 Ã— 4.5 Ã— 4.0 Ã…3,Size exclusion at sub-nanometer scale,10.1016-j.cej.2024.151146.json,"303 K, up to 50 Torr",Not Applicable,nHex uptake: 1.31 mmolâ‹…gâˆ?,,,,,,,,
PCF/ZIF-8-NH2,2-methylpentane,No,Reduced from original ZIF-8 (3.4 Ã…),3D cages,MOF composite,Full size-exclusion-based sample rejecting larger molecules,9.2 Ã— 6.4 Ã— 5.3 Ã…3,Size exclusion at sub-nanometer scale,10.1016-j.cej.2024.151146.json,"303 K, up to 50 Torr",Not Applicable,Negligible uptake (~0.1 mmolâ‹…gâˆ?),,,,,,,,
PCF/ZIF-8-NH2,3-methylpentane,No,Reduced from original ZIF-8 (3.4 Ã…),3D cages,MOF composite,Full size-exclusion-based sample rejecting larger molecules,9.3 Ã— 6.2 Ã— 5.2 Ã…3,Size exclusion at sub-nanometer scale,10.1016-j.cej.2024.151146.json,"303 K, up to 50 Torr",Not Applicable,Negligible uptake (~0.1 mmolâ‹…gâˆ?),,,,,,,,
PCF/ZIF-8-Co,hexane,Yes,"3.4 Ã… (original ZIF-8), modified due to tight interfaces",3D cages,MOF composite,Tight interfaces with benzene-ring hindered 3-MP entry into pore channels while allowing nHex passage,9.7 Ã— 4.5 Ã— 4.0 Ã…3,Size exclusion at sub-nanometer scale,10.1016-j.cej.2024.151146.json,"303 K, up to 50 Torr",Not Applicable,Highest nHex vapor uptake of 2.26 mmolâ‹…gâˆ?,,,,,,,,
PCF/ZIF-8-Co,2-methylpentane,No,"3.4 Ã… (original ZIF-8), modified due to tight interfaces",3D cages,MOF composite,Tight interfaces with benzene-ring hindered 3-MP entry into pore channels while allowing nHex passage,9.2 Ã— 6.4 Ã— 5.3 Ã…3,Size exclusion at sub-nanometer scale,10.1016-j.cej.2024.151146.json,"303 K, up to 50 Torr",Not Applicable,Low uptake (<0.3 mmolâ‹…gâˆ?),,,,,,,,
PCF/ZIF-8-Co,3-methylpentane,No,"3.4 Ã… (original ZIF-8), modified due to tight interfaces",3D cages,MOF composite,Tight interfaces with benzene-ring hindered 3-MP entry into pore channels while allowing nHex passage,9.3 Ã— 6.2 Ã— 5.2 Ã…3,Size exclusion at sub-nanometer scale,10.1016-j.cej.2024.151146.json,"303 K, up to 50 Torr",Not Applicable,"Negligible uptake, diffusion decreased significantly",,,,,,,,
PcCo@agZIF-62,oxygen,Yes,Not Reported,Not Reported,MOF composite,Size exclusion at sub-nanometer scale and hydrophobic exclusion,0.346 nm,Size exclusion at sub-nanometer scale,10.1002-adfm.202416535.json,"200 Â°C, controlled atmosphere",Not Applicable,Oxygen detection leads to decreased impedance of PcCo.,,,,,,,,
PcCo@agZIF-62,nitrogen,No,Not Reported,Not Reported,MOF composite,Size exclusion at sub-nanometer scale and hydrophobic exclusion,0.364 nm,Size exclusion at sub-nanometer scale,10.1002-adfm.202416535.json,Ambient conditions,Not Applicable,"Nitrogen is excluded due to its size, enabling selective oxygen sensing.",,,,,,,,
PcCo@agZIF-62,carbon dioxide,Yes,Not Reported,Not Reported,MOF composite,Size exclusion at sub-nanometer scale and hydrophobic exclusion,0.33 nm,Size exclusion at sub-nanometer scale,10.1002-adfm.202416535.json,"200 Â°C, CO2 flow at 17â€?8 mbar",Not Applicable,CO2 flow causes significant resistance changes in the composite material.,,,,,,,,
PcCo@agZIF-62,water,No,Not Reported,Not Reported,MOF composite,Size exclusion at sub-nanometer scale and hydrophobic exclusion,Not Reported,Hydrophobic exclusion,10.1002-adfm.202416535.json,Ambient humidity,Not Applicable,"The hydrophobic nature of agZIF-62 prevents water penetration, protecting PcCo from degradation.",,,,,,,,
PC,hydrogen,Yes,0.57 nm (ultramicropore size),Not Reported,Other,No significant sieving observed,0.3 nm,Classical diffusion,10.1039-c4cp00709c_1747624789740853_xing2014.json,77 K,Not Applicable,No kinetic quantum sieving observed.,,,,,,,,
PC,deuterium,Yes,0.57 nm (ultramicropore size),Not Reported,Other,No significant sieving observed,0.3 nm,Classical diffusion,10.1039-c4cp00709c_1747624789740853_xing2014.json,77 K,Not Applicable,Diffuses slightly slower than hydrogen; no kinetic quantum sieving observed.,,,,,,,,
PBIU membrane,proton,Yes,"5 Ã… (UIO-66OSO3 pores), 8 nm (ionic clusters)",Interconnected hierarchical proton sieving-conductive channels,MOF composite,Hierarchical sieving through interconnected channels,< 2.4 Ã…,Size exclusion at sub-nanometer scale,10.1016_j.jpowsour.2022.231132.json,"298 K, 3 M H2SO4 electrolyte",Not Applicable,Protons are transported through 5 Ã… pores in UIO-66OSO3 and nanoscale ionic clusters (~8 nm),,,,,,,,
PBIU membrane,vanadium ion,No,"5 Ã… (UIO-66OSO3 pores), 8 nm (ionic clusters)",Interconnected hierarchical proton sieving-conductive channels,MOF composite,Hierarchical sieving through interconnected channels,> 8 Ã…,Size exclusion at sub-nanometer scale,10.1016_j.jpowsour.2022.231132.json,"298 K, 1.5 M VO2+ + 3 M H2SO4 solution",Not Applicable,Vanadium ions are excluded by the 5 Ã… pores in UIO-66OSO3,,,,,,,,
PB12@CA,congo red,No,Not Reported,Not Reported,MOF composite,Size exclusion at sub-nanometer scale,0.64 nm,Size exclusion,s10118-023-2950-2.json,"1 bar, 1 h",Not Applicable,Rejection rate: 99.7%Â±0.2%,,,,,,,,
PB12@CA,methyl orange,Yes,Not Reported,Not Reported,MOF composite,Size exclusion at sub-nanometer scale,0.46 nm,Size exclusion,s10118-023-2950-2.json,"1 bar, 1 h",Not Applicable,Rejection rate: 30.5%Â±2.0%,,,,,,,,
PB12@CA,evans blue,No,Not Reported,Not Reported,MOF composite,Size exclusion at sub-nanometer scale,0.77 nm,Size exclusion,s10118-023-2950-2.json,"1 bar, 1 h",Not Applicable,Rejection rate: 99.9%Â±0.1%,,,,,,,,
PANI@MIL-101@HF,bisphenol A,Yes,Not Reported,Not Reported,MOF composite,Size exclusion at sub-nanometer scale,Not Reported,Size exclusion at sub-nanometer scale,s00216-025-05752-z.json,"pH 7, 800 rpm stirring, 20 min extraction time",Not Applicable,Adsorption capacity: 45.21 mg gâˆ? (pseudo-second-order model),,,,,,,,
PANI@MIL-101@HF,bovine serum albumin,No,Not Reported,Not Reported,MOF composite,Size exclusion at sub-nanometer scale,Not Reported,Size exclusion at sub-nanometer scale,s00216-025-05752-z.json,"pH 7, 800 rpm stirring, 20 min extraction time",Not Applicable,Protein exclusion rate: 99.2â€?9.9%,,,,,,,,
PAN/CD-Py(0.5),lemon yellow,Yes,"6.0 Ã… to 7.8 Ã… (inner cavity of b-CD), 6.4 Ã… to 11.9 Ã… (outer space of cross-linked CD-Py-NH2)",Not Reported,Other,Donnan effect and size exclusion,Not Reported,Size exclusion,d2ta05880d.json,"Cross-flow filtration cell, water solution",Not Applicable,"Detected in permeance after filtration, indicating passage through the membrane.",,,,,,,,
PAN/CD-Py(0.5),Congo red,No,"6.0 Ã… to 7.8 Ã… (inner cavity of b-CD), 6.4 Ã… to 11.9 Ã… (outer space of cross-linked CD-Py-NH2)",Not Reported,Other,Donnan effect and size exclusion,Not Reported,Size exclusion and Donnan effect,d2ta05880d.json,"Cross-flow filtration cell, water solution",Not Applicable,Rejected by the membrane due to electrostatic attraction and size exclusion.,,,,,,,,
PAN/CD-Py(0.5),brilliant blue G250,No,"6.0 Ã… to 7.8 Ã… (inner cavity of b-CD), 6.4 Ã… to 11.9 Ã… (outer space of cross-linked CD-Py-NH2)",Not Reported,Other,Donnan effect and size exclusion,Not Reported,Size exclusion and Donnan effect,d2ta05880d.json,"Cross-flow filtration cell, water solution",Not Applicable,High rejection rate due to charge and size effects.,,,,,,,,
PAN/CD-Py(0.5),direct red 80,No,"6.0 Ã… to 7.8 Ã… (inner cavity of b-CD), 6.4 Ã… to 11.9 Ã… (outer space of cross-linked CD-Py-NH2)",Not Reported,Other,Donnan effect and size exclusion,Not Reported,Size exclusion and Donnan effect,d2ta05880d.json,"Cross-flow filtration cell, water solution",Not Applicable,High rejection rate due to charge and size effects.,,,,,,,,
PAN/CD-Py(0.5),methylene blue,Yes,"6.0 Ã… to 7.8 Ã… (inner cavity of b-CD), 6.4 Ã… to 11.9 Ã… (outer space of cross-linked CD-Py-NH2)",Not Reported,Other,Donnan effect and size exclusion,Not Reported,Electrostatic repulsion and size exclusion,d2ta05880d.json,"Cross-flow filtration cell, water solution",Not Applicable,Low rejection rate due to small size and weak electrostatic repulsion.,,,,,,,,
PAN/CD-Py(0.5),methyl green,Yes,"6.0 Ã… to 7.8 Ã… (inner cavity of b-CD), 6.4 Ã… to 11.9 Ã… (outer space of cross-linked CD-Py-NH2)",Not Reported,Other,Donnan effect and size exclusion,Not Reported,Electrostatic repulsion and size exclusion,d2ta05880d.json,"Cross-flow filtration cell, water solution",Not Applicable,Moderate rejection rate due to size and charge effects.,,,,,,,,
PAN/CD-Py(0.5),tetrazolium blue chloride,Conditional (see Additional Info),"6.0 Ã… to 7.8 Ã… (inner cavity of b-CD), 6.4 Ã… to 11.9 Ã… (outer space of cross-linked CD-Py-NH2)",Not Reported,Other,Donnan effect and size exclusion,Not Reported,Electrostatic repulsion and size exclusion,d2ta05880d.json,"Cross-flow filtration cell, water solution",Not Applicable,Higher rejection rate than neutral molecules due to charge effects.,,,,,,,,
PAN/CD-Py(0.5),alcian blue 8GX,No,"6.0 Ã… to 7.8 Ã… (inner cavity of b-CD), 6.4 Ã… to 11.9 Ã… (outer space of cross-linked CD-Py-NH2)",Not Reported,Other,Donnan effect and size exclusion,Not Reported,Size exclusion and Donnan effect,d2ta05880d.json,"Cross-flow filtration cell, water solution",Not Applicable,High rejection rate due to large size and charge effects.,,,,,,,,
PAN/CD-Py(0.5),poly(ethylene glycol) 800,Yes,"6.0 Ã… to 7.8 Ã… (inner cavity of b-CD), 6.4 Ã… to 11.9 Ã… (outer space of cross-linked CD-Py-NH2)",Not Reported,Other,Donnan effect and size exclusion,Not Reported,Size exclusion,d2ta05880d.json,"Cross-flow filtration cell, water solution",Not Applicable,Mostly passed through the membrane due to small size and lack of charge.,,,,,,,,
PAN/CD-Py(0.5),roxithromycin,Yes,"6.0 Ã… to 7.8 Ã… (inner cavity of b-CD), 6.4 Ã… to 11.9 Ã… (outer space of cross-linked CD-Py-NH2)",Not Reported,Other,Donnan effect and size exclusion,Not Reported,Size exclusion,d2ta05880d.json,"Cross-flow filtration cell, water solution",Not Applicable,Passed through the membrane with minimal rejection.,,,,,,,,
PAN/CD-Py(0.5),poly(ethylene glycol) 1500,Yes,"6.0 Ã… to 7.8 Ã… (inner cavity of b-CD), 6.4 Ã… to 11.9 Ã… (outer space of cross-linked CD-Py-NH2)",Not Reported,Other,Donnan effect and size exclusion,Not Reported,Size exclusion,d2ta05880d.json,"Cross-flow filtration cell, water solution",Not Applicable,Mostly passed through the membrane due to linear shape and lack of charge.,,,,,,,,
PAF-1-SOâ‚ƒAg,ethylene,Yes,Not Reported,Not Reported,MOFs,pi-complexation for ethylene; size exclusion for ethane,4.163 Ã…,pi-complexation with Ag(I) sites,10.1016-j.isci.2021.103042_1747626115992237_S2589004221010105.json,Ambient conditions,Not Applicable,High ethylene/ethane selectivity of 27 reported,,,,,,,,
PAF-1-SOâ‚ƒAg,ethane,No,Not Reported,Not Reported,MOFs,pi-complexation for ethylene; size exclusion for ethane,4.443 Ã…,Weaker interactions or size exclusion,10.1016-j.isci.2021.103042_1747626115992237_S2589004221010105.json,Ambient conditions,Not Applicable,Lower affinity toward ethane compared to ethylene,,,,,,,,
PAA/ZIF-8/PVDF,nickel(II),No,Not Reported,Not Reported,MOF composite,Chemical interactions and size exclusion,0.248 nm,Electrostatic adsorption and hydrogen bonding,10.1016-j.scitotenv.2021.149662_1747624097848866_S0048969721047379.json,High salinity solution,Not Applicable,The hybrid membrane exhibited an exceptionally high Ni(II) adsorption capacity of 219.09 mg/g even in hypersaline conditions.,,,,,,,,
PA@MOF-8010.1%PVDF,erythromycin,No,6â€? Ã…,3D cages,MOF composite,Size exclusion at sub-nanometer scale,Not Reported,Steric hindrance and Donnan exclusion,10.1016_j.seppur.2025.132117.json,"298 K, 6 bar",Not Applicable,Rejection rate exceeded 95%.,,,,,,,,
PA@MOF-8010.1%PVDF,sodium chloride,Yes,6â€? Ã…,3D cages,MOF composite,Size exclusion at sub-nanometer scale,Not Reported,Size exclusion,10.1016_j.seppur.2025.132117.json,"298 K, 6 bar",Not Applicable,Rejection rate was below 20%.,,,,,,,,
PA NF membrane (OSARIP),magnesium ion,No,3.2â€?.0 Ã…,Not Reported,Other,Size exclusion at sub-nanometer scale,8.6 Ã… (hydration diameter),Size exclusion,s41467-024-46887-4.json,"4 bar, 25 Â°C",Not Applicable,Rejection rate >99.82%,,,,,,,,
PA NF membrane (OSARIP),lithium ion,Yes,3.2â€?.0 Ã…,Not Reported,Other,Size exclusion at sub-nanometer scale,4.8 Ã… (Stokes diameter),Dehydration-assisted transport,s41467-024-46887-4.json,"4 bar, 25 Â°C",Not Applicable,Negative rejection rate observed (-48.35%),,,,,,,,
P84/1.5CAU-10-H/PEI,methylene blue,No,0.59 nm (mean effective pore diameter),Not Reported,MOF composite,Size exclusion at sub-nanometer scale,Not Reported,Size exclusion,10.1016_j.seppur.2024.129663.json,"Room temperature, 5 bar",Not Applicable,Rejection rate > 99%,,,,,,,,
P84/1.5CAU-10-H/PEI,congo red,No,0.59 nm (mean effective pore diameter),Not Reported,MOF composite,Size exclusion at sub-nanometer scale,Not Reported,Size exclusion,10.1016_j.seppur.2024.129663.json,"Room temperature, 5 bar",Not Applicable,Rejection rate > 99%,,,,,,,,
P84/1.5CAU-10-H/PEI,evans blue,No,0.59 nm (mean effective pore diameter),Not Reported,MOF composite,Size exclusion at sub-nanometer scale,Not Reported,Size exclusion,10.1016_j.seppur.2024.129663.json,"Room temperature, 5 bar",Not Applicable,Rejection rate > 99%,,,,,,,,
P84/1.5CAU-10-H/PEI,alcian blue,No,0.59 nm (mean effective pore diameter),Not Reported,MOF composite,Size exclusion at sub-nanometer scale,Not Reported,Size exclusion,10.1016_j.seppur.2024.129663.json,"Room temperature, 5 bar",Not Applicable,Rejection rate > 99%,,,,,,,,
P84/1.5CAU-10-H/PEI,brilliant yellow,Conditional (see Additional Info),0.59 nm (mean effective pore diameter),Not Reported,MOF composite,Size exclusion at sub-nanometer scale,Not Reported,Size exclusion,10.1016_j.seppur.2024.129663.json,"Room temperature, 5 bar",Not Applicable,Rejection rate > 90%,,,,,,,,
P84/1.5CAU-10-H/PEI,rhodamine B,Yes,0.59 nm (mean effective pore diameter),Not Reported,MOF composite,Size exclusion at sub-nanometer scale,Not Reported,Size exclusion,10.1016_j.seppur.2024.129663.json,"Room temperature, 5 bar",Not Applicable,Rejection rate 73.43%,,,,,,,,
P33DT-ThC6,hydrogen,Yes,"0.47 nm, 0.76 nm",3D network with intrinsic and permanent open channels,Other,Size-exclusive mechanism for gas separation,0.289 nm,Size-exclusive separation,10.1002-anie.201904385_1747625647388031_10.1002@anie.201904385.json,"298 K, 1 bar",Not Applicable,H2 permeability: 283 Barrer,,,,,,,,
P33DT-ThC6,carbon dioxide,Conditional (see Additional Info),"0.47 nm, 0.76 nm",3D network with intrinsic and permanent open channels,Other,Size-exclusive mechanism for gas separation,0.33 nm,Size-exclusive separation,10.1002-anie.201904385_1747625647388031_10.1002@anie.201904385.json,"298 K, 1 bar",Not Applicable,H2/CO2 selectivity: 28,,,,,,,,
P33DT-ThC4,hydrogen,Yes,"0.35 nm, 0.66 nm",3D network with intrinsic and permanent open channels,Other,Size-exclusive mechanism for gas separation,0.289 nm,Size-exclusive separation,10.1002-anie.201904385_1747625647388031_10.1002@anie.201904385.json,"298 K, 1 bar",Not Applicable,H2 permeability: 626 Barrer,,,,,,,,
P33DT-ThC4,carbon dioxide,No,"0.35 nm, 0.66 nm",3D network with intrinsic and permanent open channels,Other,Size-exclusive mechanism for gas separation,0.33 nm,Size-exclusive separation,10.1002-anie.201904385_1747625647388031_10.1002@anie.201904385.json,"298 K, 1 bar",Not Applicable,CO2 diffusivity: 11 x 10^-8 cm^2/s,,,,,,,,
P33DT-ThC4,nitrogen,No,"0.35 nm, 0.66 nm",3D network with intrinsic and permanent open channels,Other,Size-exclusive mechanism for gas separation,0.364 nm,Size-exclusive separation,10.1002-anie.201904385_1747625647388031_10.1002@anie.201904385.json,"298 K, 1 bar",Not Applicable,Performance surpasses Robeson upper bound for H2/N2 separation,,,,,,,,
P33DT-ThC4,methane,No,"0.35 nm, 0.66 nm",3D network with intrinsic and permanent open channels,Other,Size-exclusive mechanism for gas separation,0.38 nm,Size-exclusive separation,10.1002-anie.201904385_1747625647388031_10.1002@anie.201904385.json,"298 K, 1 bar",Not Applicable,Performance surpasses Robeson upper bound for H2/CH4 separation,,,,,,,,
P22DT-ThC4,hydrogen,Yes,Not Reported,Crosslinked polymer network,Other,Not Reported,0.289 nm,Diffusion-dominated transport,10.1002-anie.201904385_1747625647388031_10.1002@anie.201904385.json,"298 K, 1 bar",Not Applicable,H2 permeability: 70 Barrer,,,,,,,,
P22DT-ThC4,carbon dioxide,No,Not Reported,Crosslinked polymer network,Other,Not Reported,0.33 nm,Diffusion-dominated transport,10.1002-anie.201904385_1747625647388031_10.1002@anie.201904385.json,"298 K, 1 bar",Not Applicable,Low permeability suggests closely packed polymer chains,,,,,,,,
P+GO anchored CuMOF,sodium,No,"0.198 nm (average pore size), 0.69 nm (d-spacing of P+GO sheets)",Not Reported,MOF composite,Synergistic charge and pore-based sieving,0.358 nm (hydrated radius),Size exclusion,10.1021-acssuschemeng.8b05354_1747624441599752_66ac15c3491a7eaf11190a4e0366c4bf.json,"250 ppm, 400 ppm, 1000 ppm, and 2000 ppm synthetic water formulation, 0.69 MPa",Not Applicable,Sodium ions are rejected due to size exclusion in the CuMOF pores.,,,,,,,,
P+GO anchored CuMOF,calcium,No,"0.198 nm (average pore size), 0.69 nm (d-spacing of P+GO sheets)",Not Reported,MOF composite,Synergistic charge and pore-based sieving,0.42 nm (hydrated radius),Size exclusion,10.1021-acssuschemeng.8b05354_1747624441599752_66ac15c3491a7eaf11190a4e0366c4bf.json,"250 ppm, 400 ppm, 1000 ppm, and 2000 ppm synthetic water formulation, 0.69 MPa",Not Applicable,Calcium ions are rejected due to size exclusion in the CuMOF pores.,,,,,,,,
P+GO anchored CuMOF,magnesium,No,"0.198 nm (average pore size), 0.69 nm (d-spacing of P+GO sheets)",Not Reported,MOF composite,Synergistic charge and pore-based sieving,0.44 nm (hydrated radius),Size exclusion,10.1021-acssuschemeng.8b05354_1747624441599752_66ac15c3491a7eaf11190a4e0366c4bf.json,"250 ppm, 400 ppm, 1000 ppm, and 2000 ppm synthetic water formulation, 0.69 MPa",Not Applicable,Magnesium ions are rejected due to size exclusion in the CuMOF pores.,,,,,,,,
P+GO anchored CuMOF,water,Yes,"0.198 nm (average pore size), 0.69 nm (d-spacing of P+GO sheets)",Not Reported,MOF composite,Synergistic charge and pore-based sieving,Not Reported,Size-based permeation,10.1021-acssuschemeng.8b05354_1747624441599752_66ac15c3491a7eaf11190a4e0366c4bf.json,"250 ppm, 400 ppm, 1000 ppm, and 2000 ppm synthetic water formulation, 0.69 MPa",Not Applicable,Water molecules pass through the d-spacing of P+GO sheets (0.69 nm).,,,,,,,,
P(Ph-3MVIm-SiF6),acetylene,Yes,3.24 to 7.60 Ã… (narrowly distributed),Interconnected ultramicroporous channels,Other,Size exclusion at sub-nanometer scale,3.3 Ã…,Size sieving effect and hydrogen-bonding-like interactions,10.1002-adma.201907601_1747626416655815_10.1002@adma.201907601.json,"298 K, 1 bar",Not Applicable,C2H2 uptake capacity: 29.5 cmÂ³ gâ�»Â?at 298 K and 1 bar,,,,,,,,
P(Ph-3MVIm-SiF6),ethylene,No,3.24 to 7.60 Ã… (narrowly distributed),Interconnected ultramicroporous channels,Other,Size exclusion at sub-nanometer scale,4.163 Ã…,Size exclusion,10.1002-adma.201907601_1747626416655815_10.1002@adma.201907601.json,"298 K, 1 bar",Not Applicable,C2H4 uptake capacity: 3.09 cmÂ³ gâ�»Â?at 298 K and 1 bar,,,,,,,,
P(Ph-3MVIm-Br),acetylene,Yes,3.24 to 7.60 Ã… (narrowly distributed),Interconnected ultramicroporous channels,Other,Size exclusion at sub-nanometer scale,3.3 Ã…,Size sieving effect and hydrogen-bonding-like interactions,10.1002-adma.201907601_1747626416655815_10.1002@adma.201907601.json,"298 K, 1 bar",Not Applicable,C2H2 uptake capacity: 32.7 cmÂ³ gâ�»Â?at 298 K and 1 bar,,,,,,,,
P(Ph-3MVIm-Br),ethylene,No,3.24 to 7.60 Ã… (narrowly distributed),Interconnected ultramicroporous channels,Other,Size exclusion at sub-nanometer scale,4.163 Ã…,Size exclusion,10.1002-adma.201907601_1747626416655815_10.1002@adma.201907601.json,"298 K, 1 bar",Not Applicable,C2H4 uptake capacity: 6.89 cmÂ³ gâ�»Â?at 298 K and 1 bar,,,,,,,,
P(Ph-3MVIm-Br),nitrogen,No,3.24 to 7.60 Ã… (narrowly distributed),Interconnected ultramicroporous channels,Other,Size exclusion at sub-nanometer scale,3.64 Ã…,Size exclusion,10.1002-adma.201907601_1747626416655815_10.1002@adma.201907601.json,"77 K, low pressure",Not Applicable,Nitrogen is blocked out of the ionic network even at low cryogenic temperature,,,,,,,,
P(Ph-3MVIm-Br),carbon dioxide,Yes,3.24 to 7.60 Ã… (narrowly distributed),Interconnected ultramicroporous channels,Other,Size exclusion at sub-nanometer scale,3.30 Ã…,Microporous structure allows access,10.1002-adma.201907601_1747626416655815_10.1002@adma.201907601.json,195 K,Not Applicable,CO2 adsorption indicates microporous structure with Langmuir surface area of 244 mÂ² gâ�»Â?,,,,,,,,
o-TBA-UiO,propylene,Yes,4.4 Ã…,1D channels,MOF composite,Size exclusion at sub-nanometer scale,0.42 nm,Kinetic sieving,10.1016-j.cej.2024.151451.json,"298 K, 1 bar",Not Applicable,Enhanced affinity due to trifluoromethyl groups.,,,,,,,,
o-TBA-UiO,propane,No,4.4 Ã…,1D channels,MOF composite,Size exclusion at sub-nanometer scale,0.43 nm,Size exclusion,10.1016-j.cej.2024.151451.json,"298 K, 1 bar",Not Applicable,Retarded diffusion due to pore size reduction.,,,,,,,,
Orifice-modified ZIF-7-NH2-on-ZIF-90 membrane,helium,Yes,"0.29 nm (ZIF-7-NH2), 0.38 nm (ZIF-90)",Not Reported,MOF membrane,Size exclusion at sub-nanometer scale,0.26 nm,Size exclusion,10.1021-acs.iecr.4c04447.json,"25 Â°C, 1 atm",Not Applicable,Helium permeance: ~67 Ã— 10^-10 molÂ·m^-2Â·s^-1Â·Pa^-1 at optimal conditions.,,,,,,,,
Orifice-modified ZIF-7-NH2-on-ZIF-90 membrane,nitrogen,No,"0.29 nm (ZIF-7-NH2), 0.38 nm (ZIF-90)",Not Reported,MOF membrane,Size exclusion at sub-nanometer scale,0.364 nm,Size exclusion,10.1021-acs.iecr.4c04447.json,"25 Â°C, 1 atm",Not Applicable,He/N2 selectivity: 16.19 at optimal conditions.,,,,,,,,
Orifice-modified ZIF-7-NH2-on-ZIF-90 membrane,methane,No,"0.29 nm (ZIF-7-NH2), 0.38 nm (ZIF-90)",Not Reported,MOF membrane,Size exclusion at sub-nanometer scale,0.38 nm,Size exclusion,10.1021-acs.iecr.4c04447.json,"25 Â°C, 1 atm",Not Applicable,He/CH4 selectivity: 11.73 at optimal conditions.,,,,,,,,
OMSF (ordered mesoporous silica fiber),endogenous peptides,Yes,2.7 nm,Not Reported,Other,Size exclusion at sub-nanometer scale,Not Reported,Size exclusion,10.1016-j.trac.2019.115658_1747626542037783_li2019.json,Not Reported,Not Applicable,Peptides were observed in the molecular weight range of 1 to 5 kDa after enrichment.,,,,,,,,
