Repository: MontageBai/Data-driven-discovery-of-metal-organic-frameworks-for-sieving-separation-of-C5-quinary-mixture-

File: AdsorptionInformationCard/After Process JSON.csv (part 22 of 46)
Materials Name,Molecule Name,Can Pass SievingPore Size,Structure Type,Material Category,Sieving Mechanism,Molecular Size,Mechanism,File Name,Test Conditions,Threshold Pressure,Additional Info,,,,,,,,,
OLC-ZIF-8,propylene,Yes,Decreased compared to pure ZIF-8 (Not Reported in absolute values),3D cages,MOF composite,Size exclusion at sub-nanometer scale,0.46 nm,Kinetic sieving,10.1016_j.memsci.2022.120350.json,"30 Â°C, Not Reported",Not Applicable,Improved separation performance after OLC modification.,,,,,,,,
OLC-ZIF-8,propane,No,Decreased compared to pure ZIF-8 (Not Reported in absolute values),3D cages,MOF composite,Size exclusion at sub-nanometer scale,0.43 nm,Size exclusion,10.1016_j.memsci.2022.120350.json,"30 Â°C, Not Reported",Not Applicable,Excluded due to size and interaction with modified pore environment.,,,,,,,,
OLC-ZIF-67,propylene,Yes,Decreased compared to pure ZIF-67 (Not Reported in absolute values),3D cages,MOF composite,Size exclusion at sub-nanometer scale,0.46 nm,Kinetic sieving,10.1016_j.memsci.2022.120350.json,"30 Â°C, 3 bar",Not Applicable,Enhanced permeability and selectivity due to OLC bilayer modification.,,,,,,,,
OLC-ZIF-67,propane,No,Decreased compared to pure ZIF-67 (Not Reported in absolute values),3D cages,MOF composite,Size exclusion at sub-nanometer scale,0.43 nm,Size exclusion,10.1016_j.memsci.2022.120350.json,"30 Â°C, 3 bar",Not Applicable,Excluded due to size and interaction with modified pore environment.,,,,,,,,
OLC-MOF-808,propylene,Yes,Decreased compared to pure MOF-808 (Not Reported in absolute values),3D cages,MOF composite,Size exclusion at sub-nanometer scale,0.46 nm,Kinetic sieving,10.1016_j.memsci.2022.120350.json,"30 Â°C, Not Reported",Not Applicable,Improved separation performance after OLC modification.,,,,,,,,
OLC-MOF-808,propane,No,Decreased compared to pure MOF-808 (Not Reported in absolute values),3D cages,MOF composite,Size exclusion at sub-nanometer scale,0.43 nm,Size exclusion,10.1016_j.memsci.2022.120350.json,"30 Â°C, Not Reported",Not Applicable,Excluded due to size and interaction with modified pore environment.,,,,,,,,
OLC-CuBTC,propylene,Yes,Decreased compared to pure CuBTC (Not Reported in absolute values),3D cages,MOF composite,Size exclusion at sub-nanometer scale,0.46 nm,Kinetic sieving,10.1016_j.memsci.2022.120350.json,"30 Â°C, Not Reported",Not Applicable,Improved separation performance after OLC modification.,,,,,,,,
OLC-CuBTC,propane,No,Decreased compared to pure CuBTC (Not Reported in absolute values),3D cages,MOF composite,Size exclusion at sub-nanometer scale,0.43 nm,Size exclusion,10.1016_j.memsci.2022.120350.json,"30 Â°C, Not Reported",Not Applicable,Excluded due to size and interaction with modified pore environment.,,,,,,,,
o-CB-ZIF-8/PIM-1,oxygen,Yes,"3.4 Ã… (window), 11.6 Ã… (cavity)",Not Reported,MOF composite,Synergistic effect of size exclusion and adsorption inhibition,3.46 Ã…,Size exclusion,10.1016_j.cej.2024.154615.json,"298 K, 2 bar",Not Applicable,O2 permeability: 796.5 Barrer at 35 wt% filler loading.,,,,,,,,
o-CB-ZIF-8/PIM-1,nitrogen,No,"3.4 Ã… (window), 11.6 Ã… (cavity)",Not Reported,MOF composite,Synergistic effect of size exclusion and adsorption inhibition,3.64 Ã…,Adsorption inhibition,10.1016_j.cej.2024.154615.json,"298 K, 2 bar",Not Applicable,N2 diffusion is hindered by preferential adsorption of o-CB on the outer surface.,,,,,,,,
nZVI/UiO-66,uranium,Yes,Not Reported,Not Reported,MOF composite,Not Reported,0.33 nm,Reduction,10.1016_j.envres.2023.116795.json,"pH 6, 298 K",Not Applicable,Optimized pH is 6 for maximum adsorption capacity.,,,,,,,,
n-ZIF-8 + Cys,hexacyanoferrate(II),Conditional (see Additional Info),"3.4 Ã… (PLD), 11.6 Ã… (LCD), Additional mesopores formed by cysteamine etching",Not Reported,MOF composite,Tunable diffusion path via chemical etching,0.6 nm,Size exclusion,10.1021-acsanm.0c02376_1747624775173823_segovia2020.json,"Aqueous environment, Fe(CN)6 3âˆ?4âˆ?redox probe",Not Applicable,"Diffusion path becomes increasingly tortuous as cysteamine exposure time increases, modulating transport properties.",,,,,,,,
N-Y-abtc,propylene,Yes,4.82 Ã…,"4,12-c ftw topology with cubic cage-like pores interconnected by small windows",MOFs,Selective molecular exclusion of propane from propylene through ultrasmall pore apertures.,Not Reported,Size exclusion at sub-nanometer scale,10.1016_j.seppur.2022.122541.json,"298 K, 1 bar",Not Applicable,"Propylene adsorption capacity is 64.8 cmÂ³/g, significantly higher than M-Y-abtc.",,,,,,,,
N-Y-abtc,propane,No,4.82 Ã…,"4,12-c ftw topology with cubic cage-like pores interconnected by small windows",MOFs,Selective molecular exclusion of propane from propylene through ultrasmall pore apertures.,Not Reported,Size exclusion at sub-nanometer scale,10.1016_j.seppur.2022.122541.json,"298 K, 1 bar",Not Applicable,Propane diffusion remains largely restricted even in downsized N-Y-abtc.,,,,,,,,
NUT-13,carbon dioxide,Yes,"28-29 nm (average diameter), micro-, meso-, and macropores",Hierarchical porous structure,Other,Molecular sieving effect due to hierarchical pore structure,3.30 Ã…,Molecular sieving effect and acid-base interaction,10.1021-acs.iecr.8b03672_1747626218541948_mane2018.json,"273 K, 1 bar",Not Applicable,CO2 uptake: 166 mg.gâˆ?,,,,,,,,
NUT-13,nitrogen,No,"28-29 nm (average diameter), micro-, meso-, and macropores",Hierarchical porous structure,Other,Molecular sieving effect due to hierarchical pore structure,3.64 Ã…,Size exclusion and lack of acid-base interaction,10.1021-acs.iecr.8b03672_1747626218541948_mane2018.json,"273 K, 1 bar",Not Applicable,Negligible uptake,,,,,,,,
NUT-13,methane,No,"28-29 nm (average diameter), micro-, meso-, and macropores",Hierarchical porous structure,Other,Molecular sieving effect due to hierarchical pore structure,3.80 Ã…,Size exclusion and lack of acid-base interaction,10.1021-acs.iecr.8b03672_1747626218541948_mane2018.json,"273 K, 1 bar",Not Applicable,Negligible uptake,,,,,,,,
NUT-12,carbon dioxide,Yes,"28-29 nm (average diameter), micro-, meso-, and macropores",Hierarchical porous structure,Other,Molecular sieving effect due to hierarchical pore structure,3.30 Ã…,Molecular sieving effect and acid-base interaction,10.1021-acs.iecr.8b03672_1747626218541948_mane2018.json,"273 K, 1 bar",Not Applicable,CO2 uptake: 183 mg.gâˆ?,,,,,,,,
NUT-12,nitrogen,No,"28-29 nm (average diameter), micro-, meso-, and macropores",Hierarchical porous structure,Other,Molecular sieving effect due to hierarchical pore structure,3.64 Ã…,Size exclusion and lack of acid-base interaction,10.1021-acs.iecr.8b03672_1747626218541948_mane2018.json,"273 K, 1 bar",Not Applicable,Negligible uptake,,,,,,,,
NUT-12,methane,No,"28-29 nm (average diameter), micro-, meso-, and macropores",Hierarchical porous structure,Other,Molecular sieving effect due to hierarchical pore structure,3.80 Ã…,Size exclusion and lack of acid-base interaction,10.1021-acs.iecr.8b03672_1747626218541948_mane2018.json,"273 K, 1 bar",Not Applicable,Negligible uptake,,,,,,,,
NUT-11,carbon dioxide,Yes,"28-29 nm (average diameter), micro-, meso-, and macropores",Hierarchical porous structure,Other,Molecular sieving effect due to hierarchical pore structure,3.30 Ã…,Molecular sieving effect and acid-base interaction,10.1021-acs.iecr.8b03672_1747626218541948_mane2018.json,"273 K, 1 bar",Not Applicable,CO2 uptake: 199 mg.gâˆ?,,,,,,,,
NUT-11,nitrogen,No,"28-29 nm (average diameter), micro-, meso-, and macropores",Hierarchical porous structure,Other,Molecular sieving effect due to hierarchical pore structure,3.64 Ã…,Size exclusion and lack of acid-base interaction,10.1021-acs.iecr.8b03672_1747626218541948_mane2018.json,"273 K, 1 bar",Not Applicable,Negligible uptake,,,,,,,,
NUT-11,methane,No,"28-29 nm (average diameter), micro-, meso-, and macropores",Hierarchical porous structure,Other,Molecular sieving effect due to hierarchical pore structure,3.80 Ã…,Size exclusion and lack of acid-base interaction,10.1021-acs.iecr.8b03672_1747626218541948_mane2018.json,"273 K, 1 bar",Not Applicable,Negligible uptake,,,,,,,,
NUS-8/PIM-1 MMM,carbon dioxide,Yes,"6 Ã… (NUS-8), Not Reported (PIM-1)","1D channels (NUS-8), Not Reported (PIM-1)",MOF composite,Size exclusion at sub-nanometer scale,3.3 Ã…,Size exclusion at sub-nanometer scale,10.1021-acsami.8b16386_1747624633386340_bbb219b61fbac416dc457020d7206c0e.json,"25 Â°C, 1 bar",Not Applicable,Enhanced permeability and selectivity due to NUS-8 nanosheets,,,,,,,,
NUS-8/PIM-1 MMM,methane,No,"6 Ã… (NUS-8), Not Reported (PIM-1)","1D channels (NUS-8), Not Reported (PIM-1)",MOF composite,Size exclusion at sub-nanometer scale,3.8 Ã…,Size exclusion at sub-nanometer scale,10.1021-acsami.8b16386_1747624633386340_bbb219b61fbac416dc457020d7206c0e.json,"25 Â°C, 1 bar",Not Applicable,Restricted due to size-sieving capability of PIM-1 matrix,,,,,,,,
NUS-8/PIM-1 MMM,nitrogen,No,"6 Ã… (NUS-8), Not Reported (PIM-1)","1D channels (NUS-8), Not Reported (PIM-1)",MOF composite,Size exclusion at sub-nanometer scale,3.68 Ã…,Size exclusion at sub-nanometer scale,10.1021-acsami.8b16386_1747624633386340_bbb219b61fbac416dc457020d7206c0e.json,"25 Â°C, 1 bar",Not Applicable,Restricted due to size-sieving capability of PIM-1 matrix,,,,,,,,
NUS-8,hydrogen,Yes,"5.9 Ã… (dominating pore size), 0.7 nm (interlayer spacing)",2D channels,MOF membrane,Size exclusion at sub-nanometer scale,2.89 Ã…,Kinetic sieving,10.1002-adma.202211859.json,Single-gas and double-component permeation tests,Not Applicable,Negligible selectivity for H2/C3H8 (13.2),,,,,,,,
NUS-8,carbon dioxide,Yes,"5.9 Ã… (dominating pore size), 0.7 nm (interlayer spacing)",2D channels,MOF membrane,Size exclusion at sub-nanometer scale,3.3 Ã…,Kinetic sieving,10.1002-adma.202211859.json,Single-gas and double-component permeation tests,Not Applicable,Negligible selectivity for CO2/CH4 (1.32),,,,,,,,
NUS-8,methane,Yes,"5.9 Ã… (dominating pore size), 0.7 nm (interlayer spacing)",2D channels,MOF membrane,Size exclusion at sub-nanometer scale,3.8 Ã…,Kinetic sieving,10.1002-adma.202211859.json,Single-gas and double-component permeation tests,Not Applicable,Negligible selectivity for CO2/CH4 (1.32),,,,,,,,
NUS-8,propylene,Yes,"5.9 Ã… (dominating pore size), 0.7 nm (interlayer spacing)",2D channels,MOF membrane,Size exclusion at sub-nanometer scale,4.25 Ã…,Kinetic sieving,10.1002-adma.202211859.json,Single-gas and double-component permeation tests,Not Applicable,Negligible selectivity for C3H6/C3H8 (1.14),,,,,,,,
NUS-8,propane,Yes,"5.9 Ã… (dominating pore size), 0.7 nm (interlayer spacing)",2D channels,MOF membrane,Size exclusion at sub-nanometer scale,4.3 Ã…,Kinetic sieving,10.1002-adma.202211859.json,Single-gas and double-component permeation tests,Not Applicable,Modest selectivity for H2/C3H8 (13.2),,,,,,,,
NUS-8,acid fuchsin,No,"5.9 Ã… (dominating pore size), 0.7 nm (interlayer spacing)",2D channels,MOF membrane,Size exclusion at sub-nanometer scale,1.2 Ã— 1.1 Ã— 0.3 nm,Size exclusion,10.1002-adma.202211859.json,Aqueous separation at room temperature under 5.0 bar transmembrane pressure,Not Applicable,Rejection rate >97.5% for the 20 nm thick membrane,,,,,,,,
NUS-8,methyl orange,Conditional (see Additional Info),"5.9 Ã… (dominating pore size), 0.7 nm (interlayer spacing)",2D channels,MOF membrane,Size exclusion at sub-nanometer scale,Not Reported,Size exclusion,10.1002-adma.202211859.json,Aqueous separation at room temperature under 5.0 bar transmembrane pressure,Not Applicable,Rejection rate of 88.0% for the 110 nm thick membrane,,,,,,,,
NUS-8,methylene blue,No,"5.9 Ã… (dominating pore size), 0.7 nm (interlayer spacing)",2D channels,MOF membrane,Size exclusion at sub-nanometer scale,2.2 Ã— 1.8 Ã— 0.4 nm,Size exclusion,10.1002-adma.202211859.json,Aqueous separation at room temperature under 5.0 bar transmembrane pressure,Not Applicable,Near-complete rejection observed,,,,,,,,
NUS-8,sodium ion,Yes,"5.9 Ã… (dominating pore size), 0.7 nm (interlayer spacing)",2D channels,MOF membrane,Size exclusion at sub-nanometer scale,Not Reported,Electrostatic interactions,10.1002-adma.202211859.json,Desalination performance test,Not Applicable,Rejection rate of 72% at a water permeance of 1.4 L mâˆ? hâˆ? barâˆ?,,,,,,,,
NUS-8,calcium ion,Conditional (see Additional Info),"5.9 Ã… (dominating pore size), 0.7 nm (interlayer spacing)",2D channels,MOF membrane,Size exclusion at sub-nanometer scale,Not Reported,Electrostatic interactions,10.1002-adma.202211859.json,Desalination performance test,Not Applicable,Higher rejection rate due to larger hydrated ion diameter,,,,,,,,
NUS-8,magnesium ion,No,"5.9 Ã… (dominating pore size), 0.7 nm (interlayer spacing)",2D channels,MOF membrane,Size exclusion at sub-nanometer scale,Not Reported,Electrostatic interactions,10.1002-adma.202211859.json,Desalination performance test,Not Applicable,Rejection rate >98%,,,,,,,,
NUS-8,aluminum ion,No,"5.9 Ã… (dominating pore size), 0.7 nm (interlayer spacing)",2D channels,MOF membrane,Size exclusion at sub-nanometer scale,Not Reported,Electrostatic interactions,10.1002-adma.202211859.json,Desalination performance test,Not Applicable,Rejection rate >98%,,,,,,,,
NUS-10,protons,Yes,Not Reported,1D channels,Other,Grotthuss-type proton hopping facilitated by sulfonic acid groups,Not Reported,Grotthuss-type proton conduction,10.1016_j.jtice.2023.105067.json,"Room temperature, 97% RH",Not Applicable,Proton conductivity of NUS-10(R) was 3.96 Ã— 10âˆ? S cmâˆ?.,,,,,,,,
NUM-7,propane,Yes,Not Reported,Not Reported,MOFs,Preferential adsorption via Câ€”HÂ·Â·Â·Ï€ interactions,4.3â€?.118 Ã… (kinetic diameter),Preferential adsorption via Câ€”HÂ·Â·Â·Ï€ interactions,10.1016_j.fuel.2024.131314.json,Low-pressure region,Not Applicable,Reverse C3H8-selective behavior observed,,,,,,,,
NUM-7,propylene,No,Not Reported,Not Reported,MOFs,Preferential adsorption via Câ€”HÂ·Â·Â·Ï€ interactions,4.678 Ã… (kinetic diameter),Exclusion based on pore environment,10.1016_j.fuel.2024.131314.json,Low-pressure region,Not Applicable,Greater binding affinity to C3H8 due to electronegative aromatic benzene rings,,,,,,,,
NU-906,fructose,Yes,1.0 nm (micropores),3D cages,MOFs,Size exclusion at sub-nanometer scale,9.7 Ã— 6.5 Ã— 5.9 Ã…3,Size exclusion,10.1016_j.seppur.2023.124038.json,"30 Â°C, batch adsorption",Not Applicable,Fructose can access the microporous cavities of NU-906.,,,,,,,,
NU-906,glucose,No,1.0 nm (micropores),3D cages,MOFs,Size exclusion at sub-nanometer scale,8.9 Ã— 7.8 Ã— 6.7 Ã…3,Size exclusion,10.1016_j.seppur.2023.124038.json,"30 Â°C, batch adsorption",Not Applicable,Glucose molecules can hardly access the microporous cavities in NU-906.,,,,,,,,
NU-2200,hexane,Yes,5 Ã…,1D channels,MOFs,Size exclusion at sub-Ã…ngstrom scale,"4.3 Ã… (linear), 5.0 Ã… (monobranched), >5.0 Ã… (dibranched)",Kinetic sieving,10.1002-anie.202219053.json,"298 K, liquid phase batch experiments",Not Applicable,"Separation into linear, monobranched, and dibranched isomers observed.",,,,,,,,
NU-2200,2-methylpentane,Yes,5 Ã…,1D channels,MOFs,Size exclusion at sub-Ã…ngstrom scale,5.0 Ã…,Kinetic sieving,10.1002-anie.202219053.json,"298 K, liquid phase batch experiments",Not Applicable,Uptake of 0.87 mmol g^-1 in the absence of linear hexane.,,,,,,,,
NU-2200,3-methylpentane,Yes,5 Ã…,1D channels,MOFs,Size exclusion at sub-Ã…ngstrom scale,5.0 Ã…,Kinetic sieving,10.1002-anie.202219053.json,"298 K, liquid phase batch experiments",Not Applicable,Uptake of 0.62 mmol g^-1 in the absence of linear hexane.,,,,,,,,
NU-2200,"2,3-dimethylbutane",No,5 Ã…,1D channels,MOFs,Size exclusion at sub-Ã…ngstrom scale,>5.0 Ã…,Size exclusion,10.1002-anie.202219053.json,"298 K, liquid phase batch experiments",Not Applicable,Negligible uptake observed.,,,,,,,,
NU-2200,"2,2-dimethylbutane",No,5 Ã…,1D channels,MOFs,Size exclusion at sub-Ã…ngstrom scale,>5.0 Ã…,Size exclusion,10.1002-anie.202219053.json,"298 K, liquid phase batch experiments",Not Applicable,Negligible uptake observed.,,,,,,,,
NU-2000,para-xylene,No,7.0 Ã…,1D channels,MOFs,The material discriminates based on thermodynamic interactions rather than strict size exclusion.,0.58 nm (kinetic diameter),Thermodynamic interactions,d4cs00796d.json,Ternary gas-phase breakthrough,Not Applicable,Para-xylene shows the weakest adsorption among the three isomers.,,,,,,,,
NU-2000,meta-xylene,Temperature-dependent,7.0 Ã…,1D channels,MOFs,The material discriminates based on thermodynamic interactions rather than strict size exclusion.,0.68 nm (kinetic diameter),Thermodynamic interactions,d4cs00796d.json,Ternary gas-phase breakthrough,Not Applicable,Adsorption capacity decreases significantly at higher temperatures.,,,,,,,,
NU-2000,ortho-xylene,Temperature-dependent,7.0 Ã…,1D channels,MOFs,The material discriminates based on thermodynamic interactions rather than strict size exclusion.,0.68 nm (kinetic diameter),Thermodynamic interactions,d4cs00796d.json,Ternary gas-phase breakthrough,Not Applicable,Adsorption capacity decreases significantly at higher temperatures.,,,,,,,,
NU-1008,fructose,Yes,"1.2 nm (micropores), 2.8 nm (mesopores)",3D cages,MOFs,Hierarchical pore size exclusion,9.7 Ã— 6.5 Ã— 5.9 Ã…3,Size exclusion,10.1016_j.seppur.2023.124038.json,"30 Â°C, batch adsorption",Not Applicable,Fructose can access both micropores and mesopores in NU-1008.,,,,,,,,
NU-1008,glucose,Conditional (see Additional Info),"1.2 nm (micropores), 2.8 nm (mesopores)",3D cages,MOFs,Hierarchical pore size exclusion,8.9 Ã— 7.8 Ã— 6.7 Ã…3,Size exclusion,10.1016_j.seppur.2023.124038.json,"30 Â°C, batch adsorption",Not Applicable,Glucose is preferentially accommodated in the mesopores of NU-1008 but has limited access to micropores.,,,,,,,,
NU-1003,organophosphorus acid anhydrolase,Yes,4.6 nm,Not Reported,MOFs,Not Reported,4.4 x 4.4 x 7.8 nm,Size exclusion,d1cs01011e.json,Not Reported,Not Applicable,Catalyzed hydrolysis of G-type nerve agent soman at more than a 3-fold rate compared to free enzymes.,,,,,,,,
NU-1000@xPtBMA@xPDMS,carbon dioxide,Yes,"3.1 nm (aperture), Not Reported (PLD), Not Reported (LCD)",1D channels,MOF composite,Size exclusion at sub-nanometer scale,0.33 nm,Size exclusion,10.1002-anie.202405288.json,"298 K, 1 bar",Not Applicable,CO2 uptake capacity normalized to MOF weight.,,,,,,,,
NU-1000@xPtBMA@xPDMS,water,Yes,"3.1 nm (aperture), Not Reported (PLD), Not Reported (LCD)",1D channels,MOF composite,Size exclusion at sub-nanometer scale,0.27 nm,Size exclusion,10.1002-anie.202405288.json,"298 K, varying RH",Not Applicable,Water vapor sorption isotherms indicate preserved mesoporosity.,,,,,,,,
NU-1000,ethylene,Not Reported,"31 Ã… (mesoporous), 12 Ã… (microporous)",3D network,MOFs,Not Reported,Not Reported,Not Reported,10.1002-open.202400428.json,Not Reported,Not Applicable,Used in hydrogenation reaction catalyzed by [Ni]@NU-1000,,,,,,,,
NU-1000,nitrophenol,Yes,"31 Ã… (mesoporous), 12 Ã… (microporous)",3D network,MOFs,Not Reported,Not Reported,Not Reported,10.1002-open.202400428.json,"15 min, presence of NaBH4",Not Applicable,Reduced to aminophenol using [CoS]@NU-1000,,,,,,,,
NU-1000,propyne,Yes,"31 Ã… (mesoporous), 12 Ã… (microporous)",3D network,MOFs,Not Reported,Not Reported,Not Reported,10.1002-open.202400428.json,Reduction conditions,Not Applicable,Reduced with preference for propadiene over propene using [Zn][Co]@NU-1000,,,,,,,,
NU-1000,nitrogen,Conditional (see Additional Info),"30 Ã… (larger channels), 9.8 Ã… (smaller channels)",Non-isotropic framework with two distinct channels,MOFs,Anisotropic permeability due to structural arrangement of channels,Not Reported,Size exclusion at sub-nanometer scale,10.1021-acs.jpclett.8b00011_1747625290905122_jiang2018.json,"200 K, gas flow conditions",Not Applicable,Flow behavior depends on direction relative to channels; permeability is anisotropic.,,,,,,,,
NU-1000,carbon dioxide,Conditional (see Additional Info),"30 Ã… (larger channels), 9.8 Ã… (smaller channels)",Non-isotropic framework with two distinct channels,MOFs,Anisotropic permeability due to structural arrangement of channels,Not Reported,Size exclusion at sub-nanometer scale,10.1021-acs.jpclett.8b00011_1747625290905122_jiang2018.json,"200 K, gas flow conditions",Not Applicable,Flow behavior depends on direction relative to channels; permeability is anisotropic.,,,,,,,,
NU-1000,cutinase,Yes,"3.1 nm (hexagonal channels), 1.5 nm (triangular channels)",Not Reported,MOFs,Not Reported,4.5 x 3.0 x 3.0 nm,Size exclusion,d1cs01011e.json,Not Reported,Not Applicable,Hierarchical structure enabled spatial localization of the enzyme and maintained high enzyme accessibility.,,,,,,,,
NTU-88,propyne,Yes,"1.6 Ã… (closed phase), 4.4 Ã… (open phase)",1D zigzag channels,MOFs,Confined-rotational shutters allowing exclusive propyne adsorption.,4.4 Ã… Ã— 6.8 Ã…,Size exclusion at sub-nanometer scale,10.1002-anie.202316792.json,"298 K, 1 bar",Not Applicable,Propyne opens the confined-rotational shutters due to its smaller size and stronger interactions with the framework.,,,,,,,,
NTU-88,propylene,No,"1.6 Ã… (closed phase), 4.4 Ã… (open phase)",1D zigzag channels,MOFs,Confined-rotational shutters allowing exclusive propyne adsorption.,5.4 Ã… Ã— 6.8 Ã…,Size exclusion at sub-nanometer scale,10.1002-anie.202316792.json,"298 K, 1 bar",Not Applicable,Propylene is too large to pass through the open phase aperture of NTU-88o (4.4 Ã…).,,,,,,,,
NTU-69,acetylene,Yes,"3.3 Ã… Ã— 3.6 Ã… (tube), 6.6 Ã… Ã— 7.0 Ã… (cage)",1D channels,MOFs,Size exclusion at sub-nanometer scale,3.3 Ã… Ã— 3.3 Ã… Ã— 5.5 Ã…,Size exclusion,10.1021-acs.energyfuels.0c01958_1747625381964134_huang2020.json,"298 K, 1 bar",Not Applicable,Preferential adsorption near F atom of ZrF6 with a strong affinity.,,,,,,,,
NTU-69,ethylene,No,"3.3 Ã… Ã— 3.6 Ã… (tube), 6.6 Ã… Ã— 7.0 Ã… (cage)",1D channels,MOFs,Size exclusion at sub-nanometer scale,3.2 Ã… Ã— 4.1 Ã… Ã— 4.8 Ã…,Size exclusion,10.1021-acs.energyfuels.0c01958_1747625381964134_huang2020.json,"298 K, 1 bar",Not Applicable,Negligible uptake observed under the same conditions as acetylene.,,,,,,,,
NTU-67,acetylene,Yes,"3.4 Ã… (Channel B entrance), 0.92 Ã… (Channel A)",3D cages,MOFs,Size exclusion at sub-nanometer scale,3.68 Ã…,Kinetic sieving,10.1002-adfm.202203745.json,"298 K, 1 bar",Not Applicable,"Aligned in wavy lines in Channel B, trapped in Channel A",,,,,,,,
NTU-67,carbon dioxide,Yes,"3.4 Ã… (Channel B entrance), 0.92 Ã… (Channel A)",3D cages,MOFs,Size exclusion at sub-nanometer scale,3.40 Ã…,Kinetic sieving,10.1002-adfm.202203745.json,"298 K, 1 bar",Not Applicable,"Aligned in wavy lines in Channel B, trapped in Channel A",,,,,,,,
NTU-67,ethylene,No,"3.4 Ã… (Channel B entrance), 0.92 Ã… (Channel A)",3D cages,MOFs,Size exclusion at sub-nanometer scale,4.30 Ã…,Size exclusion,10.1002-adfm.202203745.json,"298 K, 1 bar",Not Applicable,Cannot pass through Channel B due to restricted space,,,,,,,,
NTU-65,acetylene,Yes,"2.6 Ã— 3.4 Ã…, 5.2 Ã— 6.3 Ã…",3D framework with pcu topology,MOFs,Temperature-regulated gate-opening pressure for selective adsorption,Not Reported,Gate-opening adsorption,10.1002-anie.202011802_1747623946830239_10.1002@anie.202011802.json,"Varies by temperature (e.g., 263 K)","1.2 kPa at 263 K, increases with temperature",Strong binding affinity due to hydrogen bonds and van der Waals interactions.,,,,,,,,
NTU-65,carbon dioxide,Yes,"2.6 Ã— 3.4 Ã…, 5.2 Ã— 6.3 Ã…",3D framework with pcu topology,MOFs,Temperature-regulated gate-opening pressure for selective adsorption,Not Reported,Gate-opening adsorption,10.1002-anie.202011802_1747623946830239_10.1002@anie.202011802.json,"Varies by temperature (e.g., 263 K)","Higher than acetylene, increases with temperature",Adsorbed significantly at lower temperatures.,,,,,,,,
NTU-65,ethylene,No,"2.6 Ã— 3.4 Ã…, 5.2 Ã— 6.3 Ã…",3D framework with pcu topology,MOFs,Temperature-regulated gate-opening pressure for selective adsorption,Not Reported,Size exclusion at sub-nanometer scale,10.1002-anie.202011802_1747623946830239_10.1002@anie.202011802.json,"Varies by temperature (e.g., 263 K)","Highest among the three gases, increases with temperature",Negligible adsorption under optimized conditions.,,,,,,,,
NSC@Fe3O4,tetracycline,Yes,18 nm (after Fe3O4 loading),2D stacked layer structure,MOF composite,The 2D stacked structure creates confined spaces that allow selective access for smaller molecules while excluding larger ones.,Not Reported,Size exclusion at sub-nanometer scale,10.1016_j.seppur.2022.121694.json,"25 Â°C, [TTCH] = 20 mg/L, [NSC@Fe3O4] = 0.3 g/L, [PMS] = 0.5 g/L",Not Applicable,The 2D stacked structure allows only small molecules like tetracycline to contact active sites while excluding larger molecules such as humic acid.,,,,,,,,
NSC@Fe3O4,humic acid,No,18 nm (after Fe3O4 loading),2D stacked layer structure,MOF composite,The 2D stacked structure creates confined spaces that allow selective access for smaller molecules while excluding larger ones.,Not Reported,Size exclusion at sub-nanometer scale,10.1016_j.seppur.2022.121694.json,"25 Â°C, [TTCH] = 20 mg/L, [NSC@Fe3O4] = 0.3 g/L, [PMS] = 0.5 g/L",Not Applicable,Humic acid is excluded due to its larger size compared to the pore size of the material.,,,,,,,,
NOTT-300,ethylene,Yes,Not Reported,Not Reported,MOFs,Hydrogen bonding for ethylene; size exclusion for ethane,4.163 Ã…,Hydrogen bonding,10.1016-j.isci.2021.103042_1747626115992237_S2589004221010105.json,"293 K, 1 bar",Not Applicable,Higher adsorption capacity toward ethylene (4.28 mmol gâ�»Â? compared to ethane (0.85 mmol gâ�»Â?,,,,,,,,
NOTT-300,ethane,No,Not Reported,Not Reported,MOFs,Hydrogen bonding for ethylene; size exclusion for ethane,4.443 Ã…,Weaker hydrogen bonding,10.1016-j.isci.2021.103042_1747626115992237_S2589004221010105.json,"293 K, 1 bar",Not Applicable,Significantly lower adsorption capacity for ethane,,,,,,,,
NO3-BTR,carbon dioxide,Temperature-dependent,"4 Ã… (triangle aperture), 14.5 Ã… (primary inner cage diameter)",3D cages,MOFs,Temporary deviation of gate-keeping groups to allow gas admission,Not Reported,Temporary deviation of gate-keeping groups (NO3-),10.1016-j.cej.2024.150293.json,"230 K, 100 kPa",Not Applicable,Threshold admission temperature (T0) for CO2 is 230 K,,,,,,,,
NO3-BTR,nitrogen,Temperature-dependent,"4 Ã… (triangle aperture), 14.5 Ã… (primary inner cage diameter)",3D cages,MOFs,Temporary deviation of gate-keeping groups to allow gas admission,Not Reported,Temporary deviation of gate-keeping groups (NO3-),10.1016-j.cej.2024.150293.json,"298 K, 100 kPa",Not Applicable,Threshold admission temperature (T0) for N2 is 298 K,,,,,,,,
NO3-BTR,methane,Temperature-dependent,"4 Ã… (triangle aperture), 14.5 Ã… (primary inner cage diameter)",3D cages,MOFs,Temporary deviation of gate-keeping groups to allow gas admission,Not Reported,Temporary deviation of gate-keeping groups (NO3-),10.1016-j.cej.2024.150293.json,"298 K, 100 kPa",Not Applicable,Threshold admission temperature (T0) for CH4 is 298 K,,,,,,,,
NNM-6,n-hexane,Not Reported,"4.6 Ã… (6MR window), 4.4 Ã… (3MR window)",Large hexagonal window accommodating two ligands,MOFs,Not Reported,Not Reported,Not Reported,10.1002-anie.202412494.json,Not Reported,Not Applicable,Lower separation potential observed,,,,,,,,
NNM-6,3-methylpentane,Not Reported,"4.6 Ã… (6MR window), 4.4 Ã… (3MR window)",Large hexagonal window accommodating two ligands,MOFs,Not Reported,Not Reported,Not Reported,10.1002-anie.202412494.json,Not Reported,Not Applicable,Lower separation potential observed,,,,,,,,
NNM-6,"2,2-dimethylbutane",Not Reported,"4.6 Ã… (6MR window), 4.4 Ã… (3MR window)",Large hexagonal window accommodating two ligands,MOFs,Not Reported,Not Reported,Not Reported,10.1002-anie.202412494.json,Not Reported,Not Applicable,Lower separation potential observed,,,,,,,,
NNM-5,n-hexane,Yes,"5.8 Ã… (square windows), 3.8 Ã… (hexagonal windows)",Big cage and small aperture,MOFs,Size-exclusion based separation due to narrow window,Not Reported,Size exclusion,10.1002-anie.202412494.json,303 K,Not Applicable,Exceptional high uptake of 65.9 cmÂ³ gâ�»Â?,,,,,,,,
NNM-5,3-methylpentane,Yes,"5.8 Ã… (square windows), 3.8 Ã… (hexagonal windows)",Big cage and small aperture,MOFs,Size-exclusion based separation due to narrow window,Not Reported,Size exclusion,10.1002-anie.202412494.json,303 K,Not Applicable,Lower uptake compared to n-hexane,,,,,,,,
NNM-5,"2,2-dimethylbutane",No,"5.8 Ã… (square windows), 3.8 Ã… (hexagonal windows)",Big cage and small aperture,MOFs,Size-exclusion based separation due to narrow window,Not Reported,Size exclusion,10.1002-anie.202412494.json,303 K,Not Applicable,Negligible adsorption observed,,,,,,,,
n-MOF-74(Ni)@Î³-Al2O3,hydrogen,Yes,Not Reported,3D honeycomb network structure with a channel diameter of about 11 Ã…,MOF composite,Chemical affinity quantum sieving effect due to unsaturated Ni2+ metal open sites,Not Reported,Chemical affinity quantum sieving,10.1016_j.chroma.2021.462641.json,"77 K, carrier gas flow rate varied",Not Applicable,Separation resolution increased with loading cycles of MOF-74 on Î³-Al2O3,,,,,,,,
n-MOF-74(Ni)@Î³-Al2O3,deuterium,Yes,Not Reported,3D honeycomb network structure with a channel diameter of about 11 Ã…,MOF composite,Chemical affinity quantum sieving effect due to unsaturated Ni2+ metal open sites,Not Reported,Chemical affinity quantum sieving,10.1016_j.chroma.2021.462641.json,"77 K, carrier gas flow rate varied",Not Applicable,Separation resolution increased with loading cycles of MOF-74 on Î³-Al2O3,,,,,,,,
NKMOF-3-Ln,carbon dioxide,Yes,4 Ã…,1D channels,MOFs,Size exclusion at sub-nanometer scale,Not Reported,molecular-sieving,10.1021-acsami.9b04619_1747624286741006_10.1021@acsami.9b04619.json,"298 K, 1 bar",Not Applicable,CO2 adsorption capacity increases with lanthanide contraction.,,,,,,,,
NKMOF-3-Ln,nitrogen,No,4 Ã…,1D channels,MOFs,Size exclusion at sub-nanometer scale,Not Reported,size exclusion,10.1021-acsami.9b04619_1747624286741006_10.1021@acsami.9b04619.json,"298 K, 1 bar",Not Applicable,Negligible N2 uptake due to molecular sieving effect.,,,,,,,,
NKMOF-1-Ni,acetylene,Yes,5.75 Ã…,3D networks with 1D square channels,MOFs,Specific binding site for acetylene,0.33 nm,Hydrogen bonding and Ï€â€“Ï€ interactions,10.1007-s41061-019-0257-0_1747623508585127_pei2019.json,"298 K, 1 bar",Not Applicable,Strong interactions between acetylene and framework,,,,,,,,
NKMOF-1-Ni,methane,No,5.75 Ã…,3D networks with 1D square channels,MOFs,Specific binding site for acetylene,0.38 nm,Size exclusion,10.1007-s41061-019-0257-0_1747623508585127_pei2019.json,"298 K, 1 bar",Not Applicable,Low uptake capacity for methane,,,,,,,,
NJU-bai8,propylene,Yes,Not Reported,Flexible porous structure,MOFs,Gate-opening effect enables selective separation,4.678 Ã… (kinetic diameter),Gate-opening effect,10.1016_j.fuel.2024.131314.json,"298â€?48 K, 1 bar",49.0 kPa,High uptake ratio (1.68) for C3H6,,,,,,,,
NJU-bai8,propane,Conditional (see Additional Info),Not Reported,Flexible porous structure,MOFs,Gate-opening effect enables selective separation,4.3â€?.118 Ã… (kinetic diameter),Gate-opening effect,10.1016_j.fuel.2024.131314.json,"298â€?48 K, 1 bar",49.0 kPa,Flat pore size and strong acid-base interaction favor C3H6 over C3H8,,,,,,,,
NJU-Bai3,carbon dioxide,Yes,11.1-15.2 Ã…,Not Reported,MOFs,Not Reported,3.3 Ã…,Chemical adsorption via open metal sites and ligand interaction,10.1021-acssuschemeng.0c05155_1747625285029910_10.1021@acssuschemeng.0c05155.json,"273 K, 1 bar",Not Applicable,High CO2 uptake due to optimized pore size and chemical interactions.,,,,,,,,
Ni-Trz,carbon dioxide,Yes,"Slightly wider than Cu-Trz, Not Reported (exact dimensions), Not Reported (PLD), Not Reported (LCD)",1D channels,MOFs,Not applicable due to wider aperture size leading to co-adsorption.,3.2 Ã… Ã— 3.3 Ã… Ã— 5.4 Ã…,Not Reported,10.1016_j.scib.2023.09.008.json,"298 K, 1 bar",Not Applicable,CO2 is quickly adsorbed in Ni-Trz.,,,,,,,,
Ni-Trz,acetylene,Yes,"Slightly wider than Cu-Trz, Not Reported (exact dimensions), Not Reported (PLD), Not Reported (LCD)",1D channels,MOFs,Not applicable due to wider aperture size leading to co-adsorption.,3.3 Ã… Ã— 3.3 Ã… Ã— 5.7 Ã…,Not Reported,10.1016_j.scib.2023.09.008.json,"298 K, 1 bar",Not Applicable,C2H2 is co-adsorbed with CO2 due to the wider aperture size.,,,,,,,,
Ni-TABQ,lithium polysulfides,No,Not Reported,2D nanosheets,MOF membrane,Chemisorption and size exclusion based on chemical interactions,Not Reported,Chemical adsorption and catalytic conversion,10.1016_j.ensm.2022.07.018.json,Not Reported,Not Applicable,Ni-TABQ exhibits dual catalytic sites (Ni-N4 and quinone) which enable effective trapping and multistep catalysis of lithium polysulfides.,,,,,,,,
Ni-TABQ,S8,No,Not Reported,2D nanosheets,MOF membrane,Chemisorption and size exclusion based on chemical interactions,Not Reported,Chemical adsorption,10.1016_j.ensm.2022.07.018.json,Not Reported,Not Applicable,"Ni-TABQ shows strong interaction with S8 via its Ni-N4 center, as confirmed by DFT calculations and XPS analysis.",,,,,,,,
Ni-TABQ,Li2S6,No,Not Reported,2D nanosheets,MOF membrane,Chemisorption and size exclusion based on chemical interactions,Not Reported,Chemical adsorption,10.1016_j.ensm.2022.07.018.json,UV-vis adsorption test,Not Applicable,"Ni-TABQ demonstrates the highest adsorption capacity for Li2S6 among the studied materials, attributed to its dual adsorption sites (quinone and Ni-N4).",,,,,,,,
NipzNi,n-hexane,Yes,"7.10 Ã… (distance between pyrazine rings), 7.28 Ã… (distance between open Ni atoms)",3D network with one-dimensional channels,MOFs,Size exclusion at sub-nanometer scale combined with adsorbate-dependent affinity differences.,0.43 nm,Size exclusion and binding affinity,10.1016-j.cej.2023.141743.json,"363 K, 120 torr",Not Applicable,Lower uptake capacity of 128.7 mg/g at 363 K compared to CopzNi.,,,,,,,,
NipzNi,2-methylpentane,Temperature-dependent,"7.10 Ã… (distance between pyrazine rings), 7.28 Ã… (distance between open Ni atoms)",3D network with one-dimensional channels,MOFs,Size exclusion at sub-nanometer scale combined with adsorbate-dependent affinity differences.,0.50 nm,Binding affinity difference,10.1016-j.cej.2023.141743.json,"303 K, 120 torr",Not Applicable,Relatively low uptake compared to CopzNi.,,,,,,,,
NipzNi,"2,2-dimethylbutane",No,"7.10 Ã… (distance between pyrazine rings), 7.28 Ã… (distance between open Ni atoms)",3D network with one-dimensional channels,MOFs,Size exclusion at sub-nanometer scale combined with adsorbate-dependent affinity differences.,0.56 nm,Molecular sieving,10.1016-j.cej.2023.141743.json,"303â€?63 K, up to 120 torr",Not Applicable,Negligible uptake due to size exclusion.,,,,,,,,
NiPc-Ni and NiPc-Cu,ammonia,Yes,Not Reported,Not Reported,MOF membrane,Not Reported,Not Reported,Not Reported,10.1002-smll.202407021.json,Not Reported,Not Applicable,Average response of 43%-45% to 80 ppm NH3.,,,,,,,,
NiPc-Ni and NiPc-Cu,hydrogen sulfide,Yes,Not Reported,Not Reported,MOF membrane,Not Reported,Not Reported,Not Reported,10.1002-smll.202407021.json,Not Reported,Not Applicable,"Responses of 64% and 98% to 80 ppm H2S for NiPc-Ni and NiPc-Cu, respectively.",,,,,,,,
NiPc-Ni and NiPc-Cu,nitric oxide,Yes,Not Reported,Not Reported,MOF membrane,Not Reported,Not Reported,Not Reported,10.1002-smll.202407021.json,Not Reported,Not Applicable,"High response of -657% and -397% to 1 ppm NO for NiPc-Ni and NiPc-Cu, respectively.",,,,,,,,
Ni-MOF-74/CNT,lithium polysulfides,No,1.2 nm (main pore aperture),3D framework with vertically aligned nanopillar array,MOF composite,"Selective blocking of lithium polysulfides through adsorption and molecular sieving, combined with facilitated transport of Li+ ions.",0.9â€?.1 nm,Size exclusion at sub-nanometer scale,10.1016_j.cej.2022.140043.json,"Room temperature, liquid electrolyte environment",Not Applicable,The dense root of the MOF nanopillar array selectively blocks lithium polysulfides while allowing Li+ ion transport.,,,,,,,,
Ni-MOF-74/CNT,solvated Li ion (Li+(DME)3),Yes,1.2 nm (main pore aperture),3D framework with vertically aligned nanopillar array,MOF composite,"Selective blocking of lithium polysulfides through adsorption and molecular sieving, combined with facilitated transport of Li+ ions.",0.6â€?.7 nm,Kinetic sieving facilitated by lithiophilic sites,10.1016_j.cej.2022.140043.json,"Room temperature, liquid electrolyte environment",Not Applicable,"The material exhibits high affinity towards Li ions due to Ni and O lithium-philic sites, promoting homogeneous Li deposition.",,,,,,,,
Ni-MOF-74,propylene,Yes,Not Reported,Not Reported,MOFs,Not Reported,Not Reported,Kinetic separation,10.1016-j.jece.2020.104790_1747624050838190_ghazvini2020.json,"298 K, 323 K, and 348 K",Not Applicable,"At 348 K, both equilibrium and kinetic mechanisms apply.",,,,,,,,
Ni-MOF-74,propane,No,Not Reported,Not Reported,MOFs,Not Reported,Not Reported,Kinetic separation,10.1016-j.jece.2020.104790_1747624050838190_ghazvini2020.json,"298 K, 323 K, and 348 K",Not Applicable,"At 348 K, both equilibrium and kinetic mechanisms apply.",,,,,,,,
Ni-MOF-74,deuterium,Yes,"1.1 nm (channel diameter, after accounting for van der Waals radii)",3D cages,MOFs,Size exclusion at sub-nanometer scale combined with quantum effects,0.29 nm,Quantum sieving due to zero-point energy difference,10.1021-ja402103u_1747623844619800_fitzgerald2013.json,"77 K, pressures up to 1 atm",Not Applicable,Selectivity over hydrogen increases with decreasing temperature.,,,,,,,,
Ni-MOF-74,hydrogen,Yes,"1.1 nm (channel diameter, after accounting for van der Waals radii)",3D cages,MOFs,Size exclusion at sub-nanometer scale combined with quantum effects,0.29 nm,Quantum sieving due to zero-point energy difference,10.1021-ja402103u_1747623844619800_fitzgerald2013.json,"77 K, pressures up to 1 atm",Not Applicable,Lower selectivity compared to deuterium at low temperatures.,,,,,,,,
Ni-MOF membrane,congo red,No,"0.77 nm (nanosheet spacing), 0.38 nm (coordination structural spacing)",2D nanosheets with layered structure,MOF membrane,Nano/sub-nanometer level selectivity based on size exclusion,Not Reported,Size exclusion,10.1016_j.memsci.2023.122352.json,"2 bar pressure, 50 mg L-1 dye concentration",Not Applicable,Rejection rate >99%,,,,,,,,
Ni-MOF membrane,methyl orange,Yes,"0.77 nm (nanosheet spacing), 0.38 nm (coordination structural spacing)",2D nanosheets with layered structure,MOF membrane,Nano/sub-nanometer level selectivity based on size exclusion,Not Reported,Size exclusion,10.1016_j.memsci.2023.122352.json,"2 bar pressure, 50 mg L-1 dye concentration",Not Applicable,Rejection rate 81.7%,,,,,,,,
Ni-MOF membrane,lemon yellow,No,"0.77 nm (nanosheet spacing), 0.38 nm (coordination structural spacing)",2D nanosheets with layered structure,MOF membrane,Nano/sub-nanometer level selectivity based on size exclusion,Not Reported,Size exclusion,10.1016_j.memsci.2023.122352.json,"2 bar pressure, 50 mg L-1 dye concentration",Not Applicable,Rejection rate 91.1%,,,,,,,,
Ni-MOF membrane,alcian blue,No,"0.77 nm (nanosheet spacing), 0.38 nm (coordination structural spacing)",2D nanosheets with layered structure,MOF membrane,Nano/sub-nanometer level selectivity based on size exclusion,Not Reported,Size exclusion,10.1016_j.memsci.2023.122352.json,"2 bar pressure, 50 mg L-1 dye concentration",Not Applicable,Rejection rate 99.8%,,,,,,,,
Ni-MOF membrane,sodium chloride,Yes,"0.77 nm (nanosheet spacing), 0.38 nm (coordination structural spacing)",2D nanosheets with layered structure,MOF membrane,Nano/sub-nanometer level selectivity based on size exclusion,Not Reported,Size exclusion,10.1016_j.memsci.2023.122352.json,"2 bar pressure, 50 mg L-1 salt concentration",Not Applicable,Rejection rate 4.02%,,,,,,,,
Ni-MOF membrane,sodium sulfate,Yes,"0.77 nm (nanosheet spacing), 0.38 nm (coordination structural spacing)",2D nanosheets with layered structure,MOF membrane,Nano/sub-nanometer level selectivity based on size exclusion,Not Reported,Size exclusion,10.1016_j.memsci.2023.122352.json,"2 bar pressure, 50 mg L-1 salt concentration",Not Applicable,Rejection rate 7.71%,,,,,,,,
