Repository: MontageBai/Data-driven-discovery-of-metal-organic-frameworks-for-sieving-separation-of-C5-quinary-mixture-

File: AdsorptionInformationCard/After Process JSON.csv (part 23 of 46)
Materials Name,Molecule Name,Can Pass SievingPore Size,Structure Type,Material Category,Sieving Mechanism,Molecular Size,Mechanism,File Name,Test Conditions,Threshold Pressure,Additional Info,,,,,,,,,
Ni-MOF membrane,magnesium sulfate,Yes,"0.77 nm (nanosheet spacing), 0.38 nm (coordination structural spacing)",2D nanosheets with layered structure,MOF membrane,Nano/sub-nanometer level selectivity based on size exclusion,Not Reported,Size exclusion,10.1016_j.memsci.2023.122352.json,"2 bar pressure, 50 mg L-1 salt concentration",Not Applicable,Rejection rate 2.80%,,,,,,,,
Ni-MOF membrane,magnesium chloride,Yes,"0.77 nm (nanosheet spacing), 0.38 nm (coordination structural spacing)",2D nanosheets with layered structure,MOF membrane,Nano/sub-nanometer level selectivity based on size exclusion,Not Reported,Size exclusion,10.1016_j.memsci.2023.122352.json,"2 bar pressure, 50 mg L-1 salt concentration",Not Applicable,Rejection rate 2.41%,,,,,,,,
Ni-LAP-NH2,hydrogen,Yes,Not Reported,1D corrugated channels,MOF membrane,Adsorption-assisted molecular sieving and steric hindrance,0.289 nm,Adsorption-assisted molecular sieving,10.1021-acsami.4c12329.json,"25 Â°C, 0.1 MPa",Not Applicable,H2 permeance: 1.54 Ã— 10^-7 molÂ·m^-2Â·s^-1Â·Pa^-1,,,,,,,,
Ni-LAP-NH2,carbon dioxide,No,Not Reported,1D corrugated channels,MOF membrane,Adsorption-assisted molecular sieving and steric hindrance,0.33 nm,Steric hindrance,10.1021-acsami.4c12329.json,"25 Â°C, 0.1 MPa",Not Applicable,CO2 diffusion coefficient: 0 m2/s,,,,,,,,
Ni-LAP-NH2,nitrogen,No,Not Reported,1D corrugated channels,MOF membrane,Adsorption-assisted molecular sieving and steric hindrance,0.364 nm,Steric hindrance,10.1021-acsami.4c12329.json,"25 Â°C, 0.1 MPa",Not Applicable,N2 adsorption capacity consistent with small-pore MOFs,,,,,,,,
Ni-LAP-NH2,methane,No,Not Reported,1D corrugated channels,MOF membrane,Adsorption-assisted molecular sieving and steric hindrance,0.38 nm,Steric hindrance,10.1021-acsami.4c12329.json,"25 Â°C, 0.1 MPa",Not Applicable,Not explicitly mentioned in the text but inferred from the context of steric hindrance,,,,,,,,
NiHHTP and NiHITP,nitric oxide,Yes,Not Reported,Not Reported,MOF membrane,Not Reported,Not Reported,Not Reported,10.1002-smll.202407021.json,Not Reported,Not Applicable,NiHHTP and NiHITP showed decreased and increased responses with increasing exposure time in NO atmosphere.,,,,,,,,
NiHHTP and NiHITP,hydrogen sulfide,Yes,Not Reported,Not Reported,MOF membrane,Not Reported,Not Reported,Not Reported,10.1002-smll.202407021.json,Not Reported,Not Applicable,Resistance of both MOF devices increased with increasing exposure time in H2S.,,,,,,,,
NiFe2O4@C@TiO2 microspheres,phosphorylated biomolecules,Yes,"1.4 nm (microporous), 3.2 nm and 6.4 nm (mesoporous)",hollow and hierarchical porous structure,MOF composite,Size exclusion at sub-nanometer scale,Not Reported,Size exclusion at sub-nanometer scale,10.1021-acsami.1c10795_1747625304858533_luo2021.json,Not Reported,Not Applicable,The material showed excellent selectivity for phosphorylated biomolecules over larger non-phosphorylated proteins such as BSA (66 kDa) and Î±-casein (23 kDa).,,,,,,,,
NiFe2O4@C@TiO2 microspheres,bovine serum albumin,No,"1.4 nm (microporous), 3.2 nm and 6.4 nm (mesoporous)",hollow and hierarchical porous structure,MOF composite,Size exclusion at sub-nanometer scale,66 kDa,Size exclusion at sub-nanometer scale,10.1021-acsami.1c10795_1747625304858533_luo2021.json,Not Reported,Not Applicable,The material excluded high-molecular-weight proteins like BSA through the size-exclusion effect.,,,,,,,,
NiFe2O4@C@TiO2 microspheres,Î±-casein,No,"1.4 nm (microporous), 3.2 nm and 6.4 nm (mesoporous)",hollow and hierarchical porous structure,MOF composite,Size exclusion at sub-nanometer scale,23 kDa,Size exclusion at sub-nanometer scale,10.1021-acsami.1c10795_1747625304858533_luo2021.json,Not Reported,Not Applicable,The material excluded Î±-casein protein through the size-exclusion effect.,,,,,,,,
NiDBM-Bpy,carbon dioxide,Yes,Not Reported,1D channels,MOFs,Gate-opening effect and guest-dependent structural dynamics,3.3 Ã…,Selective adsorption via structural transition,10.1002-anie.201104130_1747623645557978_kauffman2011.json,"30 Â°C (303 K), up to 17 bar","9.1 bar for N2O, 12.7 bar for CO2",CO2 stabilizes the open pore structure.,,,,,,,,
NiDBM-Bpy,nitrogen,No,Not Reported,1D channels,MOFs,Gate-opening effect and guest-dependent structural dynamics,Not Reported,Size exclusion due to inability to initiate structural transition,10.1002-anie.201104130_1747623645557978_kauffman2011.json,"30 Â°C (303 K), up to 17 bar",Not Applicable,N2 does not stabilize or initiate structural changes at these conditions.,,,,,,,,
NiDBM-Bpy,methane,No,Not Reported,1D channels,MOFs,Gate-opening effect and guest-dependent structural dynamics,Not Reported,Size exclusion due to inability to initiate structural transition,10.1002-anie.201104130_1747623645557978_kauffman2011.json,"30 Â°C (303 K), up to 17 bar",Not Applicable,CH4 does not stabilize or initiate structural changes at these conditions.,,,,,,,,
NiDBM-Bpy,nitrous oxide,Conditional (see Additional Info),Not Reported,1D channels,MOFs,Gate-opening effect and guest-dependent structural dynamics,3.3 Ã…,Competitive coadsorption with CO2,10.1002-anie.201104130_1747623645557978_kauffman2011.json,"30 Â°C (303 K), up to 17 bar",9.1 bar,N2O competes with CO2 but adsorbs less effectively in mixtures.,,,,,,,,
nickel-based 2D-MOF nanosheet,water,Yes,0.96â€?.0 nm,2D nanosheets,MOF composite,Size exclusion at sub-nanometer scale,Not Reported,Size exclusion at sub-nanometer scale,10.1016_j.memsci.2022.120520.json,"20 bar, 25 Â± 2 Â°C",Not Applicable,Water molecules can transport through the pores of the 2D-MOF nanosheet surface.,,,,,,,,
nickel-based 2D-MOF nanosheet,sodium chloride,No,0.96â€?.0 nm,2D nanosheets,MOF composite,Size exclusion at sub-nanometer scale,Not Reported,Size exclusion at sub-nanometer scale,10.1016_j.memsci.2022.120520.json,"20 bar, 25 Â± 2 Â°C",Not Applicable,Salt ions are rejected due to smaller pore size compared to hydrated Na+ and Clâˆ?radius.,,,,,,,,
Ni-CAT,lithium polysulfides,No,2.7 nm,1D pore channels,MOFs,Difference in diffusion rates between lithium polysulfides and lithium ions within the MOF channels.,0.9-1.1 nm,Size exclusion at sub-nanometer scale,10.1016_j.electacta.2022.141788.json,Not Reported,Not Applicable,The dense root part of the Ni-CAT nanorods array plays a significant role in blocking lithium polysulfides.,,,,,,,,
Ni-CAT,lithium ions,Yes,2.7 nm,1D pore channels,MOFs,Difference in diffusion rates between lithium polysulfides and lithium ions within the MOF channels.,0.6-0.7 nm,Kinetic sieving,10.1016_j.electacta.2022.141788.json,Not Reported,Not Applicable,The Ni-CAT material facilitates fast Li+ diffusion due to its porous structure and good conductivity.,,,,,,,,
Ni-BTA,lithium polysulfides,No,Not Reported,2D nanosheets,MOF membrane,Chemisorption and size exclusion based on chemical interactions,Not Reported,Chemical adsorption and catalytic conversion,10.1016_j.ensm.2022.07.018.json,Not Reported,Not Applicable,"Ni-BTA primarily interacts with lithium polysulfides via its Ni-N4 center but lacks the additional quinone site present in Ni-TABQ, resulting in lower catalytic efficiency.",,,,,,,,
Ni-BTA,S8,No,Not Reported,2D nanosheets,MOF membrane,Chemisorption and size exclusion based on chemical interactions,Not Reported,Chemical adsorption,10.1016_j.ensm.2022.07.018.json,DFT calculations,Not Applicable,"Ni-BTA shows stronger binding energy for S8 compared to TABQ, attributed to the Ni-N4 center's interaction with S8.",,,,,,,,
Ni-BTA,Li2S6,No,Not Reported,2D nanosheets,MOF membrane,Chemisorption and size exclusion based on chemical interactions,Not Reported,Chemical adsorption,10.1016_j.ensm.2022.07.018.json,UV-vis adsorption test,Not Applicable,Ni-BTA exhibits lower adsorption capacity for Li2S6 compared to Ni-TABQ due to the absence of quinone functional groups.,,,,,,,,
Ni-Asp,n-hexane,Yes,6.4 Ã— 4.2 Ã…2 (cross-section),1D channels,MOFs,Size exclusion at sub-nanometer scale,Not Reported,Size exclusion at sub-nanometer scale,10.1021-acssuschemeng.2c03359.json,"303 K to 423 K, pressures up to 6.67 kPa",Not Applicable,Strong affinity due to quadruple OÂ·Â·Â·H induction interactions with an average distance of 2.55 Ã….,,,,,,,,
Ni-Asp,3-methylpentane,No,6.4 Ã— 4.2 Ã…2 (cross-section),1D channels,MOFs,Size exclusion at sub-nanometer scale,6.2 Ã— 5.2 Ã…2,Size exclusion,10.1021-acssuschemeng.2c03359.json,303 K to 423 K,Not Applicable,Excluded due to pore size limitation.,,,,,,,,
Ni-Asp,"2,2-dimethylbutane",No,6.4 Ã— 4.2 Ã…2 (cross-section),1D channels,MOFs,Size exclusion at sub-nanometer scale,6.7 Ã— 5.9 Ã…2,Size exclusion,10.1021-acssuschemeng.2c03359.json,303 K to 423 K,Not Applicable,Excluded due to pore size limitation.,,,,,,,,
NiAl-CO3 LDH membranes,hydrogen,Yes,0.31 nm (interlayer gallery height),Layered structure,Other,Size exclusion through interlayer galleries,Not Reported,Size exclusion,10.1016-j.cjche.2018.08.019_1747625960241732_liu2018.json,Not Reported,Not Applicable,H2 selectively permeates through narrow interlayer galleries.,,,,,,,,
NiAl-CO3 LDH membranes,methane,No,0.31 nm (interlayer gallery height),Layered structure,Other,Size exclusion through interlayer galleries,Not Reported,Size exclusion,10.1016-j.cjche.2018.08.019_1747625960241732_liu2018.json,Not Reported,Not Applicable,CH4 excluded due to larger kinetic diameter.,,,,,,,,
NiAl-CO3 LDH,hydrogen,Yes,0.31 nm (gallery height),Layered structure with interlayer galleries,Other,Size exclusion at sub-nanometer scale,0.29 nm,Molecular sieving through interlayer galleries,10.1039-c3ta13792a_1747624627946148_liu2014.json,"180 Â°C, 1 bar",Not Applicable,Permeance: 5.2 Ã— 10â�»â�¸ mol mâ�»Â?sâ�»Â?Paâ�»Â?at 210 Â°C,,,,,,,,
NiAl-CO3 LDH,carbon dioxide,No,0.31 nm (gallery height),Layered structure with interlayer galleries,Other,Size exclusion at sub-nanometer scale,0.33 nm,Size exclusion due to larger kinetic diameter than gallery height,10.1039-c3ta13792a_1747624627946148_liu2014.json,"180 Â°C, 1 bar",Not Applicable,Strong adsorption of CO2 negatively affects H2 diffusion,,,,,,,,
NiAl-CO3 LDH,nitrogen,No,0.31 nm (gallery height),Layered structure with interlayer galleries,Other,Size exclusion at sub-nanometer scale,0.36 nm,Size exclusion due to larger kinetic diameter than gallery height,10.1039-c3ta13792a_1747624627946148_liu2014.json,"180 Â°C, 1 bar",Not Applicable,Ideal selectivity for H2-N2: 27.6,,,,,,,,
NiAl-CO3 LDH,methane,No,0.31 nm (gallery height),Layered structure with interlayer galleries,Other,Size exclusion at sub-nanometer scale,0.38 nm,Size exclusion due to larger kinetic diameter than gallery height,10.1039-c3ta13792a_1747624627946148_liu2014.json,"180 Â°C, 1 bar",Not Applicable,Ideal selectivity for H2-CH4: 76.8,,,,,,,,
Ni-4PyC@Î³-Al2O3,hydrogen,Yes,3.35 nm (average pore size),Not Reported,MOF composite,Chemical affinity quantum sieving and kinetic quantum sieving effects on H2/D2,Not Reported,Kinetic sieving,d3dt01143g.json,"77 K, 1 bar",Not Applicable,Ni-4PyC@Î³-Al2O3 exhibited a faster diffusion rate for H2 compared to D2 at 77 K.,,,,,,,,
Ni-4PyC@Î³-Al2O3,deuterium,Yes,3.35 nm (average pore size),Not Reported,MOF composite,Chemical affinity quantum sieving and kinetic quantum sieving effects on H2/D2,Not Reported,Chemical affinity quantum sieving,d3dt01143g.json,"77 K, 1 bar",Not Applicable,Ni-4PyC@Î³-Al2O3 showed stronger adsorption for D2 compared to H2 at 77 K.,,,,,,,,
Ni-4PyC,hydrogen,Yes,6.7 Ã… Ã— 6.7 Ã…,3D cages,MOFs,Chemical affinity quantum sieving and kinetic quantum sieving effects on H2/D2,Not Reported,Kinetic sieving,d3dt01143g.json,"77 K, 1 bar",Not Applicable,Ni-4PyC exhibited a faster diffusion rate for H2 compared to D2 at 77 K.,,,,,,,,
Ni-4PyC,deuterium,Yes,6.7 Ã… Ã— 6.7 Ã…,3D cages,MOFs,Chemical affinity quantum sieving and kinetic quantum sieving effects on H2/D2,Not Reported,Chemical affinity quantum sieving,d3dt01143g.json,"77 K, 1 bar",Not Applicable,Ni-4PyC showed stronger adsorption for D2 compared to H2 at 77 K.,,,,,,,,
Ni3(HITP)2,ammonia,No,Not Reported,2D conductive layers,MOFs,Not Reported,0.33 nm,Not Reported,10.1021-acssensors.3c00362.json,Room temperature,Not Applicable,Ni3(HITP)2 coated sensors displayed no response to ammonia.,,,,,,,,
Ni2Cl2BBTA@Î³-Al2O3,hydrogen,Yes,Not Reported,Not Reported,MOF composite,Chemical affinity quantum sieving effect due to different zero-point energies of isotopes,Not Reported,Chemical affinity quantum sieving,10.1016-j.micromeso.2020.110812_1747625414485303_li2020.json,"77 K, Ne flow rate: 40 mL/min, Injection loop pressure: 5 kPa",Not Applicable,Retention time: 6.029 min,,,,,,,,
Ni2Cl2BBTA@Î³-Al2O3,deuterium,Yes,Not Reported,Not Reported,MOF composite,Chemical affinity quantum sieving effect due to different zero-point energies of isotopes,Not Reported,Chemical affinity quantum sieving,10.1016-j.micromeso.2020.110812_1747625414485303_li2020.json,"77 K, Ne flow rate: 40 mL/min, Injection loop pressure: 5 kPa",Not Applicable,Retention time: 9.063 min,,,,,,,,
Ni2Cl2BBTA@Î³-Al2O3,HD,Yes,Not Reported,Not Reported,MOF composite,Chemical affinity quantum sieving effect due to different zero-point energies of isotopes,Not Reported,Chemical affinity quantum sieving,10.1016-j.micromeso.2020.110812_1747625414485303_li2020.json,"77 K, Ne flow rate: 40 mL/min, Injection loop pressure: 5 kPa",Not Applicable,Retention time: 7.009 min,,,,,,,,
Ni2+-Ti3C2Tx/Al2O3,hydrogen,Yes,12.68 Ã…,Not Reported,MOF membrane,Size exclusion at sub-nanometer scale,0.289 nm,Size exclusion,10.1007-s11705-020-1990-1_1747625591178296_fan2020.json,"298 K, 1 bar",Not Applicable,Hydrogen permeance of 8.35 Ã— 10^-8 molÂ·m^-2Â·s^-1Â·Pa^-1,,,,,,,,
Ni2+-Ti3C2Tx/Al2O3,carbon dioxide,No,12.68 Ã…,Not Reported,MOF membrane,Size exclusion at sub-nanometer scale,0.33 nm,Size exclusion,10.1007-s11705-020-1990-1_1747625591178296_fan2020.json,"298 K, 1 bar",Not Applicable,Separation factor for H2/CO2 is 615,,,,,,,,
Ni2+-Ti3C2Tx/Al2O3,nitrogen,No,12.68 Ã…,Not Reported,MOF membrane,Size exclusion at sub-nanometer scale,0.364 nm,Size exclusion,10.1007-s11705-020-1990-1_1747625591178296_fan2020.json,"298 K, 1 bar",Not Applicable,Separation factor for H2/N2 is 154.48,,,,,,,,
Ni2+-Ti3C2Tx/Al2O3,methane,No,12.68 Ã…,Not Reported,MOF membrane,Size exclusion at sub-nanometer scale,0.384 nm,Size exclusion,10.1007-s11705-020-1990-1_1747625591178296_fan2020.json,"298 K, 1 bar",Not Applicable,Separation factor for H2/CH4 is 147.27,,,,,,,,
Ni2(olz),hydrogen,Yes,2.2 nm,1D channels,MOFs,Size exclusion at sub-nanometer scale,Not Reported,Chemical affinity quantum sieving (CAQS),d2qi00156j.json,77 K,Not Applicable,Retention time: 180 min gâˆ? in (H2/D2/Ne: 1/1/98) mixture.,,,,,,,,
Ni2(olz),deuterium,No,2.2 nm,1D channels,MOFs,Size exclusion at sub-nanometer scale,Not Reported,Chemical affinity quantum sieving (CAQS),d2qi00156j.json,77 K,Not Applicable,Retention time: 180 min gâˆ? in (H2/D2/Ne: 1/1/98) mixture.,,,,,,,,
Ni2(L-asp)2pz (JUC-150),hydrogen,Yes,Not Reported,ultra-microporous,MOF membrane,Not Reported,0.29 nm,Size exclusion,10.1039-c7ta01142c_1747624171375442_kang2017.json,25Â°C,Not Applicable,Preferential permeation for H2 over other gas molecules.,,,,,,,,
Ni2(L-asp)2pz (JUC-150),carbon dioxide,No,Not Reported,ultra-microporous,MOF membrane,Not Reported,0.33 nm,Size exclusion,10.1039-c7ta01142c_1747624171375442_kang2017.json,25Â°C,Not Applicable,High selectivity for H2/CO2 mixture.,,,,,,,,
Ni2(L-asp)2pz (JUC-150),methane,No,Not Reported,ultra-microporous,MOF membrane,Not Reported,0.38 nm,Size exclusion,10.1039-c7ta01142c_1747624171375442_kang2017.json,25Â°C,Not Applicable,High selectivity for H2/CH4 mixture.,,,,,,,,
Ni2(L-asp)2pz (JUC-150),nitrogen,No,Not Reported,ultra-microporous,MOF membrane,Not Reported,0.364 nm,Size exclusion,10.1039-c7ta01142c_1747624171375442_kang2017.json,25Â°C,Not Applicable,High selectivity for H2/N2 mixture.,,,,,,,,
Ni2(dotpdc),hydrogen,Yes,2.6 nm,1D channels,MOFs,Size exclusion at sub-nanometer scale,Not Reported,Chemical affinity quantum sieving (CAQS),d2qi00156j.json,77 K,Not Applicable,Retention time: 142 min gâˆ? in (H2/D2/Ne: 1/1/98) mixture.,,,,,,,,
Ni2(dotpdc),deuterium,No,2.6 nm,1D channels,MOFs,Size exclusion at sub-nanometer scale,Not Reported,Chemical affinity quantum sieving (CAQS),d2qi00156j.json,77 K,Not Applicable,Retention time: 142 min gâˆ? in (H2/D2/Ne: 1/1/98) mixture.,,,,,,,,
Ni2(dobpdc),hydrogen,Yes,1.9 nm,1D channels,MOFs,Size exclusion at sub-nanometer scale,Not Reported,Chemical affinity quantum sieving (CAQS),d2qi00156j.json,77 K,Not Applicable,Retention time: 215 min gâˆ? in (H2/D2/Ne: 1/1/98) mixture.,,,,,,,,
Ni2(dobpdc),deuterium,No,1.9 nm,1D channels,MOFs,Size exclusion at sub-nanometer scale,Not Reported,Chemical affinity quantum sieving (CAQS),d2qi00156j.json,77 K,Not Applicable,Retention time: 215 min gâˆ? in (H2/D2/Ne: 1/1/98) mixture.,,,,,,,,
Ni2(dobdc),hydrogen,Yes,1.0 nm,1D channels,MOFs,Size exclusion at sub-nanometer scale,Not Reported,Chemical affinity quantum sieving (CAQS),d2qi00156j.json,77 K,Not Applicable,Retention time: 240 min gâˆ? in (H2/D2/Ne: 1/1/98) mixture.,,,,,,,,
Ni2(dobdc),deuterium,No,1.0 nm,1D channels,MOFs,Size exclusion at sub-nanometer scale,Not Reported,Chemical affinity quantum sieving (CAQS),d2qi00156j.json,77 K,Not Applicable,Retention time: 240 min gâˆ? in (H2/D2/Ne: 1/1/98) mixture.,,,,,,,,
Ni[Fe(CN)5NO],propylene,Yes,6.3 Ã…,Not Reported,MOFs,Not Reported,4.0 Ã…,Thermodynamic driving separation,d2ta09326j.json,"298 K, 1 bar",Not Applicable,High propylene uptake capacity of 80 cmÂ³ gâ�»Â?,,,,,,,,
Ni[Fe(CN)5NO],propane,Yes,6.3 Ã…,Not Reported,MOFs,Not Reported,4.4 Ã…,Thermodynamic driving separation,d2ta09326j.json,"298 K, 1 bar",Not Applicable,Propylene/propane selectivity of 10.5.,,,,,,,,
Ni(ina)2,methane,Yes,5.0 x 4.8 Ã…2,Not Reported,MOFs,Optimizing pore sizes and functional sites enhances CH4/N2 separation.,3.758 Ã…,Size exclusion,d3qm00430a.json,"298 K, 1 bar",Not Applicable,Good thermal and moisture stability.,,,,,,,,
Ni(ina)2,nitrogen,No,5.0 x 4.8 Ã…2,Not Reported,MOFs,Optimizing pore sizes and functional sites enhances CH4/N2 separation.,3.64 Ã…,Size exclusion,d3qm00430a.json,"298 K, 1 bar",Not Applicable,Lower affinity compared to methane.,,,,,,,,
Ni(4-DPDS)2CrO4,methane,Yes,"5.5 Ã… (intralayer), 4.2 Ã— 4.2 Ã…Â² (interlayer)",2D layered structure with intralayer and interlayer channels,MOFs,Size exclusion at sub-nanometer scale combined with kinetic effects,3.8 Ã— 4.1 Ã— 3.9 Ã…Â³,Kinetic sieving,10.1016_j.xcrp.2022.100903.json,"298 K, 1 bar",Not Applicable,Methane molecules move freely through the interlayer channels.,,,,,,,,
Ni(4-DPDS)2CrO4,ethane,Yes,"5.5 Ã… (intralayer), 4.2 Ã— 4.2 Ã…Â² (interlayer)",2D layered structure with intralayer and interlayer channels,MOFs,Size exclusion at sub-nanometer scale combined with kinetic effects,3.8 Ã— 4.1 Ã— 4.8 Ã…Â³,Kinetic sieving,10.1016_j.xcrp.2022.100903.json,"298 K, 1 bar",Not Applicable,Ethane molecules move freely through the interlayer channels but exhibit slower diffusion compared to methane.,,,,,,,,
Ni(4-DPDS)2CrO4,propane,No,"5.5 Ã… (intralayer), 4.2 Ã— 4.2 Ã…Â² (interlayer)",2D layered structure with intralayer and interlayer channels,MOFs,Size exclusion at sub-nanometer scale combined with kinetic effects,4.0 Ã— 4.5 Ã— 6.6 Ã…Â³,Size exclusion,10.1016_j.xcrp.2022.100903.json,"298 K, 1 bar",Not Applicable,"Propane is restricted by its large molecular size in the interlayer channels, leading to significantly slower diffusion.",,,,,,,,
NH2-UiO-66(1),2-phenylethanol,Yes,0.77 nm,Not Reported,MOFs,Size exclusion at sub-nanometer scale,Not Reported,Lewis acid-base interactions and sieving effect,10.1016_j.micromeso.2023.112806.json,298 K,Not Applicable,Adsorption amount decreased with increasing temperature.,,,,,,,,
NH2-UiO-66(1),1-phenyl-2-propanol,Yes,0.77 nm,Not Reported,MOFs,Size exclusion at sub-nanometer scale,Not Reported,Lewis acid-base interactions and sieving effect,10.1016_j.micromeso.2023.112806.json,298 K,Not Applicable,Higher acidity led to easier binding with -NH2 groups.,,,,,,,,
NH2-UiO-66(1),2-ethylphenol,Yes,0.77 nm,Not Reported,MOFs,Size exclusion at sub-nanometer scale,Not Reported,Lewis acid-base interactions and sieving effect,10.1016_j.micromeso.2023.112806.json,298 K,Not Applicable,Higher acidity led to easier binding with -NH2 groups.,,,,,,,,
NH2-MIL-88B(Fe)/PVDF mixed matrix membranes,tetracycline hydrochloride,Conditional (see Additional Info),0.0402 Î¼m (average for M2),Ultrafiltration membranes with dense skin layer and finger-hole-like support layer,MOF composite,Synergistic effect between size sieving of membrane surface pores and catalytic degradation of PMS,Not Reported,Size exclusion at sub-nanometer scale,10.1016_j.jece.2024.115100.json,"25Â°C, 0.1 MPa, PMS activation",Not Applicable,Removal efficiency depends on both sieving effect and catalytic degradation by reactive oxygen species.,,,,,,,,
NH2-MIL-88B (Fe),oil phase,No,Not Reported,Not Reported,MOF membrane,Not Reported,Not Reported,Not Reported,10.1016_j.jwpe.2022.103374.json,Not Reported,Not Applicable,Robust antifouling properties for gravity-driven oil-water emulsion separation.,,,,,,,,
NH2-MIL-53(Al),carbon dioxide,Yes,Not Reported,Not Reported,MOFs,Facilitated transport through amine-functionalized MOF,0.33 nm,Facilitated transport through amine groups,10.1016-j.pmatsci.2018.11.002_1747626770311004_6cb6ed285e418aed00f9e69759cad797.json,"35Â°C, 2 bar",Not Applicable,Optimum loading at 8 wt.% nanoparticles showed highest separation performance,,,,,,,,
NH2-MIL-53(Al),methane,No,Not Reported,Not Reported,MOFs,Facilitated transport through amine-functionalized MOF,0.38 nm,Size exclusion at sub-nanometer scale,10.1016-j.pmatsci.2018.11.002_1747626770311004_6cb6ed285e418aed00f9e69759cad797.json,"35Â°C, 2 bar",Not Applicable,Selectivity improved from 34.9 to 60.1 at optimal conditions,,,,,,,,
NH2-MIL-53(Al),carbon dioxide,Yes,Not Reported,Not Reported,MOF composite,Breathing behavior allows switching between narrow pore (np) and large pore (lp) structures.,0.33 nm,Size exclusion,10.1039-c6ra23013j_1747623820848312_kertik2016.json,"35 Â°C, 10 bar",Not Applicable,No significant increase in permeability due to narrow pore (np) form preferred at low CO2 pressures.,,,,,,,,
NH2-MIL-53(Al),methane,No,Not Reported,Not Reported,MOF composite,Breathing behavior allows switching between narrow pore (np) and large pore (lp) structures.,0.38 nm,Size exclusion,10.1039-c6ra23013j_1747623820848312_kertik2016.json,"35 Â°C, 10 bar",Not Applicable,Small increase in selectivity observed.,,,,,,,,
NH2-MIL-125(Ti),horseradish peroxidase glycopeptides,Yes,0.90 nm,3D cages,MOFs,Size exclusion at sub-nanometer scale,Not Reported,Size exclusion at sub-nanometer scale,10.1016-j.chroma.2020.461711_1747626021900578_ali2020.json,"298 K, 1 bar",Not Applicable,Enrichment was successful at various concentrations down to 1 fmol/Î¼L.,,,,,,,,
NH2-MIL-125(Ti),ovalbumin,No,0.90 nm,3D cages,MOFs,Size exclusion at sub-nanometer scale,45000 Da,Size exclusion at sub-nanometer scale,10.1016-j.chroma.2020.461711_1747626021900578_ali2020.json,"298 K, 1 bar",Not Applicable,Ovalbumin was excluded in mixtures with HRP tryptic digest at ratios of 1:25:25 and higher.,,,,,,,,
NH2-MIL-125(Ti),immunoglobulin G,No,0.90 nm,3D cages,MOFs,Size exclusion at sub-nanometer scale,150000 Da,Size exclusion at sub-nanometer scale,10.1016-j.chroma.2020.461711_1747626021900578_ali2020.json,"298 K, 1 bar",Not Applicable,IgG was excluded in mixtures with HRP tryptic digest at ratios of 1:25:25 and higher.,,,,,,,,
NH2-MIL-125(Ti),glycopeptides,Yes,Not Reported,Not Reported,MOFs,Size exclusion at sub-nanometer scale,Smaller than proteins,Size exclusion,10.1016_j.chroma.2022.462971.json,Not Reported,Not Applicable,Demonstrated size-exclusion effect for glycopeptides over proteins.,,,,,,,,
NH2-MIL-125,lithium ion solvated with DME (Li(DME)4+),Yes,Not Reported,Not Reported,MOFs,Capture-then-sieving mechanism facilitated by â”€NH2 polar groups.,Not Reported,Synergistic sieving via pore size and polar â”€NH2 groups,10.1002-adma.202411601.json,"Low-temperature environment, e.g., âˆ?0 Â°C",Not Applicable,â”€NH2 groups facilitate desolvation by reducing energy barriers.,,,,,,,,
NH2-MIL-125,TFSIâˆ?anion,No,Not Reported,Not Reported,MOFs,Capture-then-sieving mechanism facilitated by â”€NH2 polar groups.,Not Reported,Chemical adsorption on NH2-MIL-125,10.1002-adma.202411601.json,Electrolyte system at room temperature,Not Applicable,Higher adsorption energy compared to other MOFs.,,,,,,,,
NH2-MIL-125,hexogen (RDX),Yes,Not Reported,Not Reported,MOF membrane,Not Reported,Not Reported,Not Reported,10.1002-smll.202407021.json,Not Reported,Not Applicable,Detection of RDX vapors at 4.9 ppt with LOD of 0.8 part-per-quadrillion (ppq); Effective under static and dynamic conditions.,,,,,,,,
NH2-MIL-101(Fe)/ZIF-8,carbon dioxide,Yes,"3.4 Ã… (ZIF-8), larger pores in NH2-MIL-101(Fe)",Core-shell structure with NH2-MIL-101(Fe) core and ZIF-8 shell,MOF composite,Size exclusion at sub-nanometer scale,0.33 nm,Size exclusion,10.1016_j.fuel.2023.128991.json,"298 K, up to 4 bar",Not Applicable,Enhanced adsorption due to amine functional groups and unsaturated metal sites,,,,,,,,
NH2-MIL-101(Fe)/ZIF-8,nitrogen,No,"3.4 Ã… (ZIF-8), larger pores in NH2-MIL-101(Fe)",Core-shell structure with NH2-MIL-101(Fe) core and ZIF-8 shell,MOF composite,Size exclusion at sub-nanometer scale,0.364 nm,Size exclusion,10.1016_j.fuel.2023.128991.json,"298 K, up to 4 bar",Not Applicable,Significantly reduced adsorption in hybrid structure,,,,,,,,
NH2-MIL-101(Fe)/ZIF-8,methane,Conditional (see Additional Info),"3.4 Ã… (ZIF-8), larger pores in NH2-MIL-101(Fe)",Core-shell structure with NH2-MIL-101(Fe) core and ZIF-8 shell,MOF composite,Size exclusion at sub-nanometer scale,0.38 nm,Gate-opening phenomenon,10.1016_j.fuel.2023.128991.json,"298 K, up to 4 bar",Not Applicable,Access limited by size exclusion effect of ZIF-8 shell,,,,,,,,
NH2-MIL-101(Fe)/ZIF-8,ethylene,Yes,"3.4 Ã… (ZIF-8), larger pores in NH2-MIL-101(Fe)",Core-shell structure with NH2-MIL-101(Fe) core and ZIF-8 shell,MOF composite,Size exclusion at sub-nanometer scale,0.4163 nm,Size exclusion,10.1016_j.fuel.2023.128991.json,"298 K, up to 4 bar",Not Applicable,Preferential adsorption of larger molecules like ethane over ethylene,,,,,,,,
NH2-MIL-101(Fe)/ZIF-8,ethane,Yes,"3.4 Ã… (ZIF-8), larger pores in NH2-MIL-101(Fe)",Core-shell structure with NH2-MIL-101(Fe) core and ZIF-8 shell,MOF composite,Size exclusion at sub-nanometer scale,0.4443 nm,Size exclusion,10.1016_j.fuel.2023.128991.json,"298 K, up to 4 bar",Not Applicable,Higher uptake than ethylene due to stronger attractive forces,,,,,,,,
NH2-MIL-101(Fe),carbon dioxide,Yes,Not Reported,Octahedral structure with mesopores and micropores,MOFs,Not Reported,0.33 nm,Not Reported,10.1016_j.fuel.2023.128991.json,"298 K, up to 4 bar",Not Applicable,High adsorption capacity due to amine functional groups and unsaturated metal sites,,,,,,,,
NH2-MIL-101(Fe),nitrogen,Yes,Not Reported,Octahedral structure with mesopores and micropores,MOFs,Not Reported,0.364 nm,Not Reported,10.1016_j.fuel.2023.128991.json,"298 K, up to 4 bar",Not Applicable,Lowest adsorption among tested gases,,,,,,,,
NH2-MIL-101(Fe),methane,Yes,Not Reported,Octahedral structure with mesopores and micropores,MOFs,Not Reported,0.38 nm,Not Reported,10.1016_j.fuel.2023.128991.json,"298 K, up to 4 bar",Not Applicable,Moderate adsorption capacity,,,,,,,,
NH2-MIL-101(Fe),ethylene,Yes,Not Reported,Octahedral structure with mesopores and micropores,MOFs,Not Reported,0.4163 nm,Not Reported,10.1016_j.fuel.2023.128991.json,"298 K, up to 4 bar",Not Applicable,Adsorption capacity lower than ethane,,,,,,,,
NH2-MIL-101(Fe),ethane,Yes,Not Reported,Octahedral structure with mesopores and micropores,MOFs,Not Reported,0.4443 nm,Not Reported,10.1016_j.fuel.2023.128991.json,"298 K, up to 4 bar",Not Applicable,Higher uptake than ethylene,,,,,,,,
N-GQDs NF membrane,methylene blue,No,"0.46 nm (average effective pore size for M4), 0.60 nm (average effective pore size for M3)",Not Reported,Other,Size exclusion at sub-nanometer scale combined with Donnan effect,1.53 Ã— 0.65 Ã— 0.28 nm,Size exclusion and charge effect,10.1016_j.desal.2024.117666.json,"pH â‰?7, 0.4 MPa",Not Applicable,Rejection rate by M4 membrane: 98.93%,,,,,,,,
N-GQDs NF membrane,methyl orange,No,"0.46 nm (average effective pore size for M4), 0.60 nm (average effective pore size for M3)",Not Reported,Other,Size exclusion at sub-nanometer scale combined with Donnan effect,1.31 Ã— 0.70 Ã— 0.50 nm,Size exclusion and charge effect,10.1016_j.desal.2024.117666.json,"pH â‰?7, 0.4 MPa",Not Applicable,Rejection rate by M4 membrane: 96.66%,,,,,,,,
N-GQDs NF membrane,congo red,No,"0.46 nm (average effective pore size for M4), 0.60 nm (average effective pore size for M3)",Not Reported,Other,Size exclusion at sub-nanometer scale combined with Donnan effect,2.56 Ã— 0.73 Ã— 1.13 nm,Size exclusion and charge effect,10.1016_j.desal.2024.117666.json,"pH â‰?7, 0.4 MPa",Not Applicable,Rejection rate by M4 membrane: >99.5%,,,,,,,,
N-GQDs NF membrane,brilliant green,No,"0.46 nm (average effective pore size for M4), 0.60 nm (average effective pore size for M3)",Not Reported,Other,Size exclusion at sub-nanometer scale combined with Donnan effect,Not Reported,Size exclusion and charge effect,10.1016_j.desal.2024.117666.json,"pH â‰?7, 0.4 MPa",Not Applicable,Rejection rate by M4 membrane: 98.48%,,,,,,,,
N-GQDs NF membrane,rhodamine b,Conditional (see Additional Info),"0.46 nm (average effective pore size for M4), 0.60 nm (average effective pore size for M3)",Not Reported,Other,Size exclusion at sub-nanometer scale combined with Donnan effect,Not Reported,Size exclusion and charge effect,10.1016_j.desal.2024.117666.json,"pH â‰?7, 0.4 MPa",Not Applicable,Rejection rate by M4 membrane: 79.29%,,,,,,,,
N-GQDs NF membrane,sodium sulfate,No,"0.46 nm (average effective pore size for M4), 0.60 nm (average effective pore size for M3)",Not Reported,Other,Size exclusion at sub-nanometer scale combined with Donnan effect,Not Reported,Donnan effect and steric hindrance,10.1016_j.desal.2024.117666.json,"pH â‰?7, 0.4 MPa",Not Applicable,Rejection rate by M4 membrane: 85.21%,,,,,,,,
N-GQDs NF membrane,sodium chloride,No,"0.46 nm (average effective pore size for M4), 0.60 nm (average effective pore size for M3)",Not Reported,Other,Size exclusion at sub-nanometer scale combined with Donnan effect,0.33 nm (hydrated ionic radius of Cl-),Donnan effect and steric hindrance,10.1016_j.desal.2024.117666.json,"pH â‰?7, 0.4 MPa",Not Applicable,Rejection rate by M4 membrane: 46.20%,,,,,,,,
N-GQDs NF membrane,magnesium chloride,No,"0.46 nm (average effective pore size for M4), 0.60 nm (average effective pore size for M3)",Not Reported,Other,Size exclusion at sub-nanometer scale combined with Donnan effect,Not Reported,Donnan effect and steric hindrance,10.1016_j.desal.2024.117666.json,"pH â‰?7, 0.4 MPa",Not Applicable,Rejection rate by M4 membrane: 66.60%,,,,,,,,
NDC-Y-fcu-MOF,ammonia,Yes,Not Reported,Not Reported,MOF membrane,Not Reported,Not Reported,Not Reported,10.1002-smll.202407021.json,Not Reported,Not Applicable,The membrane was sensitive to NH3 at concentrations as low as 1 ppm with a calculated LOD of 100 ppb.,,,,,,,,
NDC-Y-fcu-MOF,nitrogen dioxide,Yes,Not Reported,Not Reported,MOF membrane,Not Reported,Not Reported,Not Reported,10.1002-smll.202407021.json,Not Reported,Not Applicable,The response to NH3 was about four-fold higher than that of NO2.,,,,,,,,
NDC-Y-fcu-MOF,carbon dioxide,No,Not Reported,Not Reported,MOF membrane,Not Reported,Not Reported,Not Reported,10.1002-smll.202407021.json,Not Reported,Not Applicable,"The membrane maintained very high selectivity for NH3 in the presence of water vapor, NO2, and CO2.",,,,,,,,
NCU-100a,acetylene,Yes,1.4 x 3.0 Ã…2,Ultramicroporous,MOFs,Fine-tuned pore size and elongated Cu-F bonds enhance C2H2 selectivity.,3.3 Ã…,Size exclusion,d3qm00430a.json,"298 K, 1 bar",Not Applicable,Highest C2H2 uptake (4.57 mmol g-1).,,,,,,,,
NCU-100a,ethylene,No,1.4 x 3.0 Ã…2,Ultramicroporous,MOFs,Fine-tuned pore size and elongated Cu-F bonds enhance C2H2 selectivity.,4.163 Ã…,Size exclusion,d3qm00430a.json,"298 K, 1 bar",Not Applicable,Negligible uptake capacity (0.32 mmol g-1).,,,,,,,,
NCU-100,acetylene,Yes,"3.6 Ã— 4.3 Ã— 4.2 Ã…3 (cavity A), 4.7 Ã— 4.5 Ã— 4.2 Ã…3 (cavity B)",2D channels,MOFs,Size exclusion at sub-nanometer scale,3.3 Ã— 3.3 Ã— 5.7 Ã…3,Size exclusion at sub-nanometer scale,10.1021-jacs.0c02594_1747624187801297_10.1021@jacs.0c02594.json,"298 K, 1 bar",Not Applicable,Significant uptake at low pressures (0.73 mmol gâˆ? at 1.0 kPa),,,,,,,,
NCU-100,ethylene,No,"3.6 Ã— 4.3 Ã— 4.2 Ã…3 (cavity A), 4.7 Ã— 4.5 Ã— 4.2 Ã…3 (cavity B)",2D channels,MOFs,Size exclusion at sub-nanometer scale,4.2 Ã… (kinetic diameter),Size exclusion at sub-nanometer scale,10.1021-jacs.0c02594_1747624187801297_10.1021@jacs.0c02594.json,"298 K, up to 1.0 bar",Not Applicable,Negligible adsorption confirmed by breakthrough experiments,,,,,,,,
NCM-MOF@G,polysulfides,No,"13.6 nm (average), <10 nm (mesopores)",Interconnected ion-channels,MOF composite,Highly ordered micropores with multi-catalytic sites for efficient polysulfide sieving/conversion.,Not Reported,Size exclusion at sub-nanometer scale,10.1002-anie.202414770.json,"Room temperature, polysulfide solution",Not Applicable,The NCM-MOF@G multilayer separator effectively blocks the permeation of soluble polysulfides.,,,,,,,,
NbU-1,ethylene,Yes,Not Reported,Planar metal-binding sites,MOFs,Not Reported,0.42 nm,Kinetics-driven mechanism,10.1007-s41061-019-0257-0_1747623508585127_pei2019.json,"273 K, 1 bar",Not Applicable,Fast diffusion rate within NbU-1 for ethylene,,,,,,,,
NbU-1,ethane,No,Not Reported,Planar metal-binding sites,MOFs,Not Reported,0.44 nm,Size exclusion,10.1007-s41061-019-0257-0_1747623508585127_pei2019.json,"273 K, 1 bar",Not Applicable,Longest dimensionless breakthrough time for ethylene,,,,,,,,
NbOFFIVE-2-Cu-i (ZU-62),xenon,Yes,"3.3 Ã… (static), 5.0 Ã… (expanded)",3D channels,MOFs,Inverse size-sieving effect,4.10 Ã…,Gate-opening effect,10.1002-anie.201913245_1747625801387083_10.1002@anie.201913245.json,"273 K, up to 1 bar",0.1 bar,Adsorption capacity: 4.95 mmol/g at 1 bar,,,,,,,,
NbOFFIVE-2-Cu-i (ZU-62),krypton,No,"3.3 Ã… (static), 5.0 Ã… (expanded)",3D channels,MOFs,Inverse size-sieving effect,3.69 Ã…,Size exclusion,10.1002-anie.201913245_1747625801387083_10.1002@anie.201913245.json,"273 K, up to 0.92 bar",Not Applicable,Kr excluded until 0.92 bar,,,,,,,,
NbOFFIVE-1-Ni MOF,carbon dioxide,Yes,Not Reported,Not Reported,MOFs,Not Reported,3.30 Ã…,Electron transfer between Ni2+ and CO2,10.1002-adma.202408416.json,"298 K, 40 Pa",Not Applicable,CO2 diffuses within hierarchical pores while N2 is excluded.,,,,,,,,
NbOFFIVE-1-Ni MOF,nitrogen,No,Not Reported,Not Reported,MOFs,Not Reported,3.64 Ã…,Size exclusion,10.1002-adma.202408416.json,"298 K, 40 Pa",Not Applicable,N2 is excluded due to its larger size compared to pore aperture.,,,,,,,,
NbOFFIVE-1-Ni (KAUST-7),propane,No,Extremely small (not explicitly reported),Pillared square grid structure,MOFs,Steric effect excluding propane while allowing propylene transport.,Not Reported,Size exclusion,10.1016-j.jece.2020.104790_1747624050838190_ghazvini2020.json,Not Reported,Not Applicable,Propane molecules are excluded due to the extremely small final pore aperture.,,,,,,,,
NbOFFIVE-1-Ni (KAUST-7),propylene,Yes,Extremely small (not explicitly reported),Pillared square grid structure,MOFs,Steric effect excluding propane while allowing propylene transport.,Not Reported,Size exclusion,10.1016-j.jece.2020.104790_1747624050838190_ghazvini2020.json,Not Reported,Not Applicable,"Propylene molecules are transported through the solid, resulting in infinite selectivity.",,,,,,,,
NbOFFIVE-1-Ni (KAUST-7),propylene,Yes,"3.0471(1) Ã… (minimum), 4.752(1) Ã… (maximum theoretical)",3D channels,MOFs,Size exclusion at sub-nanometer scale,Not Reported,Size exclusion at sub-nanometer scale,10.1126-science.aaf6323_1747625163921279_cadiau2016.json,"298 K, 1 bar",Not Applicable,Heat of adsorption: 57.4 kJ/mol,,,,,,,,
NbOFFIVE-1-Ni (KAUST-7),propane,No,"3.0471(1) Ã… (minimum), 4.752(1) Ã… (maximum theoretical)",3D channels,MOFs,Size exclusion at sub-nanometer scale,Not Reported,Size exclusion at sub-nanometer scale,10.1126-science.aaf6323_1747625163921279_cadiau2016.json,"298 K, up to ~1 bar",~1.5 bar (minor uptake observed),Complete molecular exclusion confirmed by calorimetric measurements,,,,,,,,
NbOFFIVE-1-Ni,carbon dioxide,Yes,"3.37 Ã… (PLD), 3.56 Ã… (LCD)",1D channels,Other,Size exclusion at sub-nanometer scale,0.33 nm,Size exclusion at sub-nanometer scale,10.1002-adfm.202420105.json,"298 K, 1 bar",Not Applicable,High affinity due to electronegative fluorine centers and pyrazine ligands.,,,,,,,,
NbOFFIVE-1-Ni,xenon,No,"3.37 Ã… (PLD), 3.56 Ã… (LCD)",1D channels,Other,Size exclusion at sub-nanometer scale,0.405 nm,Kinetic sieving,10.1002-adfm.202420105.json,"298 K, 1 bar",Not Applicable,Negligible adsorption due to size exclusion.,,,,,,,,
NbOFFIVE-1-Ni,krypton,No,"3.37 Ã… (PLD), 3.56 Ã… (LCD)",1D channels,Other,Size exclusion at sub-nanometer scale,0.365 nm,Kinetic sieving,10.1002-adfm.202420105.json,"298 K, 1 bar",Not Applicable,Negligible adsorption due to size exclusion.,,,,,,,,
NbOFFIVE-1-Ni,carbon dioxide,Yes,Not Reported,2D nets pillared in the third dimension,MOF composite,Size exclusion at sub-nanometer scale,3.3 Ã…,Size exclusion,10.1002-anie.201808991_1747625910943710_liu2018.json,"35 Â°C, varying pressures up to 14 bar",Not Applicable,Higher CO2 sorption capacity compared to CH4.,,,,,,,,
NbOFFIVE-1-Ni,methane,No,Not Reported,2D nets pillared in the third dimension,MOF composite,Size exclusion at sub-nanometer scale,3.8 Ã…,Size exclusion,10.1002-anie.201808991_1747625910943710_liu2018.json,"35 Â°C, varying pressures up to 14 bar",Not Applicable,Lower CH4 uptake due to smaller aperture size.,,,,,,,,
NbOFFIVE-1-Ni,propylene,Yes,Not Reported,2D nets pillared in the third dimension,MOF composite,Size exclusion at sub-nanometer scale,Not Reported,Size exclusion,10.1002-anie.201808991_1747625910943710_liu2018.json,"35 Â°C, up to 2 bar",Not Applicable,Propylene enters but propane is excluded.,,,,,,,,
NbOFFIVE-1-Ni,propane,No,Not Reported,2D nets pillared in the third dimension,MOF composite,Size exclusion at sub-nanometer scale,Not Reported,Size exclusion,10.1002-anie.201808991_1747625910943710_liu2018.json,"35 Â°C, up to 2 bar",Not Applicable,Propane fully excluded based on steady-state sorption measurement.,,,,,,,,
NbOFFIVE-1-Ni,hydrogen sulfide,Yes,Not Reported,2D nets pillared in the third dimension,MOF composite,Size exclusion at sub-nanometer scale,3.6 Ã…,Size exclusion and strong dual interactions,10.1002-anie.201808991_1747625910943710_liu2018.json,"35 Â°C, up to 14 bar",Not Applicable,Very high H2S sorption capacity due to stronger dual interactions with framework.,,,,,,,,
NbOFFIVE-1-Ni,propane,No,Not Reported,Not Reported,MOFs,Not Reported,Not Reported,Not Reported,10.1016-j.coche.2018.04.005_1747623658333395_duan2018.json,Atmospheric pressure,Not Applicable,NbOFFIVE-1-Ni exhibits high selective molecular exclusion of propane from propylene at atmospheric pressure.,,,,,,,,
NbOFFIVE-1-Ni,propylene,Yes,Not Reported,Not Reported,MOFs,Not Reported,Not Reported,Not Reported,10.1016-j.coche.2018.04.005_1747623658333395_duan2018.json,Atmospheric pressure,Not Applicable,NbOFFIVE-1-Ni exhibits high selective molecular exclusion of propane from propylene at atmospheric pressure.,,,,,,,,
NbOFFIVE-1-Ni,propylene,Yes,3.0471 Ã…,Not Reported,MOFs,Molecular sieving based on size exclusion,4.68 Ã…,Molecular sieving,10.1016-j.enchem.2019.100006_1747625887250858_li2019.json,"298 K, 1 bar",Not Applicable,Propylene fits through the pores but propane is excluded.,,,,,,,,
