Repository: MontageBai/Data-driven-discovery-of-metal-organic-frameworks-for-sieving-separation-of-C5-quinary-mixture-

File: AdsorptionInformationCard/After Process JSON.csv (part 24 of 46)
Materials Name,Molecule Name,Can Pass SievingPore Size,Structure Type,Material Category,Sieving Mechanism,Molecular Size,Mechanism,File Name,Test Conditions,Threshold Pressure,Additional Info,,,,,,,,,
NbOFFIVE-1-Ni,propane,No,3.0471 Ã…,Not Reported,MOFs,Molecular sieving based on size exclusion,5.1 Ã…,Size exclusion,10.1016-j.enchem.2019.100006_1747625887250858_li2019.json,"298 K, 1 bar",Not Applicable,The smaller pore size excludes propane from entering the framework.,,,,,,,,
NbOFFIVE-1-Ni,propylene,Yes,"3.0471 Ã… (PLD), Not Reported (LCD)",1D channels,MOFs,Complete molecular exclusion based on pore aperture size,4.1 Ã… x 4.1 Ã… x 5.1 Ã…,Molecular sieving with pore opening under gas stimuli,10.1016-j.mtnano.2018.09.003_1747623862324122_li2018.json,"298 K, up to 1 bar",Not Applicable,Propylene can open the closed pore framework.,,,,,,,,
NbOFFIVE-1-Ni,propane,No,"3.0471 Ã… (PLD), Not Reported (LCD)",1D channels,MOFs,Complete molecular exclusion based on pore aperture size,4.3 Ã… x 4.3 Ã… x 5.6 Ã…,Complete molecular exclusion,10.1016-j.mtnano.2018.09.003_1747623862324122_li2018.json,"298 K, up to 1 bar",Not Applicable,Propane cannot be adsorbed into the pore system.,,,,,,,,
NbOFFIVE-1-Ni,propylene,Yes,3.047 Ã…,Isolated pore cavities,MOFs,Complete size-selective exclusion of propane from propylene.,4.678 Ã…,Size-selective exclusion,10.1021-acs.cgd.7b00287_1747624348843920_wang2017.json,298 K,Not Applicable,Propylene can penetrate the pores.,,,,,,,,
NbOFFIVE-1-Ni,propane,No,3.047 Ã…,Isolated pore cavities,MOFs,Complete size-selective exclusion of propane from propylene.,4.3âˆ?.118 Ã…,Size exclusion,10.1021-acs.cgd.7b00287_1747624348843920_wang2017.json,298 K,Not Applicable,Propane excluded due to small pore apertures.,,,,,,,,
NbOFFIVE-1-Ni,carbon dioxide,Yes,"Not Reported (PLD), Not Reported (LCD)",3D network,MOFs,Dynamic movement of pyz-ligand and pillar units,3.3 Ã…,Preferential adsorption via strong interactions,10.1021-acs.nanolett.4c01305.json,"293 K, up to 1 bar",Not Applicable,Moderate CO2 uptake capacity compared to VOFFIVE-1-Ni.,,,,,,,,
NbOFFIVE-1-Ni,methane,No,"Not Reported (PLD), Not Reported (LCD)",3D network,MOFs,Dynamic movement of pyz-ligand and pillar units,3.8 Ã…,Size exclusion due to limited pore aperture,10.1021-acs.nanolett.4c01305.json,"293 K, 0.5 bar",Not Applicable,Low CH4 uptake observed.,,,,,,,,
NbOFFIVE-1-Ni,propylene,Yes,"2.724(8) Ã… (window), 3.22(1) Ã… (constriction)",1D channels,MOFs,Size exclusion at sub-nanometer scale combined with host dynamics,4.0 Ã…,Kinetic sieving,10.1038-s41467-020-19207-9_1747624210524970_10.1038@s41467-020-19207-9.json,"298 K, 1 bar",Not Applicable,Propylene resides near the window and passes through with cooperative pyrazine rotation.,,,,,,,,
NbOFFIVE-1-Ni,propane,Conditional (see Additional Info),"2.724(8) Ã… (window), 3.22(1) Ã… (constriction)",1D channels,MOFs,Size exclusion at sub-nanometer scale combined with host dynamics,4.3 Ã…,Size exclusion,10.1038-s41467-020-19207-9_1747624210524970_10.1038@s41467-020-19207-9.json,"298 K, 1 bar",Not Applicable,"Propane is located away from the window at the cavity center, requiring larger pyrazine rotations and anion reorientation to pass, which slows its diffusion significantly.",,,,,,,,
NbOFFIVE-1-Ni,propylene,Yes,3.210(8) Ã…,Square-shaped channels,MOFs,Not Reported,4.0 Ã… (approx.),Gate opening effect,10.1039-c7cs00153c_1747623563774281_adil2017.json,"298 K, 1 bar",Not Applicable,Allowed passage through plausible gate opening associated with tilting pyrazine molecules,,,,,,,,
NbOFFIVE-1-Ni,propane,No,3.210(8) Ã…,Square-shaped channels,MOFs,Not Reported,4.3 Ã…,Size exclusion,10.1039-c7cs00153c_1747623563774281_adil2017.json,"298 K, 1 bar",Not Applicable,Completely excluded from the pore system,,,,,,,,
NbOFFIVE-14-Co-i,ethylene,Yes,Not Reported,Not Reported,MOFs,Size exclusion at sub-nanometer scale,4.16 Ã…,Size exclusion,10.1021-acs.jpcc.1c06143.json,"298 K, 100 kPa",Not Applicable,Shows selective adsorption of C2H4 over C2H6 with selectivity of 2.51.,,,,,,,,
NbOFFIVE-14-Co-i,ethane,No,Not Reported,Not Reported,MOFs,Size exclusion at sub-nanometer scale,4.44 Ã…,Size exclusion,10.1021-acs.jpcc.1c06143.json,"298 K, 100 kPa",Not Applicable,Rejected due to size in molecular sieving mechanism.,,,,,,,,
nbo464,hydrogen,Conditional (see Additional Info),Not Reported,Not Reported,MOFs,Thermodynamic quantum sieving,Not Reported,Thermodynamic quantum sieving,10.1016-j.seppur.2023.126001.json,"40 K, 1.0 bar",Not Applicable,Separation of hydrogen isotopes (D2/H2),,,,,,,,
nbo464,deuterium,Conditional (see Additional Info),Not Reported,Not Reported,MOFs,Thermodynamic quantum sieving,Not Reported,Thermodynamic quantum sieving,10.1016-j.seppur.2023.126001.json,"40 K, 1.0 bar",Not Applicable,Separation of hydrogen isotopes (D2/H2),,,,,,,,
NbFSIX-2-Cu-i (ZU-52),"1, 3-butadiene",Yes,4.06 Ã…,3D cages,MOFs,Fine-tuned pore aperture for molecular recognition and size sieving.,Not Reported,Gate-opening phenomenon,10.1002-anie.201708769_1747624379985301_zhang2017.json,"298 K, 1.01 bar",Approximately 0.005 bar,Strong interaction after gate-opening.,,,,,,,,
NbFSIX-2-Cu-i (ZU-52),1-butene,Yes,4.06 Ã…,3D cages,MOFs,Fine-tuned pore aperture for molecular recognition and size sieving.,Not Reported,Gate-opening phenomenon,10.1002-anie.201708769_1747624379985301_zhang2017.json,"298 K, 1.01 bar",Approximately 0.005 bar,Moderate uptake observed.,,,,,,,,
NbFSIX-2-Cu-i (ZU-52),isobutene,No,4.06 Ã…,3D cages,MOFs,Fine-tuned pore aperture for molecular recognition and size sieving.,4.52Ã—5.76Ã—6.71 Ã…,Size exclusion,10.1002-anie.201708769_1747624379985301_zhang2017.json,"298 K, 1.01 bar",Not Applicable,Completely excluded from adsorption.,,,,,,,,
NbFSIX-2-Cu-I,"1,3-butadiene",Yes,Varies with anion-pillaring,Interpenetrated structure,MOFs,Selective molecular sieving and gate-opening,4.31 Ã…,size exclusion and gate-opening,10.1016_j.cej.2025.160992.json,298 K,Not Applicable,High adsorption capacity,,,,,,,,
NbFSIX-2-Cu-I,n-butene,Yes,Varies with anion-pillaring,Interpenetrated structure,MOFs,Selective molecular sieving and gate-opening,4.46 Ã…,size exclusion,10.1016_j.cej.2025.160992.json,298 K,Not Applicable,Moderate adsorption capacity,,,,,,,,
NbFSIX-2-Cu-I,isobutylene,No,Varies with anion-pillaring,Interpenetrated structure,MOFs,Selective molecular sieving and gate-opening,4.84 Ã…,size exclusion,10.1016_j.cej.2025.160992.json,298 K,Not Applicable,Minimal adsorption,,,,,,,,
NaY zeolite,trans-stilbene,Yes,8 Ã…,3D cages,Other,Size exclusion at sub-nanometer scale,5.6 Ã— 8.9 Ã…,Size exclusion,10.1002-anie.202011866_1747626199121682_10.1002@anie.202011866.json,"298 K, 1 bar",Not Applicable,Passivated by 2-phenylquinoline.,,,,,,,,
NaY zeolite,triphenylethylene,No,8 Ã…,3D cages,Other,Size exclusion at sub-nanometer scale,7.0 Ã— 11 Ã…,Size exclusion,10.1002-anie.202011866_1747626199121682_10.1002@anie.202011866.json,"298 K, 1 bar",Not Applicable,Passivated by 2-phenylquinoline.,,,,,,,,
Naph,hydrogen,Yes,"0.37-0.92 nm (gate opening and closing effects), <0.6 nm (static width, narrower due to bulkier ligand)",3D cages,MOF membrane,Size exclusion at sub-nanometer scale,0.289 nm,Size exclusion,10.1002-anie.201911359_1747623682045016_ghalei2019.json,"298 K, 1 bar",Not Applicable,Hydrogen permeance decreased under mixed gas conditions.,,,,,,,,
Naph,carbon dioxide,Conditional (see Additional Info),"0.37-0.92 nm (gate opening and closing effects), <0.6 nm (static width, narrower due to bulkier ligand)",3D cages,MOF membrane,Size exclusion at sub-nanometer scale,0.33 nm,Size exclusion,10.1002-anie.201911359_1747623682045016_ghalei2019.json,"298 K, 1 bar",Not Applicable,Strong adsorption of CO2 on MOF pore surfaces limits its motion.,,,,,,,,
Naph,nitrogen,No,"0.37-0.92 nm (gate opening and closing effects), <0.6 nm (static width, narrower due to bulkier ligand)",3D cages,MOF membrane,Size exclusion at sub-nanometer scale,0.364 nm,Size exclusion,10.1002-anie.201911359_1747623682045016_ghalei2019.json,"298 K, 1 bar",Not Applicable,N2 permeance significantly reduced due to narrowed pore apertures.,,,,,,,,
Naph,methane,No,"0.37-0.92 nm (gate opening and closing effects), <0.6 nm (static width, narrower due to bulkier ligand)",3D cages,MOF membrane,Size exclusion at sub-nanometer scale,0.38 nm,Size exclusion,10.1002-anie.201911359_1747623682045016_ghalei2019.json,"298 K, 1 bar",Not Applicable,CH4 permeance significantly reduced due to narrowed pore apertures.,,,,,,,,
Nanoporous graphene (NG) membranes,butadiene,Yes,"4.5 Ã… (P4-1), 4.4 Ã… (P4-2), 4.8 Ã… (P4-3), 4.5 Ã… (P5-1), 4.4 Ã… (P5-2), 5.6 Ã… (P5-3), 4.4 Ã… (P5-4), 4.7 Ã… (P6-1), 4.4 Ã… (P6-2), 5.0 Ã… (P6-3), 4.9 Ã… (P6-4)",2D nanopores,Other,Local size sieving mechanism contributes to the efficient separation of flexible alkane/alkene mixtures.,3.4 x 5.2 Ã… (minimum cross section),Local size sieving,10.1016-j.memsci.2019.05.005_1747624876602299_10.1016@j.memsci.2019.05.005.json,"298 K, 11.5 MPa",Not Applicable,Higher permeance through expanded pores while maintaining ultrahigh selectivity.,,,,,,,,
Nanoporous graphene (NG) membranes,butane,No,"4.5 Ã… (P4-1), 4.4 Ã… (P4-2), 4.8 Ã… (P4-3), 4.5 Ã… (P5-1), 4.4 Ã… (P5-2), 5.6 Ã… (P5-3), 4.4 Ã… (P5-4), 4.7 Ã… (P6-1), 4.4 Ã… (P6-2), 5.0 Ã… (P6-3), 4.9 Ã… (P6-4)",2D nanopores,Other,Local size sieving mechanism contributes to the efficient separation of flexible alkane/alkene mixtures.,4.4 x 4.7 Ã… (minimum cross section),Size exclusion at sub-nanometer scale,10.1016-j.memsci.2019.05.005_1747624876602299_10.1016@j.memsci.2019.05.005.json,"298 K, 11.5 MPa",Not Applicable,"Completely excluded by P4-1, P4-2, and P4-3 membranes.",,,,,,,,
Nanoporous graphene (NG) membranes,ethylene,Yes,"4.5 Ã… (P4-1), 4.4 Ã… (P4-2), 4.8 Ã… (P4-3), 4.5 Ã… (P5-1), 4.4 Ã… (P5-2), 5.6 Ã… (P5-3), 4.4 Ã… (P5-4), 4.7 Ã… (P6-1), 4.4 Ã… (P6-2), 5.0 Ã… (P6-3), 4.9 Ã… (P6-4)",2D nanopores,Other,Local size sieving mechanism contributes to the efficient separation of flexible alkane/alkene mixtures.,Not Reported,Local size sieving,10.1016-j.memsci.2019.05.005_1747624876602299_10.1016@j.memsci.2019.05.005.json,"298 K, 11.5 MPa",Not Applicable,Preferentially selected over ethane due to smaller minimum cross-sectional area.,,,,,,,,
Nanoporous graphene (NG) membranes,ethane,Conditional (see Additional Info),"4.5 Ã… (P4-1), 4.4 Ã… (P4-2), 4.8 Ã… (P4-3), 4.5 Ã… (P5-1), 4.4 Ã… (P5-2), 5.6 Ã… (P5-3), 4.4 Ã… (P5-4), 4.7 Ã… (P6-1), 4.4 Ã… (P6-2), 5.0 Ã… (P6-3), 4.9 Ã… (P6-4)",2D nanopores,Other,Local size sieving mechanism contributes to the efficient separation of flexible alkane/alkene mixtures.,Not Reported,Size exclusion at sub-nanometer scale,10.1016-j.memsci.2019.05.005_1747624876602299_10.1016@j.memsci.2019.05.005.json,"298 K, 11.5 MPa",Not Applicable,Few crossings observed; more transport probability than higher alkanes but far lower than ethylene.,,,,,,,,
Nanoporous graphene (NG) membranes,propylene,Yes,"4.5 Ã… (P4-1), 4.4 Ã… (P4-2), 4.8 Ã… (P4-3), 4.5 Ã… (P5-1), 4.4 Ã… (P5-2), 5.6 Ã… (P5-3), 4.4 Ã… (P5-4), 4.7 Ã… (P6-1), 4.4 Ã… (P6-2), 5.0 Ã… (P6-3), 4.9 Ã… (P6-4)",2D nanopores,Other,Local size sieving mechanism contributes to the efficient separation of flexible alkane/alkene mixtures.,Not Reported,Local size sieving,10.1016-j.memsci.2019.05.005_1747624876602299_10.1016@j.memsci.2019.05.005.json,"298 K, 11.5 MPa",Not Applicable,Preferentially selected over propane due to smaller minimum cross-sectional area.,,,,,,,,
Nanoporous graphene (NG) membranes,propane,No,"4.5 Ã… (P4-1), 4.4 Ã… (P4-2), 4.8 Ã… (P4-3), 4.5 Ã… (P5-1), 4.4 Ã… (P5-2), 5.6 Ã… (P5-3), 4.4 Ã… (P5-4), 4.7 Ã… (P6-1), 4.4 Ã… (P6-2), 5.0 Ã… (P6-3), 4.9 Ã… (P6-4)",2D nanopores,Other,Local size sieving mechanism contributes to the efficient separation of flexible alkane/alkene mixtures.,Not Reported,Size exclusion at sub-nanometer scale,10.1016-j.memsci.2019.05.005_1747624876602299_10.1016@j.memsci.2019.05.005.json,"298 K, 11.5 MPa",Not Applicable,"Completely excluded by P4-1, P4-2, and P4-3 membranes.",,,,,,,,
Nanoporous Covalent Framework (NCF) Membrane,catalase,No,â‰?â€?0 nm,Bicontinuous nanoporous structure,Other,Size exclusion at sub-nanometer scale,9.7 nm Ã— 9.2 nm Ã— 6.7 nm,Size exclusion,10.1002-admi.202300185.json,"Room temperature, immobilized via pressurized flow",Not Applicable,Catalase is entrapped within the nanopores of NCF due to size restriction.,,,,,,,,
Nanoporous Covalent Framework (NCF) Membrane,protease,No,â‰?â€?0 nm,Bicontinuous nanoporous structure,Other,Size exclusion at sub-nanometer scale,â‰?.2â€? nm,Size exclusion,10.1002-admi.202300185.json,Room temperature,Not Applicable,Protease cannot pass through the membrane due to its molecular size being close to the smaller limit of pore size.,,,,,,,,
Nanoporous Covalent Framework (NCF) Membrane,urea,Yes,â‰?â€?0 nm,Bicontinuous nanoporous structure,Other,Size exclusion at sub-nanometer scale,2.4 Ã…,Size exclusion,10.1002-admi.202300185.json,Room temperature,Not Applicable,Urea diffuses into the membrane due to its small molecular size.,,,,,,,,
nanoPCN-333 (Al),superoxide dismutase,Yes,Not Reported,Not Reported,MOFs,Not Reported,2.8 x 3.5 x 4.2 nm,Size exclusion,d1cs01011e.json,Not Reported,Not Applicable,Immobilized into sized-matched mesopores.,,,,,,,,
nanoPCN-333 (Al),catalase,Yes,Not Reported,Not Reported,MOFs,Not Reported,4.9 x 4.4 x 5.6 nm,Size exclusion,d1cs01011e.json,Not Reported,Not Applicable,Immobilized into sized-matched mesopores.,,,,,,,,
Na-CHA,deuterium,Yes,3 Ã… (8MR windows),3D cages,Other,Size exclusion at sub-nanometer scale combined with quantum effects,0.29 nm,Quantum sieving,10.1021-acsami.2c12927.json,"38 K, 1 bar",Not Applicable,Selectivity: 25.8 at 10.6 mmol/g loading,,,,,,,,
Na-CHA,hydrogen,Yes,3 Ã… (8MR windows),3D cages,Other,Size exclusion at sub-nanometer scale combined with quantum effects,0.29 nm,Quantum sieving,10.1021-acsami.2c12927.json,"38 K, 1 bar",Not Applicable,Lower selectivity compared to deuterium,,,,,,,,
NaCaA97,nitrogen,Yes,Not Reported,Not Reported,Other,Not Reported,3.64 Ã…,Inductive molar polarization by Ca2+ of SIIâ€?and SII sites,10.1002-adma.202408416.json,"298 K, 101 kPa",Not Applicable,Heat of adsorption for N2 is 27.0 kJ molâˆ?.,,,,,,,,
NaCaA97,oxygen,No,Not Reported,Not Reported,Other,Not Reported,3.467 Ã…,Size exclusion and diffusion difference,10.1002-adma.202408416.json,"298 K, 101 kPa",Not Applicable,Heat of adsorption for O2 is 17.1 kJ molâˆ?.,,,,,,,,
NaA zeolite,deuterium,Yes,3.8 Ã…,LTA,Other,Quantum sieving based on molecular size and zero-point energy differences.,0.99 Ã…,Quantum sieving,10.1021-acs.jpcc.0c06902_1747626525333538_bezverkhyy2020.json,"45-77 K, varying pressures",Not Applicable,Higher selectivity at lower temperatures due to quantum effects.,,,,,,,,
NaA zeolite,hydrogen,Yes,3.8 Ã…,LTA,Other,Quantum sieving based on molecular size and zero-point energy differences.,1.40 Ã…,Quantum sieving,10.1021-acs.jpcc.0c06902_1747626525333538_bezverkhyy2020.json,"45-77 K, varying pressures",Not Applicable,Lower selectivity compared to deuterium due to quantum effects.,,,,,,,,
NaA,deuterium,Yes,3.8 Ã… (8MR windows),"LTA zeolite with 6MR, 8MR, and 4MR windows",Other,Size exclusion at sub-nanometer scale combined with guest-cation interactions,0.29 nm,Quantum sieving,s10450-023-00425-8.json,"39â€?2 K, pressures up to 900 mbar",Not Applicable,Highly exposed Na+ cations provide strong guest-cation interactions.,,,,,,,,
NaA,hydrogen,Yes,3.8 Ã… (8MR windows),"LTA zeolite with 6MR, 8MR, and 4MR windows",Other,Size exclusion at sub-nanometer scale combined with guest-cation interactions,0.29 nm,Quantum sieving,s10450-023-00425-8.json,"39â€?2 K, pressures up to 900 mbar",Not Applicable,Highly exposed Na+ cations provide strong guest-cation interactions.,,,,,,,,
N3[Eu3(Tz*)6(Tz*H)2],Not Reported,Not Reported,"140 pm (diameter), 45 pm (openings)",3D cages,MOFs,Not Reported,Not Reported,Not Reported,10.1016-j.solidstatesciences.2007.12.003_1747625674138629_10.1016@j.solidstatesciences.2007.12.003.json,Not Reported,Not Applicable,Not Reported,,,,,,,,
M-Y-abtc,propylene,Yes,4.8 Ã…,"4,12-c ftw topology with cubic cage-like pores interconnected by small windows",MOFs,Selective molecular exclusion of propane from propylene through ultrasmall pore apertures.,Not Reported,Size exclusion at sub-nanometer scale,10.1016_j.seppur.2022.122541.json,"298 K, 1 bar",Not Applicable,Propylene adsorption capacity is 42.3 cmÂ³/g.,,,,,,,,
M-Y-abtc,propane,No,4.8 Ã…,"4,12-c ftw topology with cubic cage-like pores interconnected by small windows",MOFs,Selective molecular exclusion of propane from propylene through ultrasmall pore apertures.,Not Reported,Size exclusion at sub-nanometer scale,10.1016_j.seppur.2022.122541.json,"298 K, 1 bar",Not Applicable,Propane shows essentially no retention in M-Y-abtc.,,,,,,,,
MXene-ZIF-8 bilayer composite membrane,hydrogen,Yes,Not Reported,Not Reported,MOF composite,Not Reported,0.289 nm,Size exclusion,10.1016_j.flatc.2023.100594.json,Not Reported,Not Applicable,"The H2/CO2 selectivity in the MXene-ZIF-8 bilayer composite membrane is nearly two times higher, and the H2/C3H8 selectivity is nearly three times higher than pure MXene membrane.",,,,,,,,
MXene-ZIF-8 bilayer composite membrane,carbon dioxide,Yes,Not Reported,Not Reported,MOF composite,Not Reported,0.330 nm,Size exclusion,10.1016_j.flatc.2023.100594.json,Different temperatures,Not Applicable,CO2 permeability increases with rising temperature.,,,,,,,,
MXene-TiO2 interlayered poly(piperazine-amide) NF membrane,perfluorooctanesulfonic acid,No,Not Reported,Not Reported,MOF membrane,Enhanced size exclusion and electrostatic repulsion due to MXene-TiO2 interlayer,Not Reported,Size exclusion and electrostatic repulsion,10.1016_j.jece.2025.115470.json,Not Reported,Not Applicable,Achieved 99.7% rejection of PFOS.,,,,,,,,
MXene-TiO2 interlayered poly(piperazine-amide) NF membrane,perfluorooctanoic acid,No,Not Reported,Not Reported,MOF membrane,Enhanced size exclusion and electrostatic repulsion due to MXene-TiO2 interlayer,Not Reported,Size exclusion and electrostatic repulsion,10.1016_j.jece.2025.115470.json,Not Reported,Not Applicable,Achieved 94.84% rejection of PFOA.,,,,,,,,
MXene-CCNF NLMs,perfluorooctanesulfonic acid,No,17.0 Ã…,Loosely stacked structure,MOF membrane,"Molecular sieving through stable, regularly stacked lamellar structure",Not Reported,Size exclusion and electrostatic interactions,10.1016_j.jece.2025.115470.json,Not Reported,Not Applicable,Achieved >95% removal of PFOS.,,,,,,,,
MXene-CCNF NLMs,perfluorooctanoic acid,No,17.0 Ã…,Loosely stacked structure,MOF membrane,"Molecular sieving through stable, regularly stacked lamellar structure",Not Reported,Size exclusion and electrostatic interactions,10.1016_j.jece.2025.115470.json,Not Reported,Not Applicable,Achieved >95% removal of PFOA.,,,,,,,,
MXene/CNFs composite membrane,methyl orange,Yes,"6.6 Ã… (MXene-3), 7.0 Ã… (MXC-3-L)",2D lamellar structure with intercalated 1D CNFs,Other,Size exclusion at sub-nanometer scale,17.4 Ã— 5.3 Ã…,Size exclusion,10.1016_j.memsci.2024.122606.json,"298 K, 1 bar",Not Applicable,Rejection increased from 46.2% to 82.4% with increasing CNFs-L content.,,,,,,,,
MXene/CNFs composite membrane,Orange G,No,"6.6 Ã… (MXene-3), 7.0 Ã… (MXC-3-L)",2D lamellar structure with intercalated 1D CNFs,Other,Size exclusion at sub-nanometer scale,10.7 Ã— 7.4 Ã…,Size exclusion and electrostatic repulsion,10.1016_j.memsci.2024.122606.json,"298 K, 1 bar",Not Applicable,Rejection was 96.2% for MXC-3-L membrane.,,,,,,,,
MXene/CNFs composite membrane,Congo red,No,"6.6 Ã… (MXene-3), 7.0 Ã… (MXC-3-L)",2D lamellar structure with intercalated 1D CNFs,Other,Size exclusion at sub-nanometer scale,22.0 Ã— 11.0 Ã…,Size exclusion and electrostatic repulsion,10.1016_j.memsci.2024.122606.json,"298 K, 1 bar",Not Applicable,Rejection was >99% for MXC-3-L membrane.,,,,,,,,
MXene/CNFs composite membrane,Reactive Black 5,No,"6.6 Ã… (MXene-3), 7.0 Ã… (MXC-3-L)",2D lamellar structure with intercalated 1D CNFs,Other,Size exclusion at sub-nanometer scale,25.6 Ã— 11.7 Ã…,Size exclusion and electrostatic repulsion,10.1016_j.memsci.2024.122606.json,"298 K, 1 bar",Not Applicable,Rejection was 96.2% for MXC-3-L membrane.,,,,,,,,
MXene/CNFs composite membrane,perfluorooctanoic acid,No,"6.6 Ã… (MXene-3), 7.0 Ã… (MXC-3-L)",2D lamellar structure with intercalated 1D CNFs,Other,Size exclusion at sub-nanometer scale,Not Reported,Size exclusion and electrostatic repulsion,10.1016_j.memsci.2024.122606.json,"298 K, 1 bar",Not Applicable,Rejection was >95% for MXC-3-L membrane.,,,,,,,,
MXene/CNFs composite membrane,perfluorooctane sulphonate,No,"6.6 Ã… (MXene-3), 7.0 Ã… (MXC-3-L)",2D lamellar structure with intercalated 1D CNFs,Other,Size exclusion at sub-nanometer scale,Not Reported,Size exclusion and electrostatic repulsion,10.1016_j.memsci.2024.122606.json,"298 K, 1 bar",Not Applicable,Rejection was >95% for MXC-3-L membrane.,,,,,,,,
MXene/Cellulose nanofiber membrane (MXene@CNF),water,Yes,13.76 Ã… (interlayer spacing),Lamellar structure with confined hydrogen bonding nanochannels,Other,Amplified diffusion kinetics differences between H2O and D2O via high-density â”€OH/â”€OD network,2.641 Ã… (kinetic diameter),Thermal-recognized hydrogen bonding and diffusion kinetics difference,10.1002-adfm.202423564.json,"70 Â°C, D2O content: 10%, Membrane thickness: 100 nm",Not Applicable,Water (H2O) diffuses faster than D2O due to weaker hydrogen bonding.,,,,,,,,
MXene/Cellulose nanofiber membrane (MXene@CNF),deuterium water,Conditional (see Additional Info),13.76 Ã… (interlayer spacing),Lamellar structure with confined hydrogen bonding nanochannels,Other,Amplified diffusion kinetics differences between H2O and D2O via high-density â”€OH/â”€OD network,2.641 Ã… (kinetic diameter),Thermal-recognized deuterium bonding and diffusion kinetics difference,10.1002-adfm.202423564.json,"70 Â°C, D2O content: 10%, Membrane thickness: 100 nm",Not Applicable,Deuterium water (D2O) exhibits slower diffusion due to stronger deuterium bonding under thermal conditions.,,,,,,,,
MXene molecular sieving membrane,hydrogen,Yes,Sub-2-nanometer,2D laminar material,Other,Molecular sieving through sub-2-nanometer pores,0.289 nm,Molecular sieving,10.1021-acs.accounts.2c00434.json,Not Reported,Not Applicable,Highly efficient gas separation achieved,,,,,,,,
MXene membrane,hydrogen,Yes,3.4 Ã… (25 Â°C) to 2.7 Ã… (500 Â°C),2D channels,Other,Size exclusion at sub-nanometer scale,0.289 nm,Kinetic sieving,10.1016-j.memsci.2018.10.017_1747625259425323_0b7252cf34094fe17ad8138bc47aaa63.json,"320 Â°C, 1 bar",Not Applicable,Permeance: 2.0Ã—10^-7 mol m^-2 s^-1 Pa^-1,,,,,,,,
MXene membrane,nitrogen,No,3.4 Ã… (25 Â°C) to 2.7 Ã… (500 Â°C),2D channels,Other,Size exclusion at sub-nanometer scale,0.364 nm,Size exclusion,10.1016-j.memsci.2018.10.017_1747625259425323_0b7252cf34094fe17ad8138bc47aaa63.json,"320 Â°C, 1 bar",Not Applicable,Permeance: Not Reported,,,,,,,,
MXene membrane,methane,No,3.4 Ã… (25 Â°C) to 2.7 Ã… (500 Â°C),2D channels,Other,Size exclusion at sub-nanometer scale,0.384 nm,Size exclusion,10.1016-j.memsci.2018.10.017_1747625259425323_0b7252cf34094fe17ad8138bc47aaa63.json,"Room temperature, 1 bar",Not Applicable,Higher permeance than nitrogen due to molecular shape effect,,,,,,,,
MXene membrane,propylene,No,3.4 Ã… (25 Â°C) to 2.7 Ã… (500 Â°C),2D channels,Other,Size exclusion at sub-nanometer scale,0.430 nm,Size exclusion,10.1016-j.memsci.2018.10.017_1747625259425323_0b7252cf34094fe17ad8138bc47aaa63.json,"Room temperature, 1 bar",Not Applicable,Not Reported,,,,,,,,
MXene membrane,propane,No,3.4 Ã… (25 Â°C) to 2.7 Ã… (500 Â°C),2D channels,Other,Size exclusion at sub-nanometer scale,0.450 nm,Size exclusion,10.1016-j.memsci.2018.10.017_1747625259425323_0b7252cf34094fe17ad8138bc47aaa63.json,"Room temperature, 1 bar",Not Applicable,Not Reported,,,,,,,,
MXene membrane,hydrogen,Yes,Sub-nanometer channels,2D laminar structure,Other,Molecular sieving channels for gas separation,Not Reported,Molecular sieving,10.1039-d0qi00307g_1747626692092104_10.1039@d0qi00307g.json,Not Reported,Not Applicable,H2 permeance exceeds 3.68 Ã— 10^-7 mol m^-2 s^-1 Pa^-1,,,,,,,,
MXene membrane,carbon dioxide,No,Sub-nanometer channels,2D laminar structure,Other,Molecular sieving channels for gas separation,Not Reported,Size exclusion,10.1039-d0qi00307g_1747626692092104_10.1039@d0qi00307g.json,Not Reported,Not Applicable,Selectivity of H2/CO2 is greater than 160,,,,,,,,
MXene (Ti3C2Tx) membranes,hydrogen,Yes,Sub-nanometer interlayer galleries,2D layered structure,Other,Size exclusion through sub-nanometer interlayer galleries,Not Reported,Size exclusion,10.1016-j.cjche.2018.08.019_1747625960241732_liu2018.json,Not Reported,Not Applicable,H2 selectively permeates through uniformly aligned interlayer galleries.,,,,,,,,
MXene (Ti3C2Tx) membranes,carbon dioxide,No,Sub-nanometer interlayer galleries,2D layered structure,Other,Size exclusion through sub-nanometer interlayer galleries,Not Reported,Size exclusion,10.1016-j.cjche.2018.08.019_1747625960241732_liu2018.json,Not Reported,Not Applicable,CO2 excluded due to larger size relative to H2.,,,,,,,,
MXene,hydrogen,Yes,Not Reported,2D nanosheets,Other,Size exclusion at sub-nanometer scale,0.289 nm,Size exclusion,10.1016-j.gee.2020.09.015_1747626387275811_dai2020.json,Not Reported,Not Applicable,"H2 permeance: 3.70 Ã—10-7 mol m-2 s-1 Pa-1, Î±(H2/CO2) > 160",,,,,,,,
MXene,carbon dioxide,No,Not Reported,2D nanosheets,Other,Size exclusion at sub-nanometer scale,0.33 nm,Size exclusion,10.1016-j.gee.2020.09.015_1747626387275811_dai2020.json,Not Reported,Not Applicable,Î±(H2/CO2) > 160,,,,,,,,
MXene,sodium sulfate,No,2-5 nm,Not Reported,Other,Interlayer nanochannel-oriented sieving,0.76 nm,Size exclusion,10.1016-j.seppur.2021.118996_1747625125492110_zhang2021.json,Not Reported,Not Applicable,Crosslinked with sodium alginate and multivalent Mn+,,,,,,,,
MXene,sodium chloride,No,2-5 nm,Not Reported,Other,Interlayer nanochannel-oriented sieving,0.72 nm,Size exclusion,10.1016-j.seppur.2021.118996_1747625125492110_zhang2021.json,Not Reported,Not Applicable,Self-crosslinked,,,,,,,,
MUV-26b,carbon dioxide,Yes,3.58 Ã…,3D,MOFs,Size exclusion at sub-nanometer scale,3.3 Ã…,Size exclusion at sub-nanometer scale,d2ta08934c.json,"298 K, 1 bar",Not Applicable,CO2 adsorption capacity is higher at low temperatures due to thermodynamic effects.,,,,,,,,
MUV-26b,nitrogen,No,3.58 Ã…,3D,MOFs,Size exclusion at sub-nanometer scale,3.64 Ã…,Size exclusion at sub-nanometer scale,d2ta08934c.json,"298 K, 1 bar",Not Applicable,N2 is excluded due to its larger kinetic diameter compared to the pore size.,,,,,,,,
MUV-26a,carbon dioxide,Yes,3.58 Ã…,2D,MOFs,Size exclusion at sub-nanometer scale,3.3 Ã…,Size exclusion at sub-nanometer scale,d2ta08934c.json,"298 K, 1 bar",Not Applicable,CO2 adsorption capacity is higher at low temperatures due to thermodynamic effects.,,,,,,,,
MUV-26a,nitrogen,No,3.58 Ã…,2D,MOFs,Size exclusion at sub-nanometer scale,3.64 Ã…,Size exclusion at sub-nanometer scale,d2ta08934c.json,"298 K, 1 bar",Not Applicable,N2 is excluded due to its larger kinetic diameter compared to the pore size.,,,,,,,,
MUT-11,carbon dioxide,Yes,"3.14 Ã… (PLD), 4.93 Ã… (LCD)",3D network with narrow channels,MOFs,Size exclusion at sub-nanometer scale,Not Reported,Strong interactions and early pore filling due to small pore size,10.1021-acs.cgd.4c01285.json,"298 K, up to 1 bar",Not Applicable,High isosteric heat of adsorption due to strong interactions with framework atoms.,,,,,,,,
MUT-11,acetylene,Yes,"3.14 Ã… (PLD), 4.93 Ã… (LCD)",3D network with narrow channels,MOFs,Size exclusion at sub-nanometer scale,Not Reported,Strong interactions and early pore filling due to small pore size,10.1021-acs.cgd.4c01285.json,"298 K, up to 1 bar",Not Applicable,"High isosteric heat of adsorption, slightly lower uptake compared to CO2.",,,,,,,,
MUT-11,hydrogen,No,"3.14 Ã… (PLD), 4.93 Ã… (LCD)",3D network with narrow channels,MOFs,Size exclusion at sub-nanometer scale,Not Reported,Weak interactions at room temperature,10.1021-acs.cgd.4c01285.json,"298 K, up to 100 bar",Not Applicable,Better adsorption at cryogenic temperatures (77 K).,,,,,,,,
MUT-11,nitrogen,No,"3.14 Ã… (PLD), 4.93 Ã… (LCD)",3D network with narrow channels,MOFs,Size exclusion at sub-nanometer scale,Not Reported,"Moderate interactions, slower pore filling",10.1021-acs.cgd.4c01285.json,"298 K, up to 1 bar",Not Applicable,Interaction strength lies between CO2/C2H2 and H2.,,,,,,,,
MUF-15-OMe,carbon dioxide,Pressure-dependent,"3.4 Ã… (PLD), 5.0 Ã… (LCD)",3D channels,MOFs,"Flexing of the framework creates additional pore space, enabling selective adsorption.",Not Reported,Gate opening at around 620 Torr,10.1021-acs.chemmater.1c03170.json,"273 K, 1 bar",620 Torr,CO2 adsorption benefits from the additional pore space generated by gate opening.,,,,,,,,
MUF-15-OMe,nitrogen,No,"3.4 Ã… (PLD), 5.0 Ã… (LCD)",3D channels,MOFs,"Flexing of the framework creates additional pore space, enabling selective adsorption.",Not Reported,Size exclusion due to lack of second adsorption step,10.1021-acs.chemmater.1c03170.json,"273 K, 1 bar",Not Applicable,N2 does not benefit from the additional pore space created by framework flexing.,,,,,,,,
MUF-15-OMe,hydrogen,Temperature-dependent,"3.4 Ã… (PLD), 5.0 Ã… (LCD)",3D channels,MOFs,"Flexing of the framework creates additional pore space, enabling selective adsorption.",Not Reported,Quantum sieving enabled by framework flexing,10.1021-acs.chemmater.1c03170.json,"30â€?0 K, exposure pressure varies","Varies with temperature (e.g., 0.07 mbar for H2 at boiling point)",H2 selectivity decreases as temperature increases due to closed additional pores at higher temperatures.,,,,,,,,
MUF-15-OMe,deuterium,Yes,"3.4 Ã… (PLD), 5.0 Ã… (LCD)",3D channels,MOFs,"Flexing of the framework creates additional pore space, enabling selective adsorption.",Not Reported,Kinetic quantum sieving in newly created void space,10.1021-acs.chemmater.1c03170.json,"30â€?0 K, exposure pressure varies","Varies with temperature (e.g., 0.04 mbar for D2 at boiling point)","D2 diffuses faster than H2 in the newly created void space, enhancing selectivity.",,,,,,,,
MUF-15-OMe,acetylene,Yes,"3.4 Ã… (PLD), 5.0 Ã… (LCD)",3D channels,MOFs,"Flexing of the framework creates additional pore space, enabling selective adsorption.",Not Reported,Gate opening at specific pressures,10.1021-acs.chemmater.1c03170.json,"263â€?93 K, pressures vary",Around 110 Torr at 263 K,C2H2 induces structural transformation and increased uptake.,,,,,,,,
MUF-15-OMe,ethylene,Yes,"3.4 Ã… (PLD), 5.0 Ã… (LCD)",3D channels,MOFs,"Flexing of the framework creates additional pore space, enabling selective adsorption.",Not Reported,Gate opening at specific pressures,10.1021-acs.chemmater.1c03170.json,"195â€?93 K, pressures vary",Around 85 Torr at 195 K,C2H4 induces structural transformation and increased uptake.,,,,,,,,
MUF-15-OMe,ethane,Yes,"3.4 Ã… (PLD), 5.0 Ã… (LCD)",3D channels,MOFs,"Flexing of the framework creates additional pore space, enabling selective adsorption.",Not Reported,Gate opening at specific pressures,10.1021-acs.chemmater.1c03170.json,"263â€?93 K, pressures vary",Around 100 Torr at 263 K,C2H6 induces structural transformation and increased uptake.,,,,,,,,
MU-8,hydrogen sulfide,Yes,"2 Ã…, 6 Ã…, 14 Ã…",Core-shell structure with bimodal pore distribution,MOF composite,Size exclusion at sub-nanometer scale combined with electrostatic interaction,3.6 Ã…,Electrostatic interaction and size exclusion,10.1016_j.cej.2022.139001.json,"25 Â°C, up to 35 bar",Not Applicable,H2S adsorption is enhanced due to optimized pore size and additional open metal sites.,,,,,,,,
MU-8,carbon dioxide,Yes,"2 Ã…, 6 Ã…, 14 Ã…",Core-shell structure with bimodal pore distribution,MOF composite,Size exclusion at sub-nanometer scale combined with electrostatic interaction,3.3 Ã…,Electrostatic interaction and size exclusion,10.1016_j.cej.2022.139001.json,"25 Â°C, up to 35 bar",Not Applicable,CO2 adsorption is improved compared to pristine UiO-66(Zr) due to increased pore volume in the 3â€? Ã… range.,,,,,,,,
MU-8,methane,No,"2 Ã…, 6 Ã…, 14 Ã…",Core-shell structure with bimodal pore distribution,MOF composite,Size exclusion at sub-nanometer scale combined with electrostatic interaction,3.8 Ã…,Size exclusion,10.1016_j.cej.2022.139001.json,"25 Â°C, up to 35 bar",Not Applicable,CH4 diffusion is restricted by the tuned pore size distribution.,,,,,,,,
MU-8,nitrogen,No,"2 Ã…, 6 Ã…, 14 Ã…",Core-shell structure with bimodal pore distribution,MOF composite,Size exclusion at sub-nanometer scale combined with electrostatic interaction,3.64 Ã…,Size exclusion,10.1016_j.cej.2022.139001.json,"25 Â°C, up to 35 bar",Not Applicable,N2 adsorption is reduced due to pore size optimization for size exclusion.,,,,,,,,
MU-4,hydrogen sulfide,Yes,"2 Ã…, 6 Ã…, 14 Ã…",Core-shell structure with bimodal pore distribution,MOF composite,Size exclusion at sub-nanometer scale combined with electrostatic interaction,3.6 Ã…,Electrostatic interaction and size exclusion,10.1016_j.cej.2022.139001.json,"25 Â°C, up to 35 bar",Not Applicable,Enhanced H2S adsorption due to optimized pore size and additional open metal sites.,,,,,,,,
MU-4,carbon dioxide,Yes,"2 Ã…, 6 Ã…, 14 Ã…",Core-shell structure with bimodal pore distribution,MOF composite,Size exclusion at sub-nanometer scale combined with electrostatic interaction,3.3 Ã…,Electrostatic interaction and size exclusion,10.1016_j.cej.2022.139001.json,"25 Â°C, up to 35 bar",Not Applicable,Improved CO2 adsorption compared to pristine UiO-66(Zr) due to increased pore volume in the 3â€? Ã… range.,,,,,,,,
MU-4,methane,No,"2 Ã…, 6 Ã…, 14 Ã…",Core-shell structure with bimodal pore distribution,MOF composite,Size exclusion at sub-nanometer scale combined with electrostatic interaction,3.8 Ã…,Size exclusion,10.1016_j.cej.2022.139001.json,"25 Â°C, up to 35 bar",Not Applicable,CH4 diffusion is limited by tuned pore size distribution.,,,,,,,,
MU-4,nitrogen,No,"2 Ã…, 6 Ã…, 14 Ã…",Core-shell structure with bimodal pore distribution,MOF composite,Size exclusion at sub-nanometer scale combined with electrostatic interaction,3.64 Ã…,Size exclusion,10.1016_j.cej.2022.139001.json,"25 Â°C, up to 35 bar",Not Applicable,N2 adsorption is reduced due to pore size optimization for size exclusion.,,,,,,,,
M-PTC MOFs,methylene blue,Yes,"0.60 nm (measured, desolvated), 0.84 nm (calculated, solvated)",3D interconnected channels,MOFs,Size exclusion based on hydrodynamic radii and uniform pore size distribution.,0.49 nm (hydrodynamic radius),Size exclusion,10.1021-cm301726k_1747623569904980_majumder2012.json,"Aqueous solution, 10^-6 M dye concentration, room temperature",Not Applicable,Absorption rate unchanged in the presence of larger dyes.,,,,,,,,
M-PTC MOFs,methyl viologen,Yes,"0.60 nm (measured, desolvated), 0.84 nm (calculated, solvated)",3D interconnected channels,MOFs,Size exclusion based on hydrodynamic radii and uniform pore size distribution.,0.43 nm (hydrodynamic radius),Size exclusion,10.1021-cm301726k_1747623569904980_majumder2012.json,"Aqueous solution, 10^-6 M dye concentration, room temperature",Not Applicable,Reaches saturation faster than methylene blue.,,,,,,,,
M-PTC MOFs,Rhodamine B,No,"0.60 nm (measured, desolvated), 0.84 nm (calculated, solvated)",3D interconnected channels,MOFs,Size exclusion based on hydrodynamic radii and uniform pore size distribution.,0.65 nm (hydrodynamic radius),Size exclusion,10.1021-cm301726k_1747623569904980_majumder2012.json,"Aqueous solution, 10^-6 M dye concentration, room temperature",Not Applicable,Excluded due to larger size compared to pore aperture.,,,,,,,,
M-PTC MOFs,Erioglaucine,No,"0.60 nm (measured, desolvated), 0.84 nm (calculated, solvated)",3D interconnected channels,MOFs,Size exclusion based on hydrodynamic radii and uniform pore size distribution.,Not Reported,Size exclusion,10.1021-cm301726k_1747623569904980_majumder2012.json,"Aqueous solution, room temperature",Not Applicable,Larger dye excluded based on measured pore size.,,,,,,,,
M-PTC MOFs,carbon dioxide,Yes,"0.60 nm (measured, desolvated), 0.84 nm (calculated, solvated)",3D interconnected channels,MOFs,Size exclusion based on hydrodynamic radii and uniform pore size distribution.,Not Reported,Strong adsorption interaction,10.1021-cm301726k_1747623569904980_majumder2012.json,"Gas phase, 273 K, 1 bar",Not Applicable,IAST CO2/N2 selectivity of 300 observed.,,,,,,,,
M-PTC MOFs,hydrogen,Yes,"0.60 nm (measured, desolvated), 0.84 nm (calculated, solvated)",3D interconnected channels,MOFs,Size exclusion based on hydrodynamic radii and uniform pore size distribution.,Not Reported,Strong adsorption interaction,10.1021-cm301726k_1747623569904980_majumder2012.json,"Gas phase, room temperature",Not Applicable,Binding enthalpy of 10.75 kJ/mol observed.,,,,,,,,
MoS2-Cd0.5Zn0.5S,deuterium,Yes,Not Reported,Not Reported,Other,Not Reported,Not Reported,Photocatalytic splitting of D2O,10.1002-cssc.202000562_1747626001082491_zeng2020.json,"298 K, simulated solar spectrum irradiation",Not Applicable,Deuterium is evolved by photocatalysis rather than sieving.,,,,,,,,
MoS2/CMOF composite membrane,ciprofloxacin,No,0.309 nm (mean pore diameter),Hierarchical architecture with multistage micropores and mesopores,MOF composite,"Combination of molecular sieving effect (size exclusion), electrostatic repulsion, and hydrophilic-hydrophobic interaction",12.9 Ã— 7.2 Ã…,"Size exclusion, electrostatic repulsion",10.1016_j.cej.2022.137808.json,"pH = 7.0, 0.2 MPa applied pressure",Not Applicable,Rejection rate: 98.01 Â± 1.12%,,,,,,,,
MoS2/CMOF composite membrane,ofloxacin,No,0.309 nm (mean pore diameter),Hierarchical architecture with multistage micropores and mesopores,MOF composite,"Combination of molecular sieving effect (size exclusion), electrostatic repulsion, and hydrophilic-hydrophobic interaction",13.6 Ã— 7.6 Ã…,"Size exclusion, faint electrostatic repulsion",10.1016_j.cej.2022.137808.json,"pH = 7.0, 0.2 MPa applied pressure",Not Applicable,Rejection rate: 94.31 Â± 0.68%,,,,,,,,
MoS2/CMOF composite membrane,methylene blue,No,0.309 nm (mean pore diameter),Hierarchical architecture with multistage micropores and mesopores,MOF composite,"Combination of molecular sieving effect (size exclusion), electrostatic repulsion, and hydrophilic-hydrophobic interaction",15.0 Ã— 6.3 Ã…,Electrostatic repulsion,10.1016_j.cej.2022.137808.json,Not Reported,Not Applicable,Rejection rate: 97.74 Â± 0.77%,,,,,,,,
MoS2/CMOF composite membrane,rhodamine B,No,0.309 nm (mean pore diameter),Hierarchical architecture with multistage micropores and mesopores,MOF composite,"Combination of molecular sieving effect (size exclusion), electrostatic repulsion, and hydrophilic-hydrophobic interaction",17.0 Ã— 13.3 Ã…,Size exclusion,10.1016_j.cej.2022.137808.json,Not Reported,Not Applicable,Rejection rate: 95.68 Â± 0.25%,,,,,,,,
MoS2/CMOF composite membrane,congo red,No,0.309 nm (mean pore diameter),Hierarchical architecture with multistage micropores and mesopores,MOF composite,"Combination of molecular sieving effect (size exclusion), electrostatic repulsion, and hydrophilic-hydrophobic interaction",26.2 Ã— 7.4 Ã…,Size exclusion,10.1016_j.cej.2022.137808.json,Not Reported,Not Applicable,Rejection rate: 99.17 Â± 0.18%,,,,,,,,
MoS2,sodium chloride,No,0.44-1.9 nm,Not Reported,Other,Interlayer nanochannel-oriented sieving,0.72 nm,Size exclusion,10.1016-j.seppur.2021.118996_1747625125492110_zhang2021.json,Not Reported,Not Applicable,Composite with peptides,,,,,,,,
MoOFOUR-Co-tpb,n-hexane,Yes,"3.8 Ã… (Channel C), 4.9 Ã… x 6.9 Ã… (Channel B), 5.5 Ã… x 7.4 Ã… (Channel A)",3D gourd-shaped channels,MOFs,Dual pore-size sieving system,Not Reported,Size exclusion at sub-nanometer scale,10.1002-aic.17937.json,303 K,Not Applicable,"Adsorption capacity: 136 mg/g, Channels A and B accessible",,,,,,,,
MoOFOUR-Co-tpb,3-methylpentane,Yes,"3.8 Ã… (Channel C), 4.9 Ã… x 6.9 Ã… (Channel B), 5.5 Ã… x 7.4 Ã… (Channel A)",3D gourd-shaped channels,MOFs,Dual pore-size sieving system,5.2 Ã… x 6.2 Ã…,Size exclusion at sub-nanometer scale,10.1002-aic.17937.json,303 K,Not Applicable,"Adsorption capacity: 82.6 mg/g, Channel A accessible",,,,,,,,
