Repository: MontageBai/Data-driven-discovery-of-metal-organic-frameworks-for-sieving-separation-of-C5-quinary-mixture-

File: AdsorptionInformationCard/After Process JSON.csv (part 25 of 46)
Materials Name,Molecule Name,Can Pass SievingPore Size,Structure Type,Material Category,Sieving Mechanism,Molecular Size,Mechanism,File Name,Test Conditions,Threshold Pressure,Additional Info,,,,,,,,,
MoOFOUR-Co-tpb,"2,2-dimethylbutane",No,"3.8 Ã… (Channel C), 4.9 Ã… x 6.9 Ã… (Channel B), 5.5 Ã… x 7.4 Ã… (Channel A)",3D gourd-shaped channels,MOFs,Dual pore-size sieving system,6.2 Ã…,Size exclusion at sub-nanometer scale,10.1002-aic.17937.json,303 K,Not Applicable,Excluded by all channels,,,,,,,,
MOOFOUR-1-Ni,carbon dioxide,Yes,Triangular-shaped channels,1D channels,MOFs,Not Reported,3.30 Ã…,Size exclusion,10.1039-c7cs00153c_1747623563774281_adil2017.json,"298 K, 1 bar",Not Applicable,Enhanced interaction with CO2 due to pore confinement,,,,,,,,
MOOFOUR-1-Ni,methane,Yes,Triangular-shaped channels,1D channels,MOFs,Not Reported,3.64 Ã…,Size exclusion,10.1039-c7cs00153c_1747623563774281_adil2017.json,"298 K, 1 bar",Not Applicable,Weaker interaction with CH4 compared to CO2,,,,,,,,
MOOFOUR-1-Ni,nitrogen,Yes,Triangular-shaped channels,1D channels,MOFs,Not Reported,3.80 Ã…,Size exclusion,10.1039-c7cs00153c_1747623563774281_adil2017.json,"298 K, 1 bar",Not Applicable,Weaker interaction with N2 compared to CO2,,,,,,,,
MOFs,hydrogen,Temperature-dependent,3.4 Ã… (optimal),Not Reported,MOFs,Size exclusion at sub-nanometer scale,0.24 Ã— 0.24 Ã— 0.314 nm,Quantum sieving,10.1016-j.ijhydene.2023.10.282.json,<77 K,Not Applicable,Optimal pore size of approximately 3.4 Ã… enhances quantum sieving effect.,,,,,,,,
MOF-in-COF,hydrogen,Yes,Reduced from >1 nm to ultramicropore range,Hybrid MOF-COF structure,MOF composite,Pore-size narrowing achieved by growing a 1D MOF structure within the 1D pores of a COF.,0.289 nm,Molecular sieving,s41565-022-01168-3.json,Not Reported,Not Applicable,Selective hydrogen separation achieved through pore-size narrowing.,,,,,,,,
MOF-in-COF,other gases,No,Reduced from >1 nm to ultramicropore range,Hybrid MOF-COF structure,MOF composite,Pore-size narrowing achieved by growing a 1D MOF structure within the 1D pores of a COF.,Varies,Size exclusion,s41565-022-01168-3.json,Not Reported,Not Applicable,MOF-in-COF selectively separates hydrogen from other gases.,,,,,,,,
MOF-EIA,hydrogen,Conditional (see Additional Info),"4.1 Ã… (hydrophobic hexagonal pore aperture), 5.1Ã—5.2 Ã… (hydrophilic triangular pore)",Two types of pores: hydrophobic hexagonal and hydrophilic triangular,MOFs,Size exclusion at sub-nanometer scale with quantum effects,2.4Ã—2.4Ã—3.14 Ã…,Quantum sieving,10.1039-c9ta14254a_1747624927575787_10.1039@C9TA14254A.json,"77 K, loading pressures between 0â€?00 kPa",Not Applicable,Local optimal operational temperature (LOOT) phenomenon observed at ~30 K for the larger hydrophilic pore; weaker hydrophobic pore contributes only at temperatures below ~30 K.,,,,,,,,
MOF-EIA,deuterium,Conditional (see Additional Info),"4.1 Ã… (hydrophobic hexagonal pore aperture), 5.1Ã—5.2 Ã… (hydrophilic triangular pore)",Two types of pores: hydrophobic hexagonal and hydrophilic triangular,MOFs,Size exclusion at sub-nanometer scale with quantum effects,2.4Ã—2.4Ã—3.14 Ã…,Quantum sieving,10.1039-c9ta14254a_1747624927575787_10.1039@C9TA14254A.json,"77 K, loading pressures between 0â€?00 kPa",Not Applicable,LOOT phenomenon observed at ~30 K; quantum-induced exclusion dominates at specific temperatures.,,,,,,,,
MOF-B: OPT_act_sym_7_mc_4_1B_2CF3,methane,Yes,"6.07 Ã… (PLD), 8.9 Ã… (LCD)",Not Reported,MOFs,Not Reported,3.758 Ã…,Not Reported,10.1016_j.seppur.2024.128477.json,"300 K, Pressure range 0-100 bar",Not Applicable,Good agreement between ML-predicted CH4 loadings and dataset values.,,,,,,,,
MOF-A: OPT_act_sym_6_mc_3_sym_3_on_2_1B_4Br_1B_4Br,methane,Yes,"7.56 Ã… (PLD), 13.0 Ã… (LCD)",Not Reported,MOFs,Not Reported,3.758 Ã…,Not Reported,10.1016_j.seppur.2024.128477.json,"300 K, Pressure range 0-100 bar",Not Applicable,Good agreement between ML-predicted CH4 loadings and dataset values.,,,,,,,,
MOF-818,insulin,Yes,3.8 nm,Not Reported,MOFs,Not Reported,Not Reported,Size exclusion,d1cs01011e.json,Not Reported,Not Applicable,Encapsulation content: 2.8 nmol mg^-1,,,,,,,,
MOF-808-12C4E,lithium ion,Yes,1.3 ~ 1.5 nm,Not Reported,MOFs,Size exclusion based on molecular dimensions and chelation interaction.,0.152 nm (dehydrated diameter),Size exclusion at sub-nanometer scale,10.1016-j.cej.2024.158435.json,"303 K, pH ~6.3",Not Applicable,High affinity due to chelation with crown ether units.,,,,,,,,
MOF-808-12C4E,sodium ion,No,1.3 ~ 1.5 nm,Not Reported,MOFs,Size exclusion based on molecular dimensions and chelation interaction.,Not Reported,Size exclusion at sub-nanometer scale,10.1016-j.cej.2024.158435.json,"303 K, pH ~6.3",Not Applicable,Poor size suitability with 12C4E ring and weaker interaction.,,,,,,,,
MOF-808-12C4E,potassium ion,No,1.3 ~ 1.5 nm,Not Reported,MOFs,Size exclusion based on molecular dimensions and chelation interaction.,Not Reported,Size exclusion at sub-nanometer scale,10.1016-j.cej.2024.158435.json,"303 K, pH ~6.3",Not Applicable,Larger diameter leads to steric hindrance in the 12C4E ring.,,,,,,,,
MOF-808-12C4E,calcium ion,No,1.3 ~ 1.5 nm,Not Reported,MOFs,Size exclusion based on molecular dimensions and chelation interaction.,Not Reported,Size exclusion at sub-nanometer scale,10.1016-j.cej.2024.158435.json,"303 K, pH ~6.3",Not Applicable,Stronger positive charge inhibits adsorption via electrostatic repulsion.,,,,,,,,
MOF-808-12C4E,magnesium ion,No,1.3 ~ 1.5 nm,Not Reported,MOFs,Size exclusion based on molecular dimensions and chelation interaction.,Not Reported,Size exclusion at sub-nanometer scale,10.1016-j.cej.2024.158435.json,"303 K, pH ~6.3",Not Applicable,Stronger positive charge inhibits adsorption via electrostatic repulsion.,,,,,,,,
MOF-808 membrane,lithium ions,Yes,1.0 nm,Not Reported,MOF membrane,Size exclusion at sub-nanometer scale,0.7â€?.8 nm,Size exclusion,10.1016_j.apsusc.2022.153628.json,Not Reported,Not Applicable,The MOF-808 membrane allows rapid passage of lithium ions while blocking polysulfides.,,,,,,,,
MOF-808 membrane,polysulfides,No,1.0 nm,Not Reported,MOF membrane,Size exclusion at sub-nanometer scale,1.1â€?.2 nm,Size exclusion,10.1016_j.apsusc.2022.153628.json,Not Reported,Not Applicable,The MOF-808 membrane effectively blocks polysulfides due to its appropriate pore size.,,,,,,,,
MOF-808,vanadium ion,Yes,â‰?0.1 Ã… (hexagonal window),3D interconnected tetrahedral and adamantane cages,MOF composite,Conditional sieving based on pore aperture size,8.14â€?.34 Ã…,Size-dependent permeation,10.1002-adfm.202104629_1747623779910877_xin2021.json,Not Reported,Not Applicable,Hexagonal window allows vanadium ions to enter cavities.,,,,,,,,
MOF-808,proton,Yes,â‰?0.1 Ã… (hexagonal window),3D interconnected tetrahedral and adamantane cages,MOF composite,Conditional sieving based on pore aperture size,Not Reported,Grotthuss mechanism via hydrogen-bond networks,10.1002-adfm.202104629_1747623779910877_xin2021.json,Not Reported,Not Applicable,Protons exhibit faster transport due to abundant hydrogen-bonding networks.,,,,,,,,
MOF-808,fluorescein sodium,Yes,14.0 Ã…,adamantane-shaped cage,MOFs,Pore sieving effect determines that RhB adsorption is restricted to the surface while FS can adsorb both on the surface and inside the pores.,12.0 x 9.5 Ã…,Pore sieving effect,10.1002-aoc.6314_1747624385897059_jia2021.json,"303 K, natural pH",Not Applicable,Adsorption occurs on the surface and inside the pore.,,,,,,,,
MOF-808,rhodamine B,No,14.0 Ã…,adamantane-shaped cage,MOFs,Pore sieving effect determines that RhB adsorption is restricted to the surface while FS can adsorb both on the surface and inside the pores.,15.6 x 14.8 Ã…,Size exclusion,10.1002-aoc.6314_1747624385897059_jia2021.json,"303 K, natural pH",Not Applicable,Adsorption occurs only on the surface due to size exclusion.,,,,,,,,
MOF-808,iron(II) ion,Yes,10.1 Ã…,3D cages,MOF composite,Size exclusion at sub-nanometer scale,8.6 Ã…,Facilitated transport,10.1016_j.cej.2022.136752.json,"298 K, 1 bar",Not Applicable,Fe2+ species can enter the cage windows and diffuse through the frameworks due to larger cage sizes.,,,,,,,,
MOF-808,proton,Yes,10.1 Ã…,3D cages,MOF composite,Size exclusion at sub-nanometer scale,0.24 Ã…,Kinetic sieving,10.1016_j.cej.2022.136752.json,"298 K, 1 bar",Not Applicable,Protons are facilitated by abundant -COOH groups forming extensive hydrogen-bond networks.,,,,,,,,
MOF-808,lithium,No,0.48 nm,Not Reported,MOFs,Size exclusion at sub-nanometer scale,0.76 nm (hydrated diameter),Size exclusion,10.1016_j.seppur.2025.133044.json,Not Reported,Not Applicable,Hydrated diameter exceeds effective pore size.,,,,,,,,
MOF-808,magnesium,No,0.48 nm,Not Reported,MOFs,Size exclusion at sub-nanometer scale,0.86 nm (hydrated diameter),Size exclusion,10.1016_j.seppur.2025.133044.json,Not Reported,Not Applicable,Hydrated diameter exceeds effective pore size.,,,,,,,,
MOF-808,water,Yes,18.4 Ã… and 14 Ã… (cages),3D porous structure,MOFs,Water adsorption creates hydrogen-bonded networks for proton transport.,Not Reported,Size exclusion at sub-nanometer scale,10.1039-d0qi00883d_1747625532046580_chen2020.json,Not Reported,Not Applicable,Water molecules facilitate proton hopping through hydrogen bonding.,,,,,,,,
MOF-802,hydrogen,Yes,0.44 nm (micropore),3D cages,MOF membrane,Size exclusion at sub-nanometer scale,0.29 nm,Size exclusion at sub-nanometer scale,10.1016_j.memsci.2023.122171.json,"25 Â°C, 1 bar",Not Applicable,H2 permeance of ~3785 GPU with selectivity of ~24 for H2/CO2 gas pair.,,,,,,,,
MOF-802,carbon dioxide,Conditional (see Additional Info),0.44 nm (micropore),3D cages,MOF membrane,Size exclusion at sub-nanometer scale,0.33 nm,Facilitated transport effect of water towards CO2,10.1016_j.memsci.2023.122171.json,"25 Â°C, 1 bar",Not Applicable,CO2 permeance lower than H2 due to size sieving effect but enhanced by water vapor presence.,,,,,,,,
MOF-802,nitrogen,Yes,0.44 nm (micropore),3D cages,MOF membrane,Size exclusion at sub-nanometer scale,Not Reported,Kinetic sieving,10.1016_j.memsci.2023.122171.json,"25 Â°C, 1 bar",Not Applicable,Selectivity H2/N2 not explicitly reported but implied higher than Knudsen diffusion selectivity (4.7).,,,,,,,,
MOF-802,methane,Yes,0.44 nm (micropore),3D cages,MOF membrane,Size exclusion at sub-nanometer scale,Not Reported,Kinetic sieving,10.1016_j.memsci.2023.122171.json,"25 Â°C, 1 bar",Not Applicable,Selectivity H2/CH4 not explicitly reported but implied higher than Knudsen diffusion selectivity (4.7).,,,,,,,,
MOF-802,propylene,No,0.44 nm (micropore),3D cages,MOF membrane,Size exclusion at sub-nanometer scale,Not Reported,Size exclusion at sub-nanometer scale,10.1016_j.memsci.2023.122171.json,"25 Â°C, 1 bar",Not Applicable,"Selectivity H2/C3H6 exceeds 45, indicating excellent molecular-sieve capability.",,,,,,,,
MOF-802,propane,No,0.44 nm (micropore),3D cages,MOF membrane,Size exclusion at sub-nanometer scale,Not Reported,Size exclusion at sub-nanometer scale,10.1016_j.memsci.2023.122171.json,"25 Â°C, 1 bar",Not Applicable,"Selectivity H2/C3H8 exceeds 45, indicating excellent molecular-sieve capability.",,,,,,,,
MOF-801-25%AA,methanol,Yes,Not Reported,Not Reported,MOF membrane,Not Reported,3.8 Ã…,Not Reported,10.1016_j.memsci.2025.123933.json,Not Reported,Not Applicable,Not Reported,,,,,,,,
MOF-801-25%AA,dimethyl carbonate,Conditional (see Additional Info),Not Reported,Not Reported,MOF membrane,Not Reported,5.7 Ã…,Not Reported,10.1016_j.memsci.2025.123933.json,Not Reported,Not Applicable,"Higher concentration of acetic acid leads to increased lattice defects, allowing partial passage of dimethyl carbonate.",,,,,,,,
MOF-801-15%AA,methanol,Yes,4.9 Ã…,3D cages,MOF membrane,Size exclusion at sub-nanometer scale,3.8 Ã…,Size exclusion at sub-nanometer scale,10.1016_j.memsci.2025.123933.json,"40 Â°C, methanol content in feed: 10 wt%",Not Applicable,The membrane exhibited a total flux of ~3700 g mâˆ? hâˆ? and separation factor of ~630.,,,,,,,,
MOF-801-15%AA,dimethyl carbonate,No,4.9 Ã…,3D cages,MOF membrane,Size exclusion at sub-nanometer scale,5.7 Ã…,Size exclusion at sub-nanometer scale,10.1016_j.memsci.2025.123933.json,"40 Â°C, methanol content in feed: 10 wt%",Not Applicable,The membrane exhibited a total flux of ~3700 g mâˆ? hâˆ? and separation factor of ~630.,,,,,,,,
MOF-801-10%TFA,methanol,Yes,Not Reported,Not Reported,MOF membrane,Not Reported,3.8 Ã…,Not Reported,10.1016_j.memsci.2025.123933.json,Not Reported,Not Applicable,Not Reported,,,,,,,,
MOF-801-10%TFA,dimethyl carbonate,Yes,Not Reported,Not Reported,MOF membrane,Not Reported,5.7 Ã…,Not Reported,10.1016_j.memsci.2025.123933.json,Not Reported,Not Applicable,"High acidity of TFA increases lattice defects, reducing size-sieving efficiency.",,,,,,,,
MOF-801/MOF-808 binary composite,vanadium ion,Conditional (see Additional Info),Combination of 3.5 Ã… (triangular window) and â‰?0.1 Ã… (hexagonal window),Hybrid structure combining features of MOF-801 and MOF-808,MOF composite,Synergistic size exclusion and proton transport enhancement,8.14â€?.34 Ã…,Combined size exclusion and facilitated transport,10.1002-adfm.202104629_1747623779910877_xin2021.json,Not Reported,Not Applicable,Synergistic effect of MOF-801 and MOF-808 balances vanadium resistance and proton conductivity.,,,,,,,,
MOF-801/MOF-808 binary composite,proton,Yes,Combination of 3.5 Ã… (triangular window) and â‰?0.1 Ã… (hexagonal window),Hybrid structure combining features of MOF-801 and MOF-808,MOF composite,Synergistic size exclusion and proton transport enhancement,Not Reported,Grotthuss mechanism via hydrogen-bond networks,10.1002-adfm.202104629_1747623779910877_xin2021.json,Not Reported,Not Applicable,Enhanced proton transport due to abundant hydrogen-bonding networks in MOF-808.,,,,,,,,
MOF-801,vanadium ion,No,3.5 Ã… (triangular window),3D interconnected tetrahedral and octahedral cavities,MOF composite,Size exclusion at sub-nanometer scale,8.14â€?.34 Ã…,Size exclusion,10.1002-adfm.202104629_1747623779910877_xin2021.json,Not Reported,Not Applicable,Vanadium ion permeation is effectively inhibited by the small triangular windows.,,,,,,,,
MOF-801,proton,Yes,3.5 Ã… (triangular window),3D interconnected tetrahedral and octahedral cavities,MOF composite,Size exclusion at sub-nanometer scale,Not Reported,Grotthuss mechanism via hydrogen-bond networks,10.1002-adfm.202104629_1747623779910877_xin2021.json,Not Reported,Not Applicable,Protons can pass through due to smaller size and facilitated hopping mechanism.,,,,,,,,
MOF-801,methanol,Yes,"4.6 Ã… (intrinsic lattice aperture), 5.6 Ã… (cluster-missing defect-free)",3D cages,MOF membrane,Size exclusion at sub-nanometer scale,3.8 Ã…,Size exclusion,10.1002-adma.202416669.json,"50 Â°C, methanol content in feed: 10 wt.%",Not Applicable,Freely passes through the membrane due to smaller size compared to pore size.,,,,,,,,
MOF-801,methyl acetate,No,"4.6 Ã… (intrinsic lattice aperture), 5.6 Ã… (cluster-missing defect-free)",3D cages,MOF membrane,Size exclusion at sub-nanometer scale,4.7 Ã…,Size exclusion,10.1002-adma.202416669.json,"50 Â°C, methanol content in feed: 10 wt.%",Not Applicable,Blocked by the intrinsic lattice aperture of 4.6 Ã….,,,,,,,,
MOF-801,dimethyl carbonate,No,"4.6 Ã… (intrinsic lattice aperture), 5.6 Ã… (cluster-missing defect-free)",3D cages,MOF membrane,Size exclusion at sub-nanometer scale,5.7 Ã…,Size exclusion,10.1002-adma.202416669.json,"50 Â°C, methanol content in feed: 10 wt.%",Not Applicable,Encounters high transport resistance through the lattice pores.,,,,,,,,
MOF-801,methyl tertiary butyl ether,No,"4.6 Ã… (intrinsic lattice aperture), 5.6 Ã… (cluster-missing defect-free)",3D cages,MOF membrane,Size exclusion at sub-nanometer scale,6.2 Ã…,Size exclusion,10.1002-adma.202416669.json,"50 Â°C, methanol content in feed: 10 wt.%",Not Applicable,Experiences much higher resistance passing through the membrane pore.,,,,,,,,
MOF-801,hydronium,Yes,"3.5 Ã… (theoretical triangular window), 6.2 Ã… (average pore size from N2 adsorption)",3D cages with interconnected tetrahedral and octahedral cavities,MOF membrane,Size exclusion at sub-nanometer scale facilitated by precise pore structure,4.12 Ã…,Size exclusion at sub-nanometer scale,10.1002-aic.17657.json,"Concentration-driven dialysis diffusion test, 298 K",Not Applicable,Hydronium ions show high permeation rate through the membrane.,,,,,,,,
MOF-801,vanadium ion,No,"3.5 Ã… (theoretical triangular window), 6.2 Ã… (average pore size from N2 adsorption)",3D cages with interconnected tetrahedral and octahedral cavities,MOF membrane,Size exclusion at sub-nanometer scale facilitated by precise pore structure,8.14â€?.34 Ã…,Size exclusion at sub-nanometer scale,10.1002-aic.17657.json,"Concentration-driven dialysis diffusion test, 298 K",Not Applicable,Vanadium ions are effectively blocked by the membrane due to their larger size.,,,,,,,,
MOF-801,hydrogen,Yes,"3.8 Ã… (tetrahedral cage), 6.7 Ã… (octahedral cage)",Interconnected tetrahedral and octahedral cages,MOF membrane,Precise molecular sieving based on size exclusion and differential transition energy barriers,2.89 Ã…,Size exclusion,10.1002-anie.202405676.json,"1 bar, 25Â°C",Not Applicable,"H2 permeance: ~1200 GPU, H2/CO2 selectivity: ~70",,,,,,,,
MOF-801,carbon dioxide,No,"3.8 Ã… (tetrahedral cage), 6.7 Ã… (octahedral cage)",Interconnected tetrahedral and octahedral cages,MOF membrane,Precise molecular sieving based on size exclusion and differential transition energy barriers,3.3 Ã…,Size exclusion,10.1002-anie.202405676.json,"1 bar, 25Â°C",Not Applicable,Higher transition energy barrier compared to H2,,,,,,,,
MOF-801,water,Yes,"3.8 Ã… (tetrahedral cage), 6.7 Ã… (octahedral cage)",Interconnected tetrahedral and octahedral cages,MOF membrane,Precise molecular sieving based on size exclusion and differential transition energy barriers,Not Reported,Size exclusion,10.1002-anie.202405676.json,5 bar applied pressure,Not Applicable,Water permeance: ~7.8 LÂ·mâ�»Â²Â·hâ�»Â¹Â·barâ�»Â?,,,,,,,,
MOF-801,magnesium ion,No,"3.8 Ã… (tetrahedral cage), 6.7 Ã… (octahedral cage)",Interconnected tetrahedral and octahedral cages,MOF membrane,Precise molecular sieving based on size exclusion and differential transition energy barriers,8.56 Ã… (hydrated diameter),Size exclusion with partial dehydration,10.1002-anie.202405676.json,5 bar applied pressure,Not Applicable,MgCl2 rejection: >95%,,,,,,,,
MOF-801,sodium,No,5â€? Ã…,Not Reported,MOF composite,Size exclusion at sub-nanometer scale combined with adsorption,7.2 Ã…,Size exclusion,10.1016-j.cej.2020.124452_1747625732346502_he2020.json,Not Reported,Not Applicable,"The channels in MOF-801 are smaller than the size of sodium ions, thus rejecting them.",,,,,,,,
MOF-801,cadmium,No,5â€? Ã…,Not Reported,MOF composite,Size exclusion at sub-nanometer scale combined with adsorption,Not Reported,Size exclusion and adsorption,10.1016-j.cej.2020.124452_1747625732346502_he2020.json,"Heavy metal solution (2000 ppm), FO mode",Not Applicable,"Rejection rate >94%, influenced by both size exclusion and adsorption properties.",,,,,,,,
MOF-801,nickel,No,5â€? Ã…,Not Reported,MOF composite,Size exclusion at sub-nanometer scale combined with adsorption,Not Reported,Size exclusion and adsorption,10.1016-j.cej.2020.124452_1747625732346502_he2020.json,"Heavy metal solution (2000 ppm), FO mode",Not Applicable,"Rejection rate >94%, influenced by both size exclusion and adsorption properties.",,,,,,,,
MOF-801,lead,No,5â€? Ã…,Not Reported,MOF composite,Size exclusion at sub-nanometer scale combined with adsorption,Not Reported,Size exclusion and adsorption,10.1016-j.cej.2020.124452_1747625732346502_he2020.json,"Heavy metal solution (2000 ppm), FO mode",Not Applicable,"Rejection rate >94%, influenced by both size exclusion and adsorption properties.",,,,,,,,
MOF-801,water,Yes,"4.8 Ã…, 5.6 Ã… (tetrahedral cavities), 7.4 Ã… (octahedral cavity)",3D cages,MOF membrane,Size exclusion at sub-nanometer scale,2.76 Ã…,Size exclusion,10.1016-j.cej.2024.157949.json,Not Reported,Not Applicable,Used for desalination and water/alcohol separation.,,,,,,,,
MOF-801,ethanol,No,"4.8 Ã…, 5.6 Ã… (tetrahedral cavities), 7.4 Ã… (octahedral cavity)",3D cages,MOF membrane,Size exclusion at sub-nanometer scale,4.3 Ã…,Size exclusion,10.1016-j.cej.2024.157949.json,343 K,Not Applicable,Water/ethanol separation achieved with high selectivity.,,,,,,,,
MOF-801,propylene,Yes,"4.8 Ã…, 5.6 Ã… (tetrahedral cavities), 7.4 Ã… (octahedral cavity)",3D cages,MOF membrane,Size exclusion at sub-nanometer scale,4.2 Ã…,Conformation-controlled molecular sieving,10.1016-j.cej.2024.157949.json,"35 Â°C, 212 kPa",Not Applicable,Separation of propylene/propane mixtures achieved.,,,,,,,,
MOF-801,propane,Conditional (see Additional Info),"4.8 Ã…, 5.6 Ã… (tetrahedral cavities), 7.4 Ã… (octahedral cavity)",3D cages,MOF membrane,Size exclusion at sub-nanometer scale,4.3 Ã…,Conformation-controlled molecular sieving,10.1016-j.cej.2024.157949.json,"35 Â°C, 212 kPa",Not Applicable,Only the 'eclipsed' conformation can pass through the membrane.,,,,,,,,
MOF-801,carbon dioxide,Yes,"4.8 Ã…, 5.6 Ã… (tetrahedral cavities), 7.4 Ã… (octahedral cavity)",3D cages,MOF membrane,Size exclusion at sub-nanometer scale,3.3 Ã…,Size exclusion,10.1016-j.cej.2024.157949.json,Not Reported,Not Applicable,High CO2/N2 selectivity observed.,,,,,,,,
MOF-801,nitrogen,No,"4.8 Ã…, 5.6 Ã… (tetrahedral cavities), 7.4 Ã… (octahedral cavity)",3D cages,MOF membrane,Size exclusion at sub-nanometer scale,3.64 Ã…,Size exclusion,10.1016-j.cej.2024.157949.json,Not Reported,Not Applicable,Used in CH4/N2 separation.,,,,,,,,
MOF-801,methane,No,"4.8 Ã…, 5.6 Ã… (tetrahedral cavities), 7.4 Ã… (octahedral cavity)",3D cages,MOF membrane,Size exclusion at sub-nanometer scale,3.8 Ã…,Size exclusion,10.1016-j.cej.2024.157949.json,10 bar,Not Applicable,N2/CH4 selectivity achieved due to asymmetric pore windows.,,,,,,,,
MOF-801,n-butane,Yes,"4.8 Ã…, 5.6 Ã… (tetrahedral cavities), 7.4 Ã… (octahedral cavity)",3D cages,MOF membrane,Size exclusion at sub-nanometer scale,4.3 nm,Size exclusion,10.1016-j.cej.2024.157949.json,Not Reported,Not Applicable,Higher selectivity for n-butane over isobutane due to favorable adsorption interactions.,,,,,,,,
MOF-801,isobutane,No,"4.8 Ã…, 5.6 Ã… (tetrahedral cavities), 7.4 Ã… (octahedral cavity)",3D cages,MOF membrane,Size exclusion at sub-nanometer scale,5.0 nm,Size exclusion,10.1016-j.cej.2024.157949.json,Not Reported,Not Applicable,Restricted passage compared to linear n-butane molecules.,,,,,,,,
"MOF-74-M (M = Mg, Co, Mn)",ethylene,Yes,11 Ã… channels,Channels aligned with square pyramidal MÂ²â�?centers,MOFs,pi-complexation for olefins; size exclusion for larger molecules,4.163 Ã…,pi-complexation with open metal sites,10.1016-j.isci.2021.103042_1747626115992237_S2589004221010105.json,"318 K, equimolar mixture",Not Applicable,Higher affinity toward ethylene compared to ethane confirmed by adsorption enthalpy,,,,,,,,
"MOF-74-M (M = Mg, Co, Mn)",ethane,No,11 Ã… channels,Channels aligned with square pyramidal MÂ²â�?centers,MOFs,pi-complexation for olefins; size exclusion for larger molecules,4.443 Ã…,Size exclusion or weaker interactions,10.1016-j.isci.2021.103042_1747626115992237_S2589004221010105.json,"318 K, equimolar mixture",Not Applicable,Lower affinity toward ethane compared to ethylene,,,,,,,,
"MOF-74-M (M = Mg, Co, Mn)",propylene,Yes,11 Ã… channels,Channels aligned with square pyramidal MÂ²â�?centers,MOFs,pi-complexation for olefins; size exclusion for larger molecules,4.678 Ã…,pi-complexation with open metal sites,10.1016-j.isci.2021.103042_1747626115992237_S2589004221010105.json,"298 K, 1 bar",Not Applicable,Exceptional propylene/propane selectivity of 46 for MOF-74-Co,,,,,,,,
"MOF-74-M (M = Mg, Co, Mn)",propane,No,11 Ã… channels,Channels aligned with square pyramidal MÂ²â�?centers,MOFs,pi-complexation for olefins; size exclusion for larger molecules,4.3â€?.118 Ã…,Size exclusion or weaker interactions,10.1016-j.isci.2021.103042_1747626115992237_S2589004221010105.json,"298 K, 1 bar",Not Applicable,Lower affinity toward propane compared to propylene,,,,,,,,
MOF-74-IM-38,hydrogen,Conditional (see Additional Info),Not Reported,1D channels,MOFs,Synergistic effect of kinetic quantum sieving and chemical affinity quantum sieving.,Not Reported,Kinetic quantum sieving,10.1021-jacs.7b07925_1747624800639266_kim2017.json,77 K,Not Applicable,H2 diffusion is limited by the presence of imidazole.,,,,,,,,
MOF-74-IM-38,deuterium,Yes,Not Reported,1D channels,MOFs,Synergistic effect of kinetic quantum sieving and chemical affinity quantum sieving.,Not Reported,Chemical affinity quantum sieving,10.1021-jacs.7b07925_1747624800639266_kim2017.json,77 K,Not Applicable,D2 still shows preferential adsorption but with reduced selectivity due to fewer OMSs.,,,,,,,,
MOF-74-IM-10,hydrogen,Conditional (see Additional Info),Not Reported,1D channels,MOFs,Synergistic effect of kinetic quantum sieving and chemical affinity quantum sieving.,Not Reported,Kinetic quantum sieving,10.1021-jacs.7b07925_1747624800639266_kim2017.json,77 K,Not Applicable,H2 shows lower diffusion rates compared to D2 due to higher activation energy.,,,,,,,,
MOF-74-IM-10,deuterium,Yes,Not Reported,1D channels,MOFs,Synergistic effect of kinetic quantum sieving and chemical affinity quantum sieving.,Not Reported,Chemical affinity quantum sieving,10.1021-jacs.7b07925_1747624800639266_kim2017.json,77 K,Not Applicable,D2 exhibits preferential adsorption on strong binding sites (OMS).,,,,,,,,
MOF-74-IM,hydrogen,Yes,1D channels with diffusion barrier from imidazole coordination,Not Reported,MOF membrane,Synergistic quantum sieving combining KQS and CAQS,2.9 Ã…,Synergistic quantum sieving,10.1039-d1qm00234a_1747624587638318_lim2021.json,77 K,Not Applicable,Synergistic KQS and CAQS effects optimized by coordinating imidazole to OMSs.,,,,,,,,
MOF-74-C,2-chlorophenol,Yes,0.59 to 1.71 nm,Not Reported,Other,Size exclusion at sub-nanometer scale,0.58 nm,Size exclusion at sub-nanometer scale,10.1016-j.aca.2019.05.061_1747626519569685_10.1016@j.aca.2019.05.061.json,"40 Â°C, 10% NaCl (wt.%), 60 min extraction, 250 Â°C desorption",Not Applicable,Extraction efficiency reduced by less than 10% in the presence of 10 mgC Lâ�»Â?DOM.,,,,,,,,
MOF-74-C,"2,4,6-trichloroanisole",Yes,0.59 to 1.71 nm,Not Reported,Other,Size exclusion at sub-nanometer scale,0.77 nm,Size exclusion at sub-nanometer scale,10.1016-j.aca.2019.05.061_1747626519569685_10.1016@j.aca.2019.05.061.json,"40 Â°C, 10% NaCl (wt.%), 60 min extraction, 250 Â°C desorption",Not Applicable,Extraction efficiency reduced by less than 10% in the presence of 10 mgC Lâ�»Â?DOM.,,,,,,,,
MOF-74-C,2-isobutyl-3-methoxypyrazine,Yes,0.59 to 1.71 nm,Not Reported,Other,Size exclusion at sub-nanometer scale,Not Reported,Size exclusion at sub-nanometer scale,10.1016-j.aca.2019.05.061_1747626519569685_10.1016@j.aca.2019.05.061.json,"40 Â°C, 10% NaCl (wt.%), 60 min extraction, 250 Â°C desorption",Not Applicable,Extraction efficiency reduced by less than 10% in the presence of 10 mgC Lâ�»Â?DOM.,,,,,,,,
MOF-74-C,thiophenol,Yes,0.59 to 1.71 nm,Not Reported,Other,Size exclusion at sub-nanometer scale,Not Reported,Size exclusion at sub-nanometer scale,10.1016-j.aca.2019.05.061_1747626519569685_10.1016@j.aca.2019.05.061.json,"40 Â°C, 10% NaCl (wt.%), 60 min extraction, 250 Â°C desorption",Not Applicable,Extraction efficiency reduced by less than 10% in the presence of 10 mgC Lâ�»Â?DOM.,,,,,,,,
MOF-74-C,4-methylthiophenol,Yes,0.59 to 1.71 nm,Not Reported,Other,Size exclusion at sub-nanometer scale,Not Reported,Size exclusion at sub-nanometer scale,10.1016-j.aca.2019.05.061_1747626519569685_10.1016@j.aca.2019.05.061.json,"40 Â°C, 10% NaCl (wt.%), 60 min extraction, 250 Â°C desorption",Not Applicable,Extraction efficiency reduced by less than 10% in the presence of 10 mgC Lâ�»Â?DOM.,,,,,,,,
MOF-74-C,dissolved organic matter,No,0.59 to 1.71 nm,Not Reported,Other,Size exclusion at sub-nanometer scale,larger than 1.71 nm,Size exclusion at sub-nanometer scale,10.1016-j.aca.2019.05.061_1747626519569685_10.1016@j.aca.2019.05.061.json,"40 Â°C, 10% NaCl (wt.%), 60 min extraction, 250 Â°C desorption",Not Applicable,Large DOM molecules were blocked from entering the nanosized pores of MOF-74-C.,,,,,,,,
MOF-74-ac,hydrogen,Yes,Not Reported,1D channels,MOFs,Chemical affinity quantum sieving (CAQS) via open metal sites.,Not Reported,Chemical affinity quantum sieving,10.1021-jacs.7b07925_1747624800639266_kim2017.json,77 K,Not Applicable,H2 binds weakly to the open metal sites.,,,,,,,,
MOF-74-ac,deuterium,Yes,Not Reported,1D channels,MOFs,Chemical affinity quantum sieving (CAQS) via open metal sites.,Not Reported,Chemical affinity quantum sieving,10.1021-jacs.7b07925_1747624800639266_kim2017.json,77 K,Not Applicable,D2 shows preferential adsorption on strong binding sites (OMS).,,,,,,,,
MOF-74 microreactor,Nile Red,Yes,"15 Ã… (theoretical, based on crystal structure)",3D cages,MOF composite,Size exclusion and permeation at sub-nanometer scale,1.43 nm Ã— 0.575 nm Ã— 0.519 nm,Size permeation,10.1021-jacs.1c07482.json,Immersion in dye solution,Not Applicable,Increased molecular exchange ability due to expanded pore size.,,,,,,,,
MOF-74 microreactor,FITC-Dextran,Conditional (see Additional Info),"15 Ã… (theoretical, based on crystal structure)",3D cages,MOF composite,Size exclusion and permeation at sub-nanometer scale,Greater than 2.30 nm Ã— 1.20 nm Ã— 0.866 nm,Size exclusion with slight release,10.1021-jacs.1c07482.json,Dispersion in mixed solvent of n-octane and ethanol,Not Applicable,Slight decrease in fluorescent intensity observed for release.,,,,,,,,
MOF-74 microreactor,1-phenylethyl acetate,Yes,"15 Ã… (theoretical, based on crystal structure)",3D cages,MOF composite,Size exclusion and permeation at sub-nanometer scale,0.905 nm Ã— 0.496 nm Ã— 0.410 nm,Size permeation,10.1021-jacs.1c07482.json,"Hydrolytic kinetic resolution reaction, 35 Â°C, flow rate 1.5 mL/h",Not Applicable,Final conversion of 40.0% and specific activity of 4.45 U/mg achieved.,,,,,,,,
MOF-74 microreactor,1-(2-naphthyl)ethyl acetate,Yes,"15 Ã… (theoretical, based on crystal structure)",3D cages,MOF composite,Size exclusion and permeation at sub-nanometer scale,1.127 nm Ã— 0.598 nm Ã— 0.556 nm,Size permeation,10.1021-jacs.1c07482.json,"Hydrolytic kinetic resolution reaction, 35 Â°C, flow rate 1.0 mL/h",Not Applicable,Final conversion of 28.0% and specific activity of 0.91 U/mg achieved.,,,,,,,,
MOF-74 microreactor,"Î±-methyl-3,5-bis(phenylmethoxy)-1-acetate",Conditional (see Additional Info),"15 Ã… (theoretical, based on crystal structure)",3D cages,MOF composite,Size exclusion and permeation at sub-nanometer scale,1.45 nm Ã— 1.16 nm Ã— 0.60 nm,Size permeation with resistance,10.1021-jacs.1c07482.json,"Hydrolytic kinetic resolution reaction, 35 Â°C, flow rate 1.0 mL/h",Not Applicable,Conversion of 12.4% and specific activity of 0.13 U/mg achieved.,,,,,,,,
MOF-508,carbon dioxide,Yes,Not Reported,3D interpenetrated framework,MOFs,Size exclusion at sub-nanometer scale,0.33 nm,Cooperative adsorption,10.1002-jrs.4766_1747625921980870_kumari2015.json,"195 K, pressure not specified",Not Applicable,Binding energy of 34 kJ/mol per CO2 molecule; cooperative adsorption mechanism confirmed by DFT calculations.,,,,,,,,
MOF-5@SiO2,basic fuchsin,No,"7.7 Ã…, 9.5 Ã… (at 30 cycles)",Microporous,MOF composite,Size exclusion at sub-nanometer scale,12.40 Ã…,Size exclusion,10.1016-j.jssc.2020.121693_1747624022529251_zhao2020.json,"298 K, batch adsorption experiments",Not Applicable,Basic fuchsin cannot enter the pores due to size-exclusion effect.,,,,,,,,
MOF-5 derived porous carbon membrane (PCM),polystyrene microspheres,Conditional (see Additional Info),280 nm (mean pore size),Hierarchically porous structure,MOF composite,Size exclusion for larger molecules; adsorption and electrochemical oxidation for smaller molecules.,200 nm,Size-exclusion and electrostatic interaction,10.1016-j.jcis.2019.10.053_1747626749004982_chen2019.json,"0.2 bar, varying voltage (-1.5 V to +1.5 V), 10 mM Na2SO4",Not Applicable,Electrostatic repulsion at -1.5 V enhances rejection efficiency and reduces membrane fouling.,,,,,,,,
MOF-5 derived porous carbon membrane (PCM),phenol,Yes,280 nm (mean pore size),Hierarchically porous structure,MOF composite,Size exclusion for larger molecules; adsorption and electrochemical oxidation for smaller molecules.,0.5 nm,Adsorption and electrochemical oxidation,10.1016-j.jcis.2019.10.053_1747626749004982_chen2019.json,"0.2 bar, varying voltage (+0.5 V to +2.0 V), 10 mM Na2SO4",Not Applicable,Removal efficiency increases with positive voltage due to electrochemical oxidation at potentials > +0.8 V.,,,,,,,,
MOF-5 derived porous carbon membrane (PCM),methyl orange,Yes,280 nm (mean pore size),Hierarchically porous structure,MOF composite,Size exclusion for larger molecules; adsorption and electrochemical oxidation for smaller molecules.,Not Reported,Adsorption and electrochemical oxidation,10.1016-j.jcis.2019.10.053_1747626749004982_chen2019.json,"0.2 bar, varying voltage (+0.5 V to +1.5 V), 10 mM Na2SO4",Not Applicable,Significant removal (>90%) achieved at +1.0 V due to electrochemical oxidation.,,,,,,,,
MOF-5,lithium bis(trifluoromethanesulfonyl)imide,Yes,8 Ã… (pore aperture),3D multimodal channels,MOFs,No significant sieving effect due to lack of open metal sites and large pore aperture.,7.9 Ã… (TFSIâˆ?anion),Free diffusion,10.1002-adma.202211841.json,"30 Â°C, 1 m LiTFSI in DME",Not Applicable,"MOF-5 lacks open metal sites, allowing TFSIâˆ?anions to freely move within its pores.",,,,,,,,
MOF-5,"1,2-dimethoxyethane",Yes,8 Ã… (pore aperture),3D multimodal channels,MOFs,No significant sieving effect due to lack of open metal sites and large pore aperture.,<5.0 Ã…,Vehicle-type mechanism,10.1002-adma.202211841.json,"30 Â°C, 1 m LiTFSI in DME",Not Applicable,DME facilitates Li+ ion mobility via vehicle-type conduction mechanism.,,,,,,,,
MOF-5,carbon dioxide,Yes,Not Reported,Not Reported,MOFs,Size exclusion at sub-nanometer scale,0.33 nm,Size exclusion,10.1002-pat.5645.json,Not Reported,Not Applicable,MOF-5 enhances CO2 permeability in MMMs.,,,,,,,,
MOF-5,methane,Yes,Not Reported,Not Reported,MOFs,Size exclusion at sub-nanometer scale,0.38 nm,Size exclusion,10.1002-pat.5645.json,Not Reported,Not Applicable,MOF-5 improves the CO2/CH4 selectivity in MMMs.,,,,,,,,
MOF-5,p-xylene,Yes,"8 Ã… (PLD), 12 Ã… and 15 Ã… (aperture sizes)",3D cages,MOF membrane,Size exclusion at sub-nanometer scale,0.58 nm,molecular sieving,10.1016-j.seppur.2013.04.033_1747626597858396_kasik2014.json,"Room temperature, vacuum",Not Applicable,Initial flux of 18 Ã— 10â�»â�´ mol/mÂ² s decreased to a steady-state value of 11.9 Ã— 10â�»â�´ mol/mÂ² s after exposure to p-xylene for 24 h.,,,,,,,,
MOF-5,o-xylene,Yes,"8 Ã… (PLD), 12 Ã… and 15 Ã… (aperture sizes)",3D cages,MOF membrane,Size exclusion at sub-nanometer scale,0.68 nm,molecular sieving,10.1016-j.seppur.2013.04.033_1747626597858396_kasik2014.json,"Room temperature, vacuum",Not Applicable,Steady state permeation flux in the range of 5.0â€?.5 Ã— 10â�»â�´ mol/mÂ² s depending on activation duration.,,,,,,,,
MOF-5,m-xylene,Yes,"8 Ã… (PLD), 12 Ã… and 15 Ã… (aperture sizes)",3D cages,MOF membrane,Size exclusion at sub-nanometer scale,0.68 nm,molecular sieving,10.1016-j.seppur.2013.04.033_1747626597858396_kasik2014.json,"Room temperature, vacuum",Not Applicable,Steady state permeation flux in the range of 5.8â€?.4 Ã— 10â�»â�´ mol/mÂ² s depending on activation duration.,,,,,,,,
MOF-5,"1,3,5-triisopropylbenzene",Yes,"8 Ã… (PLD), 12 Ã… and 15 Ã… (aperture sizes)",3D cages,MOF membrane,Size exclusion at sub-nanometer scale,0.84 nm,molecular sieving,10.1016-j.seppur.2013.04.033_1747626597858396_kasik2014.json,"Room temperature, vacuum",Not Applicable,Initial flux of 24 Ã— 10â�»â�µ mol/mÂ² s decreased to 0.13 Ã— 10â�»â�µ mol/mÂ² s after fouling with xylene.,,,,,,,,
MOF-5,"1,3-di-tert-butylbenzene",No,"8 Ã… (PLD), 12 Ã… and 15 Ã… (aperture sizes)",3D cages,MOF membrane,Size exclusion at sub-nanometer scale,1.1 nm,size exclusion,10.1016-j.seppur.2013.04.033_1747626597858396_kasik2014.json,"Room temperature, vacuum",Not Applicable,Much smaller pervaporation flux compared to previously reported MOF-5 membranes.,,,,,,,,
MOF-5,"2-di-cyclohexyl-phosphino-2'-(N,N-dimethylamino)-biphenyl",No,"8 Ã… (PLD), 12 Ã… and 15 Ã… (aperture sizes)",3D cages,MOF membrane,Size exclusion at sub-nanometer scale,1.2 nm,size exclusion,10.1016-j.seppur.2013.04.033_1747626597858396_kasik2014.json,"Room temperature, vacuum",Not Applicable,Low flux of 0.47 Ã— 10â�»â�µ mol/mÂ² s due to size exclusion.,,,,,,,,
MOF-5,tetracycline,No,Not Reported,Not Reported,MOF membrane,Not Reported,Not Reported,Adsorptive separation,10.1021-acs.jcim.3c01678.json,Adsorption simulation in water,Not Applicable,Used for adsorptive removal of tetracycline from water.,,,,,,,,
MOF-5,formaldehyde,Yes,"11 Ã…, 15 Ã…",3D cages,MOFs,Not Reported,Not Reported,Adsorption on zinc corner sites,10.1021-ar2002599_1747625110805482_gu2012.json,"Atmospheric air, relative humidity < 45%",Not Applicable,High adsorption efficiency and stability for formaldehyde,,,,,,,,
MOF-5,Escherichia coli,No,Not Reported,3D cubic porous framework,MOFs,Not Reported,Not Reported,Interaction with bacterial cell walls and DNA,s41598-024-61329-3.json,"37 Â°C, growth inhibition assay",Not Applicable,Growth inhibition rate: 76.17%,,,,,,,,
MOF-5,Staphylococcus aureus,No,Not Reported,3D cubic porous framework,MOFs,Not Reported,Not Reported,Interaction with bacterial cell walls and DNA,s41598-024-61329-3.json,"37 Â°C, growth inhibition assay",Not Applicable,Growth inhibition rate: 69.14%,,,,,,,,
MOF-303,hydrogen,Yes,"3.2 Ã… (shortest channel distance), 6.0 Ã… (1-D channel width)",1D channels,MOFs,Size exclusion at sub-nanometer scale enhanced by kinetic quantum sieving,Not Reported,Kinetic quantum sieving,10.1016_j.seppur.2023.124660.json,"25 K to 60 K, up to 1000 mbar",Not Applicable,H2 uptake decreases with increasing temperature and pressure.,,,,,,,,
MOF-303,deuterium,Yes,"3.2 Ã… (shortest channel distance), 6.0 Ã… (1-D channel width)",1D channels,MOFs,Size exclusion at sub-nanometer scale enhanced by kinetic quantum sieving,Not Reported,Kinetic quantum sieving,10.1016_j.seppur.2023.124660.json,"25 K to 60 K, up to 1000 mbar",Not Applicable,D2 uptake increases with increasing pressure due to stronger binding affinity and partial condensation effects.,,,,,,,,
MOF-199,benzene homologues,Yes,12 Ã…,3D cages,MOFs,Size exclusion at sub-nanometer scale,Not Reported,Size-selectivity and electron-selectivity,10.1021-ar2002599_1747625110805482_gu2012.json,GC-MS analysis,Not Applicable,Higher enhancement factors compared to commercial fibers,,,,,,,,
MOF-177,carbon dioxide,Yes,Not Reported,Not Reported,MOFs,Not Reported,Not Reported,Equilibrium separation,10.1016-j.jece.2020.104790_1747624050838190_ghazvini2020.json,"298 K, 1 bar",Not Applicable,Higher affinity towards CO2 compared to CH4.,,,,,,,,
MOF-177,methane,No,Not Reported,Not Reported,MOFs,Not Reported,Not Reported,Equilibrium separation,10.1016-j.jece.2020.104790_1747624050838190_ghazvini2020.json,"298 K, 1 bar",Not Applicable,Lower affinity towards CH4 compared to CO2.,,,,,,,,
MOF-177,C60,Yes,11 Ã… (diameter of pore),Large pores allowing diffusion of C60 and organic dyes,MOFs,Size-selective adsorption for large molecules,Not Reported,Free diffusion through large pores,10.1039-c0sc00144a_1747625844070566_cychosz2010.json,Not Reported,Not Applicable,Inclusion confirmed by Raman spectroscopy.,,,,,,,,
MOF-177,Astrazon Orange R,Yes,11 Ã… (diameter of pore),Large pores allowing diffusion of C60 and organic dyes,MOFs,Size-selective adsorption for large molecules,Not Reported,Size-selective adsorption,10.1039-c0sc00144a_1747625844070566_cychosz2010.json,Not Reported,Not Applicable,"Uptake exceeded 40 wt%, 16 molecules per unit cell.",,,,,,,,
