Repository: MontageBai/Data-driven-discovery-of-metal-organic-frameworks-for-sieving-separation-of-C5-quinary-mixture-

File: AdsorptionInformationCard/After Process JSON.csv (part 26 of 46)
Materials Name,Molecule Name,Can Pass SievingPore Size,Structure Type,Material Category,Sieving Mechanism,Molecular Size,Mechanism,File Name,Test Conditions,Threshold Pressure,Additional Info,,,,,,,,,
MOF-177,Nile Red,Yes,11 Ã… (diameter of pore),Large pores allowing diffusion of C60 and organic dyes,MOFs,Size-selective adsorption for large molecules,Not Reported,Size-selective adsorption,10.1039-c0sc00144a_1747625844070566_cychosz2010.json,Not Reported,Not Applicable,2 molecules adsorbed per unit cell.,,,,,,,,
MOF-177,Reichardtâ€™s dye,Conditional (see Additional Info),11 Ã… (diameter of pore),Large pores allowing diffusion of C60 and organic dyes,MOFs,Size-selective adsorption for large molecules,Not Reported,Size-selective adsorption,10.1039-c0sc00144a_1747625844070566_cychosz2010.json,Not Reported,Not Applicable,Only able to penetrate outer part of the crystal.,,,,,,,,
MOF@siDDR2+siITGAV,small interfering RNA,Yes,Not Reported,Not Reported,MOFs,Not Reported,Not Reported,Not Reported,10.1016_j.actbio.2025.03.001.json,"298 K, ambient pressure",Not Applicable,The MOF effectively encapsulated and protected siRNA from degradation.,,,,,,,,
MOF@PDA MMM,reactive blue 19,No,19.2 nm,Not Reported,MOF membrane,Size exclusion at sub-nanometer scale,Not Reported,Size exclusion,10.1016-j.ijbiomac.2024.133387.json,"0.1 Mbar transmembrane pressure, room temperature",Not Applicable,Rejection rate: ~100%,,,,,,,,
MOF@PDA MMM,methylene blue,No,19.2 nm,Not Reported,MOF membrane,Size exclusion at sub-nanometer scale,Not Reported,Electrostatic attraction and size exclusion,10.1016-j.ijbiomac.2024.133387.json,"0.1 Mbar transmembrane pressure, room temperature",Not Applicable,Rejection rate: 94.9%,,,,,,,,
MOF@PDA MMM,sodium chloride,Yes,19.2 nm,Not Reported,MOF membrane,Size exclusion at sub-nanometer scale,Not Reported,Size exclusion,10.1016-j.ijbiomac.2024.133387.json,"0.1 Mbar transmembrane pressure, room temperature",Not Applicable,Rejection rate: 6.3% at 9 g/L concentration,,,,,,,,
MOF 2,carbon dioxide,Yes,"6.2 Ã… (length), 5.1 Ã… (micropores)",1D nanotubular channels,MOFs,Partitioning of large hexagonal channels into smaller segments with potential for enhanced molecular sieving.,3.4 Ã— 3.4 Ã— 5.3 Ã…Â³,Size exclusion at sub-nanometer scale,10.1039-c6cc02359b_1747624144830697_chen2016.json,"298 K, 1 bar",Not Applicable,CO2 shows a higher uptake compared to CH4 and N2.,,,,,,,,
MOF 2,acetylene,Yes,"6.2 Ã… (length), 5.1 Ã… (micropores)",1D nanotubular channels,MOFs,Partitioning of large hexagonal channels into smaller segments with potential for enhanced molecular sieving.,3.4 Ã— 3.4 Ã— 5.5 Ã…Â³,Size exclusion at sub-nanometer scale,10.1039-c6cc02359b_1747624144830697_chen2016.json,"298 K, 1 bar",Not Applicable,C2H2 shows a higher uptake and binding affinity compared to CO2.,,,,,,,,
MOF 2,methane,No,"6.2 Ã… (length), 5.1 Ã… (micropores)",1D nanotubular channels,MOFs,Partitioning of large hexagonal channels into smaller segments with potential for enhanced molecular sieving.,Not Reported,Size exclusion at sub-nanometer scale,10.1039-c6cc02359b_1747624144830697_chen2016.json,"298 K, 1 bar",Not Applicable,Limited sorption observed.,,,,,,,,
MOF 2,nitrogen,No,"6.2 Ã… (length), 5.1 Ã… (micropores)",1D nanotubular channels,MOFs,Partitioning of large hexagonal channels into smaller segments with potential for enhanced molecular sieving.,Not Reported,Size exclusion at sub-nanometer scale,10.1039-c6cc02359b_1747624144830697_chen2016.json,"298 K, 1 bar",Not Applicable,Limited sorption observed.,,,,,,,,
MN-IMs,atrazine,Yes,Not Reported,2D selective channels,MOF membrane,Artificial recognition sites constructed in channels possess superior rebinding selectivity towards atrazine,Not Reported,Selective binding to imprinted sites,10.1016_j.memsci.2024.122962.json,Continuous separation process with simulated actual samples,Not Applicable,Achieved separation efficiency of over 99% after 36 h.,,,,,,,,
MN-IMs,terbuthylazine,No,Not Reported,2D selective channels,MOF membrane,Artificial recognition sites constructed in channels possess superior rebinding selectivity towards atrazine,Not Reported,Selective binding to imprinted sites,10.1016_j.memsci.2024.122962.json,Continuous separation process with simulated actual samples,Not Applicable,Separation efficiency approximately 18%.,,,,,,,,
MN-IMs,ametryn,No,Not Reported,2D selective channels,MOF membrane,Artificial recognition sites constructed in channels possess superior rebinding selectivity towards atrazine,Not Reported,Selective binding to imprinted sites,10.1016_j.memsci.2024.122962.json,Continuous separation process with simulated actual samples,Not Applicable,Separation efficiency approximately 18%.,,,,,,,,
Mn-dhbq,n-hexane,Yes,5.58 Ã…,1D channels,MOFs,Size exclusion at sub-nanometer scale,4.3 Ã…,Kinetic sieving,10.1002-smll.202207367.json,"393 K, 6.67 kPa",Not Applicable,High adsorption capacity of 1.53 mmol gâˆ?,,,,,,,,
Mn-dhbq,3-methylpentane,Temperature-dependent,5.58 Ã…,1D channels,MOFs,Size exclusion at sub-nanometer scale,5.0 Ã…,Kinetic sieving,10.1002-smll.202207367.json,Varies (303 K to 393 K),Increases with temperature,Adsorption decreases with increasing temperature,,,,,,,,
Mn-dhbq,"2,3-dimethylbutane",No,5.58 Ã…,1D channels,MOFs,Size exclusion at sub-nanometer scale,5.6 Ã…,Size exclusion,10.1002-smll.202207367.json,Above 303 K,Not Applicable,Excluded due to larger size,,,,,,,,
Mn-dhbq,hexafluoropropylene,Yes,5.9 Ã…,1D channels,MOFs,Temperature-dependent molecular sieving through selective binding and exclusion effects.,7.3 Ã… Ã— 6.2 Ã… Ã— 5.1 Ã…,Selective binding via Lewis acidâˆ’Ï€ interactions,10.1021-acsmaterialslett.5c00370.json,"298 K, 1 bar",1.97 kPa,Gate-opening pressure increases with temperature.,,,,,,,,
Mn-dhbq,octafluoropropane,No,5.9 Ã…,1D channels,MOFs,Temperature-dependent molecular sieving through selective binding and exclusion effects.,7.6 Ã… Ã— 5.3 Ã… Ã— 5.1 Ã…,Exclusion due to weak adsorption affinity,10.1021-acsmaterialslett.5c00370.json,"298 K, 1 bar",Not Applicable,Coadsorption minimized at elevated temperatures.,,,,,,,,
MnCl2@CPL-1@g-Al2O3,hydrogen,Yes,Not Reported,pillared-layer structure with extended channels,MOF composite,Quantum sieving under liquid nitrogen temperature,0.24 nm,Kinetic quantum sieving,10.1016-j.ijhydene.2018.03.069_1747624756764744_yang2018.json,"77 K, carrier gas He",Not Applicable,Retention time decreases with increasing MnCl2 loading amount; peak trailing is well restrained at 15 wt% MnCl2 loading.,,,,,,,,
MnCl2@CPL-1@g-Al2O3,deuterium,Yes,Not Reported,pillared-layer structure with extended channels,MOF composite,Quantum sieving under liquid nitrogen temperature,0.31 nm,Kinetic quantum sieving,10.1016-j.ijhydene.2018.03.069_1747624756764744_yang2018.json,"77 K, carrier gas He",Not Applicable,Resolution of 1.61 achieved with 15 wt% MnCl2 loading and carrier gas flow rate of 30 mL/min.,,,,,,,,
Mn3(BTC)2/g-C3N4/TiO2 NTs,hydrogen peroxide,Yes,Not Reported,3D cages,MOF composite,Size exclusion at sub-nanometer scale,0.33 nm,Size exclusion at sub-nanometer scale,10.1016-j.electacta.2017.06.084_1747626178710868_zhang2017.json,"pH 8.0 B-R buffer, room temperature",Not Applicable,Catalytic effect enhances sensitivity to H2O2.,,,,,,,,
Mn3(BTC)2/g-C3N4/TiO2 NTs,ascorbic acid,No,Not Reported,3D cages,MOF composite,Size exclusion at sub-nanometer scale,Not Reported,Size exclusion at sub-nanometer scale,10.1016-j.electacta.2017.06.084_1747626178710868_zhang2017.json,"pH 8.0 B-R buffer, room temperature",Not Applicable,"The molecule is larger than apertures in Mn3(BTC)2 crystals, preventing diffusion.",,,,,,,,
Mn(ina)2,ethane,Yes,4.1 Ã…,1D channels,MOFs,Size exclusion at sub-nanometer scale,4.079 Ã…,Size exclusion,10.1002-adma.202002603_1747625653440374_10.1002@adma.202002603.json,"298 K, 100 kPa",Not Applicable,Adsorbed with noticeable capacity.,,,,,,,,
Mn(ina)2,propane,Yes,4.1 Ã…,1D channels,MOFs,Size exclusion at sub-nanometer scale,6.61 Ã…,Size exclusion,10.1002-adma.202002603_1747625653440374_10.1002@adma.202002603.json,"298 K, 100 kPa",Not Applicable,Adsorbed with noticeable capacity.,,,,,,,,
Mn(ina)2,butane,Conditional (see Additional Info),4.1 Ã…,1D channels,MOFs,Size exclusion at sub-nanometer scale,6.9 Ã…,Size exclusion,10.1002-adma.202002603_1747625653440374_10.1002@adma.202002603.json,"298 K, 100 kPa",Very low pressure,Gate-opening can be induced by butane at very low pressure but negligible adsorption.,,,,,,,,
Mn(INA)2,sulfur dioxide,Yes,"3.0 Ã… (bottleneck), 6.8 Ã… (cavity)",1D channels with large cavities and narrow bottlenecks,MOFs,Size exclusion at sub-nanometer scale combined with gate-opening effect,4.1 Ã…,Gate-opening effect via rotation of pyridine ring,10.1021-acs.iecr.1c04520.json,"298 K, 1 bar",Not Applicable,Strong host-guest interactions including SÎ´+Â·Â·Â·OÎ´âˆ?electrostatic interactions and HÎ´+Â·Â·Â·OÎ´âˆ?dipole-dipole interactions.,,,,,,,,
Mn(INA)2,carbon dioxide,Pressure-dependent,"3.0 Ã… (bottleneck), 6.8 Ã… (cavity)",1D channels with large cavities and narrow bottlenecks,MOFs,Size exclusion at sub-nanometer scale combined with gate-opening effect,3.3 Ã…,Gate-opening effect requiring partial pressure > 0.8 bar,10.1021-acs.iecr.1c04520.json,"298 K, 1 bar",0.8 bar,Weaker interactions compared to sulfur dioxide.,,,,,,,,
Mn(INA)2,methane,No,"3.0 Ã… (bottleneck), 6.8 Ã… (cavity)",1D channels with large cavities and narrow bottlenecks,MOFs,Size exclusion at sub-nanometer scale combined with gate-opening effect,Not Reported,Size exclusion due to narrow bottleneck,10.1021-acs.iecr.1c04520.json,"298 K, 1 bar",Not Applicable,Excluded due to larger size compared to bottleneck.,,,,,,,,
Mn(INA)2,nitrogen,No,"3.0 Ã… (bottleneck), 6.8 Ã… (cavity)",1D channels with large cavities and narrow bottlenecks,MOFs,Size exclusion at sub-nanometer scale combined with gate-opening effect,Not Reported,Size exclusion due to narrow bottleneck,10.1021-acs.iecr.1c04520.json,"298 K, 1 bar",Not Applicable,Excluded due to larger size compared to bottleneck.,,,,,,,,
mM-TiO2@Cys,immunoglobulin G,Yes,"3.6 nm, 16.3 nm",Multiply-mesoporous,Other,Size exclusion at sub-nanometer scale,Not Reported,Size exclusion,10.1016_j.aca.2023.342058.json,"Room temperature, capturing reagent: ACN/H2O/TFA (90/8/2 v/v/v)",Not Applicable,Enrichment of N-glycopeptides from IgG digests,,,,,,,,
mM-TiO2@Cys,bovine serum albumin,No,"3.6 nm, 16.3 nm",Multiply-mesoporous,Other,Size exclusion at sub-nanometer scale,Not Reported,Size exclusion,10.1016_j.aca.2023.342058.json,"Room temperature, molar ratio of IgG digests to BSA protein at 1/500/500",Not Applicable,Exclusion of macromolecular proteins during enrichment,,,,,,,,
MMPs,carbon dioxide,Yes,Not Reported,Not Reported,Other,Not Reported,3.3 Ã…,Size exclusion,10.1002-adma.201902009_1747625455727248_10.1002@adma.201902009.json,Not Reported,Not Applicable,Exceeded US DOE targets for CO2 capture from flue gas,,,,,,,,
MMPs,nitrogen,No,Not Reported,Not Reported,Other,Not Reported,3.64 Ã…,Size exclusion,10.1002-adma.201902009_1747625455727248_10.1002@adma.201902009.json,Not Reported,Not Applicable,Exceeded US DOE targets for CO2 capture from flue gas,,,,,,,,
MMP-b-MOFs,serum peptides,Yes,"3.80 nm, 6.79 nm",Core-shell structure with mesoporous channels,MOF composite,Size-exclusion effect due to narrow pore sizes (3.80 nm and 6.79 nm),Not Reported,Size exclusion and hydrophilic interaction,10.1016_j.cclet.2022.107829.json,Not Reported,Not Applicable,Hydrophilic peptides are preferentially adsorbed while larger proteins are excluded.,,,,,,,,
"M-MOF-74 (M = Mg, Mn, Fe, Co, Ni, Cu, Zn)",benzene,Yes,Not Reported,Not Reported,MOFs,Size exclusion at sub-nanometer scale,Not Reported,Lewis base adduct formation with open metal sites,10.1021-acs.accounts.7b00151_1747625741765514_karmakar2017.json,Not Reported,Not Applicable,Benzene uptake follows order: Mn-MOF-74 > Ni-MOF-74 > Mg-MOF-74 > Cu-MOF-74 > Zn-MOF-74 > Co-MOF-74 > Fe-MOF-74,,,,,,,,
"M-MOF-74 (M = Mg, Mn, Fe, Co, Ni, Cu, Zn)",cyclohexane,No,Not Reported,Not Reported,MOFs,Size exclusion at sub-nanometer scale,Not Reported,Size exclusion and weak interactions,10.1021-acs.accounts.7b00151_1747625741765514_karmakar2017.json,Not Reported,Not Applicable,IAST selectivity factor > 105,,,,,,,,
M'MOF-3,acetylene,Yes,3.4 Ã— 4.8 Ã…Â²,Not Reported,MOFs,Size exclusion at sub-nanometer scale,0.33 nm,Size exclusion,10.1039-d0dt03013a_1747625975451771_10.1039@D0DT03013A.json,"298 K, 1 bar",Not Applicable,High selectivity for C2H2/C2H4 separation.,,,,,,,,
M'MOF-3,ethylene,No,3.4 Ã— 4.8 Ã…Â²,Not Reported,MOFs,Size exclusion at sub-nanometer scale,0.42 nm,Size exclusion,10.1039-d0dt03013a_1747625975451771_10.1039@D0DT03013A.json,"298 K, 1 bar",Not Applicable,Reduced pore size excludes ethylene effectively.,,,,,,,,
ML2,iron,No,Not Reported,Not Reported,Other,Not Reported,Not Reported,Coordination with oxygen donors,10.1002-adom.202100802_1747626745543356_dutta2021.json,"pH = 7, 298 K",Not Applicable,Fluorescence quenching confirmed stronger coordinate bonding of Fe(III) with oxygen donors (-C(=O)-OH and -C(=O)-O-).,,,,,,,,
ML1,copper,No,Not Reported,Not Reported,Other,Not Reported,Not Reported,Coordination with oxygen donors,10.1002-adom.202100802_1747626745543356_dutta2021.json,"pH = 7, 298 K",Not Applicable,Fluorescence quenching confirmed stronger coordination of oxygen donor functionalities (-C(=O)OCH2- and -C(=O)N<) with Cu(II),,,,,,,,
mixed-metal ZIF-7 membrane,hydrogen,Yes,0.3 nm,Not Reported,MOF membrane,Size exclusion at sub-nanometer scale,0.289 nm,Size exclusion,10.1021-acs.iecr.3c04539.json,"25 Â°C, 0.1 MPa",Not Applicable,H2 permeance: 1.89 Ã— 10âˆ? molÂ·mâˆ?Â·sâˆ?Â·Paâˆ?,,,,,,,,
mixed-metal ZIF-7 membrane,carbon dioxide,No,0.3 nm,Not Reported,MOF membrane,Size exclusion at sub-nanometer scale,0.33 nm,Size exclusion,10.1021-acs.iecr.3c04539.json,"25 Â°C, 0.1 MPa",Not Applicable,H2/CO2 ideal separation factor: 42.8,,,,,,,,
mixed-metal ZIF-7 membrane,nitrogen,No,0.3 nm,Not Reported,MOF membrane,Size exclusion at sub-nanometer scale,0.364 nm,Size exclusion,10.1021-acs.iecr.3c04539.json,"25 Â°C, 0.1 MPa",Not Applicable,H2/N2 ideal separation factor: 47.5,,,,,,,,
mixed-metal ZIF-7 membrane,methane,No,0.3 nm,Not Reported,MOF membrane,Size exclusion at sub-nanometer scale,0.38 nm,Size exclusion,10.1021-acs.iecr.3c04539.json,"25 Â°C, 0.1 MPa",Not Applicable,H2/CH4 ideal separation factor: 53.1,,,,,,,,
MIP-202,proton,Yes,"0.65 nm (BET), 0.637 nm (DFT)",3D cages,MOFs,Size exclusion at sub-nanometer scale,0.24 nm,Size exclusion at sub-nanometer scale,10.1016_j.jpowsour.2025.237041.json,"20 Â°C, hydrated conditions",Not Applicable,Proton conduction facilitated by sulfonic acid groups and amino groups in the MOF structure.,,,,,,,,
MIP-202,vanadium ions,No,"0.65 nm (BET), 0.637 nm (DFT)",3D cages,MOFs,Size exclusion at sub-nanometer scale,>0.8 nm,Size exclusion at sub-nanometer scale,10.1016_j.jpowsour.2025.237041.json,"1.5M VO2+ in 3M H2SO4 electrolyte, 20 Â°C",Not Applicable,Vanadium ion permeability significantly reduced due to size sieving effect.,,,,,,,,
Milli-Zn-ATA,propylene,Yes,4.1 Ã— 3.8 Ã…2 (contracted pore window),3D cages,MOFs,Size exclusion at sub-nanometer scale,6.5 Ã— 4.0 Ã— 3.8 Ã…3,Kinetic sieving,10.1016_j.cej.2022.134784.json,"298 K, 1 bar",Not Applicable,Dominant role of intracrystalline diffusion.,,,,,,,,
Milli-Zn-ATA,propane,No,4.1 Ã— 3.8 Ã…2 (contracted pore window),3D cages,MOFs,Size exclusion at sub-nanometer scale,6.8 Ã— 4.2 Ã— 3.8 Ã…3,Size exclusion,10.1016_j.cej.2022.134784.json,"298 K, 1 bar",Not Applicable,Slow diffusion due to higher energy penalty in contracted pore windows.,,,,,,,,
MIL-96,trans-piperylene,Yes,"0.25-0.35 nm (as-synthesized), increases by 0.2 nm after activation",3D cages,MOFs,Size exclusion and packing effects,Not Reported,Efficient packing in the cages,10.1021-ja9088378_1747625024459273_maes2010.json,"298 K, liquid phase",Not Applicable,Preferred over cis-piperylene and isoprene,,,,,,,,
MIL-96,cis-piperylene,Yes,"0.25-0.35 nm (as-synthesized), increases by 0.2 nm after activation",3D cages,MOFs,Size exclusion and packing effects,Not Reported,Less efficient packing compared to trans-piperylene,10.1021-ja9088378_1747625024459273_maes2010.json,"298 K, liquid phase",Not Applicable,Adsorbed at one molecule per cage or less,,,,,,,,
MIL-96,isoprene,Yes,"0.25-0.35 nm (as-synthesized), increases by 0.2 nm after activation",3D cages,MOFs,Size exclusion and packing effects,Not Reported,Steric constraints due to methyl side group,10.1021-ja9088378_1747625024459273_maes2010.json,"298 K, liquid phase",Not Applicable,Uptake values between 1.0 and 1.5 wt % in competitive conditions,,,,,,,,
MIL-91(Ti),carbon dioxide,Yes,3.5 Ã… x 4 Ã…,Channels,MOFs,Not Reported,3.30 Ã…,Size exclusion,10.1039-c7cs00153c_1747623563774281_adil2017.json,303 K,Not Applicable,Strong interaction with exposed phosphate moieties,,,,,,,,
MIL-91(Ti),nitrogen,No,3.5 Ã… x 4 Ã…,Channels,MOFs,Not Reported,3.80 Ã…,Size exclusion,10.1039-c7cs00153c_1747623563774281_adil2017.json,303 K,Not Applicable,Mainly distributed in the center of the pore without significant interactions,,,,,,,,
MIL-88B(Fe)/Matrimid MMMs,hydrogen,Yes,3 Ã… (free aperture),Not Reported,MOF composite,Molecular sieving effect due to pore size between kinetic diameter of H2 and CH4,2.89 Ã…,Direct diffusion through pores of MIL-88B(Fe),10.1039-c4ra13727b_1747624321956105_xiao2015.json,"298 K, DP = 3.0 bar",Not Applicable,H2 permeability increased with MIL-88B(Fe) loading.,,,,,,,,
MIL-88B(Fe)/Matrimid MMMs,methane,No,3 Ã… (free aperture),Not Reported,MOF composite,Molecular sieving effect due to pore size between kinetic diameter of H2 and CH4,3.76 Ã…, Hindered transport due to molecular sieving effect,10.1039-c4ra13727b_1747624321956105_xiao2015.json,"298 K, DP = 3.0 bar",Not Applicable,CH4 permeability decreased significantly after incorporation of MIL-88B(Fe).,,,,,,,,
MIL-88A (Fe),oil phase,No,Not Reported,Not Reported,MOF membrane,Not Reported,Not Reported,Not Reported,10.1016_j.jwpe.2022.103374.json,Not Reported,Not Applicable,Superhydrophilicity and underwater superoleophobicity for oil-water emulsion separation.,,,,,,,,
MIL-68(In)-NH2,acid fuchsin,Yes,"5.5 Ã… (cubic), 7 Ã… (trigonal), 20 Ã… (hexagonal)",3D cages,MOF membrane,Size exclusion at sub-nanometer scale,Not Reported,Size exclusion,10.1002-cite.202100117.json,"298 K, 1 bar",Not Applicable,Removal efficiency: 60%,,,,,,,,
MIL-68(In)-NH2,rose bengal,Conditional (see Additional Info),"5.5 Ã… (cubic), 7 Ã… (trigonal), 20 Ã… (hexagonal)",3D cages,MOF membrane,Size exclusion at sub-nanometer scale,Not Reported,Size exclusion,10.1002-cite.202100117.json,"298 K, 1 bar",Not Applicable,Removal efficiency: 75.4%,,,,,,,,
MIL-68(In)-NH2,methylene blue,Yes,"5.5 Ã… (cubic), 7 Ã… (trigonal), 20 Ã… (hexagonal)",3D cages,MOF membrane,Size exclusion at sub-nanometer scale,Not Reported,Adsorptive separation,10.1002-cite.202100117.json,"298 K, 1 bar",Not Applicable,Uptake capacity up to 2822 mg/g in 15 wt% MMM,,,,,,,,
MIL-68(In)-NH2,hydrogen,Yes,"5.5 Ã… (cubic), 7 Ã… (trigonal), 20 Ã… (hexagonal)",3D cages,MOF membrane,Size exclusion at sub-nanometer scale,2.9 Ã…,Kinetic sieving,10.1002-cite.202100117.json,"308 K, 1.2 bar",Not Applicable,Permeance: 4.5 Ã— 10^11 GPU,,,,,,,,
MIL-68(In)-NH2,carbon dioxide,Yes,"5.5 Ã… (cubic), 7 Ã… (trigonal), 20 Ã… (hexagonal)",3D cages,MOF membrane,Size exclusion at sub-nanometer scale,3.3 Ã…,Kinetic sieving,10.1002-cite.202100117.json,"308 K, 1.5 bar",Not Applicable,Permeance: 2 Ã— 10^11 GPU,,,,,,,,
MIL-68(In)-NH2,methane,Yes,"5.5 Ã… (cubic), 7 Ã… (trigonal), 20 Ã… (hexagonal)",3D cages,MOF membrane,Size exclusion at sub-nanometer scale,3.8 Ã…,Kinetic sieving,10.1002-cite.202100117.json,"308 K, 1.2 bar",Not Applicable,Permeance: 3 Ã— 10^11 GPU,,,,,,,,
MIL-53-PC@PPO-PEG,carbon dioxide,Yes,Not Reported,Not Reported,MOF composite,Energetic molecular sieving originating from interactions between fillers and CO2.,0.33 nm,Energetic molecular sieving,10.1002-aic.16187_1747626330103370_zhang2018.json,"303 K, 3 bar",Not Applicable,High charge density at N sites facilitates favorable interaction with CO2.,,,,,,,,
MIL-53-PC@PPO-PEG,methane,No,Not Reported,Not Reported,MOF composite,Energetic molecular sieving originating from interactions between fillers and CO2.,0.38 nm,Gate-closing effect,10.1002-aic.16187_1747626330103370_zhang2018.json,"303 K, 3 bar",Not Applicable,Crowded out due to strong affinity of CO2 to MOF-PCs.,,,,,,,,
MIL-53-NH2/organosilica,carbon dioxide,Yes,Not Reported,Not Reported,MOF composite,Selective adsorption for CO2 over N2 and CH4,0.33 nm,Adsorption-based sieving,10.1039-c7ee00830a_1747625410035197_kong2017.json,"298 K, 0.2 MPa",Not Applicable,Permeance of CO2 is almost as high as that of H2.,,,,,,,,
MIL-53-NH2/organosilica,nitrogen,No,Not Reported,Not Reported,MOF composite,Selective adsorption for CO2 over N2 and CH4,0.364 nm,Size exclusion,10.1039-c7ee00830a_1747625410035197_kong2017.json,"298 K, 0.2 MPa",Not Applicable,Very small N2 uptake at low pressures due to 'gate closing' phenomena.,,,,,,,,
MIL-53-NH2/organosilica,methane,No,Not Reported,Not Reported,MOF composite,Selective adsorption for CO2 over N2 and CH4,0.38 nm,Size exclusion,10.1039-c7ee00830a_1747625410035197_kong2017.json,"298 K, 0.2 MPa",Not Applicable,Very small CH4 uptake at low pressures due to 'gate closing' phenomena.,,,,,,,,
MIL-53-NH2,cesium,Yes,6.6 Ã…,1D channels,MOF membrane,Size exclusion at sub-nanometer scale,6.58 Ã… (hydrated diameter),Size exclusion,10.1021-acsami.3c07914.json,"0.1 M CsCl, 298 K, 1 bar",Not Applicable,Highly selective transport of cesium ions through the angstrom-scale pores.,,,,,,,,
MIL-53-NH2,lithium,No,6.6 Ã…,1D channels,MOF membrane,Size exclusion at sub-nanometer scale,Not Reported,Size exclusion,10.1021-acsami.3c07914.json,"0.1 M LiCl, 298 K, 1 bar",Not Applicable,Blocked due to larger hydrated size compared to pore size.,,,,,,,,
MIL-53-NH2,potassium,No,6.6 Ã…,1D channels,MOF membrane,Size exclusion at sub-nanometer scale,Not Reported,Size exclusion,10.1021-acsami.3c07914.json,"0.1 M KCl, 298 K, 1 bar",Not Applicable,Blocked due to larger hydrated size compared to pore size.,,,,,,,,
MIL-53-NH2,rubidium,Yes,6.6 Ã…,1D channels,MOF membrane,Size exclusion at sub-nanometer scale,Not Reported,Size exclusion,10.1021-acsami.3c07914.json,"0.1 M RbCl, 298 K, 1 bar",Not Applicable,Similar permeation behavior to cesium due to comparable hydration radius.,,,,,,,,
MIL-53-Cl,cesium,Yes,7 Ã…,1D channels,MOF membrane,Size exclusion at sub-nanometer scale,6.58 Ã… (hydrated diameter),Size exclusion,10.1021-acsami.3c07914.json,"0.1 M CsCl, 298 K, 1 bar",Not Applicable,Highly selective transport of cesium ions through the angstrom-scale pores.,,,,,,,,
MIL-53-Cl,lithium,Conditional (see Additional Info),7 Ã…,1D channels,MOF membrane,Size exclusion at sub-nanometer scale,Not Reported,Size exclusion,10.1021-acsami.3c07914.json,"0.1 M LiCl, 298 K, 1 bar",Not Applicable,Small amount of lithium can pass due to slightly larger pore size compared to MIL-53-NH2.,,,,,,,,
MIL-53-Cl,potassium,Conditional (see Additional Info),7 Ã…,1D channels,MOF membrane,Size exclusion at sub-nanometer scale,Not Reported,Size exclusion,10.1021-acsami.3c07914.json,"0.1 M KCl, 298 K, 1 bar",Not Applicable,Small amount of potassium can pass due to slightly larger pore size compared to MIL-53-NH2.,,,,,,,,
MIL-53-Cl,rubidium,Yes,7 Ã…,1D channels,MOF membrane,Size exclusion at sub-nanometer scale,Not Reported,Size exclusion,10.1021-acsami.3c07914.json,"0.1 M RbCl, 298 K, 1 bar",Not Applicable,Similar permeation behavior to cesium due to comparable hydration radius.,,,,,,,,
MIL-53@APT-(2),glutathione reduced,Yes,3.32 nm,3D cages,MOF composite,Size exclusion at sub-nanometer scale,1.22 nm,"Sieving effect, hydrogen bonding, p-Ï€ interaction, coordination effect",10.1002-jctb.5577_1747624317006194_liu2018.json,"25 Â°C, stirring speed of 100 rpm",Not Applicable,Adsorption capacity was 99.64 mg/g; adsorption followed pseudo-second-order kinetics and Langmuir isotherm.,,,,,,,,
MIL-53@APT-(2),bradykinin,No,3.32 nm,3D cages,MOF composite,Size exclusion at sub-nanometer scale,1.74 nm,"Surface adsorption, hydrophobic interaction",10.1002-jctb.5577_1747624317006194_liu2018.json,"25 Â°C, stirring speed of 100 rpm",Not Applicable,Adsorption capacity was less than 15 mg/g due to larger molecular size compared to pore size.,,,,,,,,
MIL-53@APT-(2),insulin from bovine pancreas,No,3.32 nm,3D cages,MOF composite,Size exclusion at sub-nanometer scale,larger than glutathione reduced and bradykinin,Size exclusion,10.1002-jctb.5577_1747624317006194_liu2018.json,"25 Â°C, stirring speed of 100 rpm",Not Applicable,No uptake observed due to large molecular size.,,,,,,,,
"MIL-53, MIL-100, and MIL-101",peptides,Conditional (see Additional Info),MIL-53: 17 Ã…; MIL-100: 5.6 Ã… and 8.6 Ã…; MIL-101: 12 Ã… and 16 Ã…,Channels and cages,MOFs,Size exclusion at sub-nanometer scale,Not Reported,Size exclusion,10.1039-d0ay02310h_1747625561884412_meng2021.json,Not Reported,Not Applicable,Different pore windows enriched peptides with varying molecular weights.,,,,,,,,
"MIL-53, MIL-100, and MIL-101",proteins,No,MIL-53: 17 Ã…; MIL-100: 5.6 Ã… and 8.6 Ã…; MIL-101: 12 Ã… and 16 Ã…,Channels and cages,MOFs,Size exclusion at sub-nanometer scale,>10 kDa,Size exclusion,10.1039-d0ay02310h_1747625561884412_meng2021.json,Not Reported,Not Applicable,Narrow pore windows excluded high-weight proteins effectively.,,,,,,,,
MIL-53(MP),lithium,Yes,5.2 Ã… Ã— 8.9 Ã… (1D channels),1D channels,MOFs,Flexible pore sizes allow rapid transport of hydrated monovalent cations.,0.68 nm (hydrated diameter),Size exclusion,s41467-023-35970-x.json,"0.1 M KCl, 298 K",Not Applicable,Conductivity and mobility close to bulk solution values.,,,,,,,,
MIL-53(MP),sodium,Yes,5.2 Ã… Ã— 8.9 Ã… (1D channels),1D channels,MOFs,Flexible pore sizes allow rapid transport of hydrated monovalent cations.,0.72 nm (hydrated diameter),Size exclusion,s41467-023-35970-x.json,"0.1 M KCl, 298 K",Not Applicable,Conductivity and mobility close to bulk solution values.,,,,,,,,
MIL-53(MP),potassium,Yes,5.2 Ã… Ã— 8.9 Ã… (1D channels),1D channels,MOFs,Flexible pore sizes allow rapid transport of hydrated monovalent cations.,0.78 nm (hydrated diameter),Size exclusion,s41467-023-35970-x.json,"0.1 M KCl, 298 K",Not Applicable,Conductivity and mobility close to bulk solution values.,,,,,,,,
MIL-53(MP),calcium,Yes,5.2 Ã… Ã— 8.9 Ã… (1D channels),1D channels,MOFs,Flexible pore sizes allow rapid transport of hydrated monovalent cations.,0.82 nm (hydrated diameter),Size exclusion,s41467-023-35970-x.json,"0.1 M KCl, 298 K",Not Applicable,Lower conductivity compared to monovalent cations.,,,,,,,,
MIL-53(MP),magnesium,Yes,5.2 Ã… Ã— 8.9 Ã… (1D channels),1D channels,MOFs,Flexible pore sizes allow rapid transport of hydrated monovalent cations.,0.86 nm (hydrated diameter),Size exclusion,s41467-023-35970-x.json,"0.1 M KCl, 298 K",Not Applicable,Lower conductivity compared to monovalent cations.,,,,,,,,
MIL-53(MP),aluminum,Yes,5.2 Ã… Ã— 8.9 Ã… (1D channels),1D channels,MOFs,Flexible pore sizes allow rapid transport of hydrated monovalent cations.,0.90 nm (hydrated diameter),Size exclusion,s41467-023-35970-x.json,"0.1 M KCl, 298 K",Not Applicable,Lowest conductivity among tested ions.,,,,,,,,
"MIL-53(Fe, Al)",glutathione,Yes,6.51 nm (Average pore width),Not Reported,MOFs,"Size exclusion at sub-nanometer scale, along with hydrogen bonding and coordination effects.",Not Reported,"sieving effect, coordination, hydrogen bonding",10.1039-c9nj00433e_1747625504179590_10.1039@C9NJ00433E.json,"298 K, adsorption time up to 300 min, solution pH=6",Not Applicable,"Adsorption capacity increased by 52.53% and 27.81% compared to MIL-53(Fe) and MIL-53(Al), respectively.",,,,,,,,
MIL-53(Fe),glutathione,Yes,15.56 nm (Average pore width),Not Reported,MOFs,"Size exclusion at sub-nanometer scale, along with hydrogen bonding and coordination effects.",Not Reported,"sieving effect, coordination, hydrogen bonding",10.1039-c9nj00433e_1747625504179590_10.1039@C9NJ00433E.json,"298 K, adsorption time up to 300 min, solution pH=6",Not Applicable,"Lower adsorption efficiency compared to MIL-53(Fe, Al).",,,,,,,,
MIL-53(Cr),gallic acid,No,~8.5 Ã…,Not Reported,MOFs,Size exclusion at sub-nanometer scale,Not Reported,Size exclusion,10.1016-j.microc.2021.106294_1747626774606427_aqel2021.json,"Water/acetonitrile mobile phase, flow rate: 0.35 mL minâˆ?, detection wavelength: 273 nm",Not Applicable,Exceeds the dynamic diameter of MIL-53(Cr) (~8.5 Ã…),,,,,,,,
MIL-53(Cr),(+)-catechin,No,~8.5 Ã…,Not Reported,MOFs,Size exclusion at sub-nanometer scale,Not Reported,Size exclusion,10.1016-j.microc.2021.106294_1747626774606427_aqel2021.json,"Water/acetonitrile mobile phase, flow rate: 0.35 mL minâˆ?, detection wavelength: 273 nm",Not Applicable,Exceeds the dynamic diameter of MIL-53(Cr) (~8.5 Ã…),,,,,,,,
MIL-53(Cr),(âˆ?-epigallocatechin,No,~8.5 Ã…,Not Reported,MOFs,Size exclusion at sub-nanometer scale,Not Reported,Size exclusion,10.1016-j.microc.2021.106294_1747626774606427_aqel2021.json,"Water/acetonitrile mobile phase, flow rate: 0.35 mL minâˆ?, detection wavelength: 273 nm",Not Applicable,Exceeds the dynamic diameter of MIL-53(Cr) (~8.5 Ã…),,,,,,,,
MIL-53(Cr),carbon dioxide,Yes,"3.5 Ã… (NP form), 12.8 Ã… (LP form)",1D channels,MOFs,Size exclusion at sub-nanometer scale,0.33 nm,Size exclusion,10.1021-acscentsci.6b00392_1747624236967301_ghoufi2017.json,"300 K, 1 bar",Not Applicable,Relatively high affinity between CO2 and Î¼2-OH groups present at the pore wall of the MOF.,,,,,,,,
MIL-53(Cr),methane,No,"3.5 Ã… (NP form), 12.8 Ã… (LP form)",1D channels,MOFs,Size exclusion at sub-nanometer scale,0.38 nm,Size exclusion,10.1021-acscentsci.6b00392_1747624236967301_ghoufi2017.json,"300 K, 1 bar",Not Applicable,"The kinetic diameter of methane (3.8 Ã…) is larger than the pore size of the NP form (3.5 Ã…), leading to a size exclusion effect.",,,,,,,,
MIL-53(Cr),carbon dioxide,Yes,"8 Ã… (LP), 3.5 Ã… (NP)",1D channels,MOFs,Size exclusion at sub-nanometer scale,3.3 Ã…,Size exclusion,10.1038-s41467-020-15036-y_1747625121236522_10.1038@s41467-020-15036-y.json,"298 K, up to 25 bar",Not Applicable,Similar uptake as in NP phase when mechanically constrained.,,,,,,,,
MIL-53(Cr),nitrogen,No,"8 Ã… (LP), 3.5 Ã… (NP)",1D channels,MOFs,Size exclusion at sub-nanometer scale,3.7 Ã…,Size exclusion,10.1038-s41467-020-15036-y_1747625121236522_10.1038@s41467-020-15036-y.json,"298 K, up to 25 bar",Not Applicable,Negligible uptake when mechanically constrained.,,,,,,,,
MIL-53(Cr),methane,No,"8 Ã… (LP), 3.5 Ã… (NP)",1D channels,MOFs,Size exclusion at sub-nanometer scale,3.8 Ã…,Size exclusion,10.1038-s41467-020-15036-y_1747625121236522_10.1038@s41467-020-15036-y.json,"298 K, up to 25 bar",Not Applicable,Negligible uptake when mechanically constrained.,,,,,,,,
MIL-53(Cr),water,Not Reported,5 Ã… (approximate radius),1D diamond channel,MOFs,Not Reported,Not Reported,Not Reported,10.1080-08927022.2014.958484_1747623761600204_renou2014.json,Not Reported,Not Applicable,Dielectric anisotropy observed; axial component of dielectric permittivity higher than bulk phase at certain locations.,,,,,,,,
MIL-53(Al)-TDC,hydrogen sulfide,Yes,9 Ã…,1D channels,MOF composite,Not Reported,0.36 nm,Facilitated diffusion via reversible adsorption,10.1021-acsnano.4c18848.json,"298 K, 1 bar",Not Applicable,MD simulation shows diffusion coefficient of 2.6 Ã— 10^-4 cmÂ²/s.,,,,,,,,
MIL-53(Al)(CFA-PET),rhodamine B,No,"0.7 nm (micropores), 22-33 nm (mesopores)",1D rhombic channels,MOFs,Size exclusion at sub-nanometer scale,1.44 nm Ã— 1.09 nm Ã— 0.64 nm,Size exclusion,10.1016_j.molstruc.2025.141984.json,"pH 7, 303 K, 2 h",Not Applicable,Poor removal due to size mismatch with pore size of adsorbent,,,,,,,,
MIL-53(Al)(CFA-PET),methyl orange,Yes,"0.7 nm (micropores), 22-33 nm (mesopores)",1D rhombic channels,MOFs,Size exclusion at sub-nanometer scale,1.19 nm Ã— 0.67 nm Ã— 0.38 nm,Electrostatic interaction,10.1016_j.molstruc.2025.141984.json,"pH 7, 303 K, 2 h",Not Applicable,Neutral sodium salt of sulphonate at pH 7 does not interact effectively,,,,,,,,
MIL-53(Al)(CFA-PET),methylene blue,Yes,"0.7 nm (micropores), 22-33 nm (mesopores)",1D rhombic channels,MOFs,Size exclusion at sub-nanometer scale,1.36 nm Ã— 0.47 nm Ã— 0.24 nm,Electrostatic interaction,10.1016_j.molstruc.2025.141984.json,"pH 7, 303 K, 2 h",Not Applicable,Highest adsorption capacity observed,,,,,,,,
MIL-53(Al)(CFA-PET),carbon dioxide,Yes,"0.7 nm (micropores), 22-33 nm (mesopores)",1D rhombic channels,MOFs,Size exclusion at sub-nanometer scale,Not Reported,Chemisorption,10.1016_j.molstruc.2025.141984.json,"273.15 K, 1 bar",Not Applicable,Adsorption capacity of 4.23 mmolÂ·gâˆ?,,,,,,,,
MIL-53(Al),hydrogen,Conditional (see Additional Info),"2.6 Ã… (np phase), 6.7 Ã… (lp phase), 8.6 Ã… (vlp phase)",Flexible porous structure,MOFs,Kinetic quantum sieving-assisted separation due to pore-breathing phenomenon,0.29 nm,Kinetic quantum sieving,10.1002-adma.202007412_1747623866532686_jung2021.json,"25â€?7 K, pressure loading of 0.7â€?8 mmol gâ�»Â?,Not Applicable,Diffusion is faster in larger pores and at higher temperatures.
MIL-53(Al),deuterium,Yes,2.6 Ã… (np phase)", 6.7 Ã… (lp phase)," 8.6 Ã… (vlp phase)""",Flexible porous structure,MOFs,Kinetic quantum sieving-assisted separation due to pore-breathing phenomenon,0.29 nm,Kinetic quantum sieving,10.1002-adma.202007412_1747623866532686_jung2021.json,"25â€?7 K, pressure loading of 0.7â€?8 mmol gâ�»Â?,Not Applicable,Deuterium exhibits faster diffusion than hydrogen"," especially at higher temperatures and in the vlp phase."""
MIL-53(Al),hydrogen,Conditional (see Additional Info),3.6 Ã… (breathing transition from narrow to large pores),1D channels,MOFs,Quantum sieving in flexible framework,0.289 nm,Kinetic quantum sieving,10.1002-adma.202301589.json,40 K,Not Applicable,Selectivity depends on structural flexibility and breathing transition,,,,,,,,
MIL-53(Al),deuterium,Yes,3.6 Ã… (breathing transition from narrow to large pores),1D channels,MOFs,Quantum sieving in flexible framework,0.269 nm,Kinetic quantum sieving,10.1002-adma.202301589.json,40 K,Not Applicable,Higher D2-over-H2 selectivity due to breathing behavior,,,,,,,,
MIL-53(Al),carbon dioxide,Yes,Not Reported,Not Reported,MOFs,Size exclusion at sub-nanometer scale,0.33 nm,Size exclusion,10.1002-pat.5645.json,Not Reported,Not Applicable,MIL-53(Al) shows high CO2 adsorption capacity.,,,,,,,,
MIL-53(Al),methane,Yes,Not Reported,Not Reported,MOFs,Size exclusion at sub-nanometer scale,0.38 nm,Size exclusion,10.1002-pat.5645.json,Not Reported,Not Applicable,MIL-53(Al) achieves high CO2/CH4 selectivity in MMMs.,,,,,,,,
MIL-53(Al),carbon dioxide,Yes,Not Reported,Octahedral AlO4(OH)2 units connected by ligands,MOFs,Not Reported,Not Reported,Not Reported,10.1007-s10973-019-08314-5_1747623543912799_10.1007@s10973-019-08314-5.json,"30 Â°C, atmospheric pressure",Not Applicable,Sorption capacity remains unchanged after pelletizing at 3.7 kN m-2 for 2 minutes.,,,,,,,,
MIL-53(Al),peptides,Yes,1.7 nm,Not Reported,MOFs,Size exclusion at sub-nanometer scale,Not Reported,Size exclusion,10.1016-j.aca.2018.04.069_1747625809717389_peng2018.json,Not Reported,Not Applicable,Maximum molecular weight of peptides enriched was about 8 kDa.,,,,,,,,
MIL-53(Al),benzene,Yes,7.6 Ã… (dynamic diameter),3D cages,MOFs,Size exclusion at sub-nanometer scale,Not Reported,Reversed-phase mode,10.1016-j.chroma.2020.461857_1747623729494675_aqel2021.json,"ACN/H2O (60:40, v/v), 0.30 mL minâˆ?, 40Â°C",Not Applicable,Retention factor: 1.07,,,,,,,,
MIL-53(Al),toluene,Yes,7.6 Ã… (dynamic diameter),3D cages,MOFs,Size exclusion at sub-nanometer scale,Not Reported,Reversed-phase mode,10.1016-j.chroma.2020.461857_1747623729494675_aqel2021.json,"ACN/H2O (60:40, v/v), 0.30 mL minâˆ?, 40Â°C",Not Applicable,Retention factor: 1.57,,,,,,,,
MIL-53(Al),ethylbenzene,Yes,7.6 Ã… (dynamic diameter),3D cages,MOFs,Size exclusion at sub-nanometer scale,Not Reported,Reversed-phase mode,10.1016-j.chroma.2020.461857_1747623729494675_aqel2021.json,"ACN/H2O (60:40, v/v), 0.30 mL minâˆ?, 40Â°C",Not Applicable,Retention factor: 2.08,,,,,,,,
MIL-53(Al),n-propylbenzene,Yes,7.6 Ã… (dynamic diameter),3D cages,MOFs,Size exclusion at sub-nanometer scale,Not Reported,Reversed-phase mode,10.1016-j.chroma.2020.461857_1747623729494675_aqel2021.json,"ACN/H2O (60:40, v/v), 0.30 mL minâˆ?, 40Â°C",Not Applicable,Retention factor: 3.61,,,,,,,,
MIL-53(Al),n-butylbenzene,Yes,7.6 Ã… (dynamic diameter),3D cages,MOFs,Size exclusion at sub-nanometer scale,Not Reported,Reversed-phase mode,10.1016-j.chroma.2020.461857_1747623729494675_aqel2021.json,"ACN/H2O (60:40, v/v), 0.30 mL minâˆ?, 40Â°C",Not Applicable,Retention factor: 6.48,,,,,,,,
MIL-53(Al),n-pentylbenzene,Yes,7.6 Ã… (dynamic diameter),3D cages,MOFs,Size exclusion at sub-nanometer scale,Not Reported,Reversed-phase mode,10.1016-j.chroma.2020.461857_1747623729494675_aqel2021.json,"ACN/H2O (60:40, v/v), 0.30 mL minâˆ?, 40Â°C",Not Applicable,Retention factor: 9.82,,,,,,,,
MIL-53(Al),1-phenylhexane,Yes,7.6 Ã… (dynamic diameter),3D cages,MOFs,Size exclusion at sub-nanometer scale,Not Reported,Reversed-phase mode,10.1016-j.chroma.2020.461857_1747623729494675_aqel2021.json,"ACN/H2O (60:40, v/v), 0.30 mL minâˆ?, 40Â°C",Not Applicable,Retention factor: 13.93,,,,,,,,
MIL-53(Al),pyrene,No,7.6 Ã… (dynamic diameter),3D cages,MOFs,Size exclusion at sub-nanometer scale,Not Reported,Size exclusion,10.1016-j.chroma.2020.461857_1747623729494675_aqel2021.json,"ACN/H2O gradient elution, 0.35 mL minâˆ?, 30Â°C",Not Applicable,Excluded due to size exceeding pore diameter,,,,,,,,
MIL-53(Al),indene,Yes,7.6 Ã… (dynamic diameter),3D cages,MOFs,Size exclusion at sub-nanometer scale,Not Reported,Reversed-phase mode,10.1016-j.chroma.2020.461857_1747623729494675_aqel2021.json,"ACN/H2O gradient elution, 0.35 mL minâˆ?, 30Â°C",Not Applicable,Retention factor: 2.99,,,,,,,,
MIL-53(Al),naphthalene,Yes,7.6 Ã… (dynamic diameter),3D cages,MOFs,Size exclusion at sub-nanometer scale,Not Reported,Reversed-phase mode,10.1016-j.chroma.2020.461857_1747623729494675_aqel2021.json,"ACN/H2O gradient elution, 0.35 mL minâˆ?, 30Â°C",Not Applicable,Retention factor: 3.95,,,,,,,,
MIL-53(Al),acenaphthylene,Yes,7.6 Ã… (dynamic diameter),3D cages,MOFs,Size exclusion at sub-nanometer scale,Not Reported,Reversed-phase mode,10.1016-j.chroma.2020.461857_1747623729494675_aqel2021.json,"ACN/H2O gradient elution, 0.35 mL minâˆ?, 30Â°C",Not Applicable,Retention factor: 6.72,,,,,,,,
MIL-53(Al),fluorene,Yes,7.6 Ã… (dynamic diameter),3D cages,MOFs,Size exclusion at sub-nanometer scale,Not Reported,Reversed-phase mode,10.1016-j.chroma.2020.461857_1747623729494675_aqel2021.json,"ACN/H2O gradient elution, 0.35 mL minâˆ?, 30Â°C",Not Applicable,Retention factor: 7.86,,,,,,,,
MIL-53(Al),phenanthrene,Yes,7.6 Ã… (dynamic diameter),3D cages,MOFs,Size exclusion at sub-nanometer scale,Not Reported,Reversed-phase mode,10.1016-j.chroma.2020.461857_1747623729494675_aqel2021.json,"ACN/H2O gradient elution, 0.35 mL minâˆ?, 30Â°C",Not Applicable,Retention factor: 10.46,,,,,,,,
MIL-53(Al),anthracene,Yes,7.6 Ã… (dynamic diameter),3D cages,MOFs,Size exclusion at sub-nanometer scale,Not Reported,Reversed-phase mode,10.1016-j.chroma.2020.461857_1747623729494675_aqel2021.json,"ACN/H2O gradient elution, 0.35 mL minâˆ?, 30Â°C",Not Applicable,Retention factor: 11.45,,,,,,,,
MIL-53(Al),acetone,Yes,7.6 Ã… (dynamic diameter),3D cages,MOFs,Size exclusion at sub-nanometer scale,Not Reported,Reversed-phase mode,10.1016-j.chroma.2020.461857_1747623729494675_aqel2021.json,"ACN/H2O (80:20, v/v), 0.20 mL minâˆ?, 40Â°C",Not Applicable,Retention factor: 2.92,,,,,,,,
MIL-53(Al),acetophenone,Yes,7.6 Ã… (dynamic diameter),3D cages,MOFs,Size exclusion at sub-nanometer scale,Not Reported,Reversed-phase mode,10.1016-j.chroma.2020.461857_1747623729494675_aqel2021.json,"ACN/H2O (80:20, v/v), 0.20 mL minâˆ?, 40Â°C",Not Applicable,Retention factor: 4.41,,,,,,,,
