Repository: MontageBai/Data-driven-discovery-of-metal-organic-frameworks-for-sieving-separation-of-C5-quinary-mixture-

File: AdsorptionInformationCard/After Process JSON.csv (part 27 of 46)
Materials Name,Molecule Name,Can Pass SievingPore Size,Structure Type,Material Category,Sieving Mechanism,Molecular Size,Mechanism,File Name,Test Conditions,Threshold Pressure,Additional Info,,,,,,,,,
MIL-53(Al),butyrophenone,Yes,7.6 Ã… (dynamic diameter),3D cages,MOFs,Size exclusion at sub-nanometer scale,Not Reported,Reversed-phase mode,10.1016-j.chroma.2020.461857_1747623729494675_aqel2021.json,"ACN/H2O (80:20, v/v), 0.20 mL minâˆ?, 40Â°C",Not Applicable,Retention factor: 6.47,,,,,,,,
MIL-53(Al),phenol,Yes,7.6 Ã… (dynamic diameter),3D cages,MOFs,Size exclusion at sub-nanometer scale,Not Reported,Reversed-phase mode,10.1016-j.chroma.2020.461857_1747623729494675_aqel2021.json,"ACN/H2O (85:15, v/v), 0.25 mL minâˆ?, 30Â°C",Not Applicable,Retention factor: 1.12,,,,,,,,
MIL-53(Al),resorcinol,Yes,7.6 Ã… (dynamic diameter),3D cages,MOFs,Size exclusion at sub-nanometer scale,Not Reported,Reversed-phase mode,10.1016-j.chroma.2020.461857_1747623729494675_aqel2021.json,"ACN/H2O (85:15, v/v), 0.25 mL minâˆ?, 30Â°C",Not Applicable,Retention factor: 1.72,,,,,,,,
MIL-53(Al),phloroglucinol,Yes,7.6 Ã… (dynamic diameter),3D cages,MOFs,Size exclusion at sub-nanometer scale,Not Reported,Reversed-phase mode,10.1016-j.chroma.2020.461857_1747623729494675_aqel2021.json,"ACN/H2O (85:15, v/v), 0.25 mL minâˆ?, 30Â°C",Not Applicable,Retention factor: 2.81,,,,,,,,
MIL-53(Al),4-aminophenol,Yes,7.6 Ã… (dynamic diameter),3D cages,MOFs,Size exclusion at sub-nanometer scale,Not Reported,Reversed-phase mode,10.1016-j.chroma.2020.461857_1747623729494675_aqel2021.json,"ACN/H2O (60:40, v/v), 0.30 mL minâˆ?, 30Â°C",Not Applicable,Retention factor: 0.62,,,,,,,,
MIL-53(Al),p-cresol,Yes,7.6 Ã… (dynamic diameter),3D cages,MOFs,Size exclusion at sub-nanometer scale,Not Reported,Reversed-phase mode,10.1016-j.chroma.2020.461857_1747623729494675_aqel2021.json,"ACN/H2O (60:40, v/v), 0.30 mL minâˆ?, 30Â°C",Not Applicable,Retention factor: 1.10,,,,,,,,
MIL-53(Al),4-nitrophenol,Yes,7.6 Ã… (dynamic diameter),3D cages,MOFs,Size exclusion at sub-nanometer scale,Not Reported,Reversed-phase mode,10.1016-j.chroma.2020.461857_1747623729494675_aqel2021.json,"ACN/H2O (60:40, v/v), 0.30 mL minâˆ?, 30Â°C",Not Applicable,Retention factor: 1.59,,,,,,,,
MIL-53(Al),4-chlorophenol,Yes,7.6 Ã… (dynamic diameter),3D cages,MOFs,Size exclusion at sub-nanometer scale,Not Reported,Reversed-phase mode,10.1016-j.chroma.2020.461857_1747623729494675_aqel2021.json,"ACN/H2O (60:40, v/v), 0.30 mL minâˆ?, 30Â°C",Not Applicable,Retention factor: 2.19,,,,,,,,
MIL-53(Al),2-naphthol,Yes,7.6 Ã… (dynamic diameter),3D cages,MOFs,Size exclusion at sub-nanometer scale,Not Reported,Reversed-phase mode,10.1016-j.chroma.2020.461857_1747623729494675_aqel2021.json,"ACN/H2O (60:40, v/v), 0.30 mL minâˆ?, 30Â°C",Not Applicable,Retention factor: 2.89,,,,,,,,
MIL-53(Al),o-xylene,Yes,7.6 Ã… (dynamic diameter),3D cages,MOFs,Size exclusion at sub-nanometer scale,Not Reported,Reversed-phase mode with preferential retention,10.1016-j.chroma.2020.461857_1747623729494675_aqel2021.json,"ACN/H2O (65:35, v/v), 0.35 mL minâˆ?, 30Â°C",Not Applicable,Retention factor: 2.39,,,,,,,,
MIL-53(Al),m-xylene,Yes,7.6 Ã… (dynamic diameter),3D cages,MOFs,Size exclusion at sub-nanometer scale,Not Reported,Reversed-phase mode,10.1016-j.chroma.2020.461857_1747623729494675_aqel2021.json,"ACN/H2O (65:35, v/v), 0.35 mL minâˆ?, 30Â°C",Not Applicable,Retention factor: 1.40,,,,,,,,
MIL-53(Al),p-xylene,Yes,7.6 Ã… (dynamic diameter),3D cages,MOFs,Size exclusion at sub-nanometer scale,Not Reported,Reversed-phase mode,10.1016-j.chroma.2020.461857_1747623729494675_aqel2021.json,"ACN/H2O (65:35, v/v), 0.35 mL minâˆ?, 30Â°C",Not Applicable,Retention factor: 0.83,,,,,,,,
MIL-53(Al),theobromine,Yes,7.6 Ã… (dynamic diameter),3D cages,MOFs,Size exclusion at sub-nanometer scale,Not Reported,Reversed-phase mode,10.1016-j.chroma.2020.461857_1747623729494675_aqel2021.json,"ACN/H2O (70:30, v/v), 0.25 mL minâˆ?, 30Â°C",Not Applicable,Retention factor: 1.57,,,,,,,,
MIL-53(Al),theophylline,Yes,7.6 Ã… (dynamic diameter),3D cages,MOFs,Size exclusion at sub-nanometer scale,Not Reported,Reversed-phase mode,10.1016-j.chroma.2020.461857_1747623729494675_aqel2021.json,"ACN/H2O (70:30, v/v), 0.25 mL minâˆ?, 30Â°C",Not Applicable,Retention factor: 2.16,,,,,,,,
MIL-53(Al),caffeine,Yes,7.6 Ã… (dynamic diameter),3D cages,MOFs,Size exclusion at sub-nanometer scale,Not Reported,Reversed-phase mode,10.1016-j.chroma.2020.461857_1747623729494675_aqel2021.json,"ACN/H2O (70:30, v/v), 0.25 mL minâˆ?, 30Â°C",Not Applicable,Retention factor: 4.06,,,,,,,,
MIL-53(Al),carbon dioxide,Yes,Not Reported,Not Reported,MOF composite,Selective adsorption and diffusion through narrow pore apertures.,0.33 nm,Adsorption-controlled separation,10.1016-j.seppur.2017.07.051_1747624857971576_vinoba2017.json,"5 bar, 25Â°C",Not Applicable,Higher CO2 permeability due to interaction of bridging hydroxyl group of MIL-53(Al) with carbonyl groups of polymers.,,,,,,,,
MIL-53(Al),methane,No,Not Reported,Not Reported,MOF composite,Selective adsorption and diffusion through narrow pore apertures.,Not Reported,Size exclusion,10.1016-j.seppur.2017.07.051_1747624857971576_vinoba2017.json,"5 bar, 25Â°C",Not Applicable,MIL-53(Al) shows higher CO2/CH4 selectivity due to its affinity towards CO2.,,,,,,,,
MIL-53(Al),endogenous peptides,Yes,17 Ã…,Not Reported,MOFs,Size exclusion at sub-nanometer scale,Not Reported,Size exclusion,10.1016-j.trac.2019.115658_1747626542037783_li2019.json,Not Reported,Not Applicable,Efficiently enriches peptides with molecular weight over 8000 Da.,,,,,,,,
MIL-53(Al),endogenous peptides,Yes,1.7 nm,Not Reported,MOFs,Size exclusion at sub-nanometer scale,Below 10 kDa,Size exclusion,10.1016_j.chroma.2022.462971.json,Not Reported,Not Applicable,Peptides below 10 kDa could be captured.,,,,,,,,
MIL-53(Al),cannabidiol,No,"4.0 Ã… x 5.0 Ã… (aperture), 7.9 Ã… x 10.1 Ã… x 6.6 Ã… (channel dimensions)",3D cages,MOFs,Size exclusion at sub-nanometer scale,4.1 Ã… (radius of gyration),Size exclusion at sub-nanometer scale,10.1021-acsami.1c24391.json,"Room temperature, acetonitrile solvent",Not Applicable,Cannabidiol is too large to pass through the pore aperture due to size-exclusion effects.,,,,,,,,
MIL-53(Al),cannabinol,No,"4.0 Ã… x 5.0 Ã… (aperture), 7.9 Ã… x 10.1 Ã… x 6.6 Ã… (channel dimensions)",3D cages,MOFs,Size exclusion at sub-nanometer scale,4.1 Ã… (radius of gyration),Size exclusion at sub-nanometer scale,10.1021-acsami.1c24391.json,"Room temperature, acetonitrile solvent",Not Applicable,Cannabinol is too large to pass through the pore aperture due to size-exclusion effects.,,,,,,,,
MIL-53(Al),Î”9-tetrahydrocannabinol,No,"4.0 Ã… x 5.0 Ã… (aperture), 7.9 Ã… x 10.1 Ã… x 6.6 Ã… (channel dimensions)",3D cages,MOFs,Size exclusion at sub-nanometer scale,4.1 Ã… (radius of gyration),Size exclusion at sub-nanometer scale,10.1021-acsami.1c24391.json,"Room temperature, acetonitrile solvent",Not Applicable,Î”9-tetrahydrocannabinol is too large to pass through the pore aperture due to size-exclusion effects.,,,,,,,,
MIL-53(Al),acetonitrile,Yes,"4.0 Ã… x 5.0 Ã… (aperture), 7.9 Ã… x 10.1 Ã… x 6.6 Ã… (channel dimensions)",3D cages,MOFs,Size exclusion at sub-nanometer scale,3.26 Ã… (radius),Kinetic sieving,10.1021-acsami.1c24391.json,Room temperature,Not Applicable,Acetonitrile can readily diffuse into the MOF bulk as evidenced by BET results.,,,,,,,,
MIL-53(Al),xylene isomers,Yes,8.5 Ã…,1D channels,MOFs,Size exclusion at sub-nanometer scale,Not Reported,Entropy change control,10.1021-ar2002599_1747625110805482_gu2012.json,HPLC with hexane/dichloromethane,Not Applicable,Reproducible and high-resolution separations,,,,,,,,
MIL-53(Al),carbon dioxide,Yes,"8 Ã… (LP), 3.5 Ã… (NP)",1D channels,MOFs,Size exclusion at sub-nanometer scale,3.3 Ã…,Size exclusion,10.1038-s41467-020-15036-y_1747625121236522_10.1038@s41467-020-15036-y.json,"303 K, up to 15 bar",Not Applicable,Shows increased uptake under mechanical pressure.,,,,,,,,
MIL-53(Al),nitrogen,Pressure-dependent,"8 Ã… (LP), 3.5 Ã… (NP)",1D channels,MOFs,Size exclusion at sub-nanometer scale,3.7 Ã…,Size exclusion,10.1038-s41467-020-15036-y_1747625121236522_10.1038@s41467-020-15036-y.json,"303 K, up to 15 bar",10 bar at 200 MPa,Negligible uptake until 10 bar at 200 MPa mechanical pressure.,,,,,,,,
MIL-53(Al),methane,Pressure-dependent,"8 Ã… (LP), 3.5 Ã… (NP)",1D channels,MOFs,Size exclusion at sub-nanometer scale,3.8 Ã…,Size exclusion,10.1038-s41467-020-15036-y_1747625121236522_10.1038@s41467-020-15036-y.json,"303 K, up to 15 bar",5 bar at 400 MPa,Negligible uptake until 5 bar at 400 MPa mechanical pressure.,,,,,,,,
MIL-53(Al),o-xylene,Yes,Not Reported,One-dimensional pores favoring ortho isomers,MOFs,Interaction-driven selectivity for ortho isomers,Not Reported,Specific interaction with carboxylate groups,10.1039-c0sc00144a_1747625844070566_cychosz2010.json,Hexane solution,Not Applicable,Strong preference due to geometry allowing interactions with carboxylate groups.,,,,,,,,
MIL-53(Al),m-xylene,No,Not Reported,One-dimensional pores favoring ortho isomers,MOFs,Interaction-driven selectivity for ortho isomers,Not Reported,Size exclusion,10.1039-c0sc00144a_1747625844070566_cychosz2010.json,Hexane solution,Not Applicable,Not discriminated against p-xylene.,,,,,,,,
MIL-53(Al),p-xylene,No,Not Reported,One-dimensional pores favoring ortho isomers,MOFs,Interaction-driven selectivity for ortho isomers,Not Reported,Size exclusion,10.1039-c0sc00144a_1747625844070566_cychosz2010.json,Hexane solution,Not Applicable,Not discriminated against m-xylene.,,,,,,,,
MIL-53(Al),ethylbenzene,No,Not Reported,One-dimensional pores favoring ortho isomers,MOFs,Interaction-driven selectivity for ortho isomers,Not Reported,Size exclusion,10.1039-c0sc00144a_1747625844070566_cychosz2010.json,Hexane solution,Not Applicable,Not adsorbed.,,,,,,,,
MIL-53(Al),glutathione,Yes,4.69 nm (Average pore width),Not Reported,MOFs,"Size exclusion at sub-nanometer scale, along with hydrogen bonding and coordination effects.",Not Reported,"sieving effect, coordination, hydrogen bonding",10.1039-c9nj00433e_1747625504179590_10.1039@C9NJ00433E.json,"298 K, adsorption time up to 300 min, solution pH=6",Not Applicable,"Higher adsorption efficiency than MIL-53(Fe) but lower than MIL-53(Fe, Al).",,,,,,,,
MIL-53(Al),hydrogen,Yes,"2.6 Ã— 13.6 Ã… (narrow pore), 8.5 Ã— 8.5 Ã… (large pore), additional very large pore (vlp) phase observed",Breathing effect between narrow and large pores,MOFs,Continuous structural transition enhancing kinetic quantum sieving,0.29 nm,Kinetic quantum sieving,10.1039-d0dt02806a_1747625337878244_ju2020.json,20â€?0 K,Not Applicable,Phase transition between narrow and large pores observed.,,,,,,,,
MIL-53(Al),deuterium,Yes,"2.6 Ã— 13.6 Ã… (narrow pore), 8.5 Ã— 8.5 Ã… (large pore), additional very large pore (vlp) phase observed",Breathing effect between narrow and large pores,MOFs,Continuous structural transition enhancing kinetic quantum sieving,0.31 nm,Kinetic quantum sieving,10.1039-d0dt02806a_1747625337878244_ju2020.json,20â€?0 K,Not Applicable,Unique second breathing step observed at low cryogenic temperatures (23â€?5 K).,,,,,,,,
MIL-53(Al),hydrogen,Conditional (see Additional Info),"2.9 Ã… x 13.6 Ã… (np), 8.5 Ã… x 8.5 Ã… (lp)",Not Reported,MOF membrane,Breathing propagation facilitating KQS,2.9 Ã…,Kinetic quantum sieving,10.1039-d1qm00234a_1747624587638318_lim2021.json,40 K,Not Applicable,H2 molecules pass through intermediate pore size suitable for KQS during breathing transition.,,,,,,,,
MIL-53-(2),glutathione reduced,Yes,3.49 nm,3D cages,MOFs,Size exclusion at sub-nanometer scale,1.22 nm,"Sieving effect, hydrogen bonding, p-Ï€ interaction, coordination effect",10.1002-jctb.5577_1747624317006194_liu2018.json,"25 Â°C, stirring speed of 100 rpm",Not Applicable,Adsorption capacity was 88.91 mg/g; adsorption followed pseudo-second-order kinetics and Langmuir isotherm.,,,,,,,,
MIL-53-(2),bradykinin,No,3.49 nm,3D cages,MOFs,Size exclusion at sub-nanometer scale,1.74 nm,"Surface adsorption, hydrophobic interaction",10.1002-jctb.5577_1747624317006194_liu2018.json,"25 Â°C, stirring speed of 100 rpm",Not Applicable,Adsorption capacity was less than 15 mg/g due to larger molecular size compared to pore size.,,,,,,,,
MIL-53-(2),insulin from bovine pancreas,No,3.49 nm,3D cages,MOFs,Size exclusion at sub-nanometer scale,larger than glutathione reduced and bradykinin,Size exclusion,10.1002-jctb.5577_1747624317006194_liu2018.json,"25 Â°C, stirring speed of 100 rpm",Not Applicable,No uptake observed due to large molecular size.,,,,,,,,
MIL-53 (Fe),oil phase,No,Not Reported,Not Reported,MOF membrane,Not Reported,Not Reported,Not Reported,10.1016_j.jwpe.2022.103374.json,Not Reported,Not Applicable,Superamphiphilicity and double hydrophobicity for effective emulsion separation.,,,,,,,,
MIL-53 (Al),doxycycline,No,0.85 nm (diameter),3D microporous framework with 1D diamond-shaped pores,MOF composite,Size exclusion at sub-nanometer scale and adsorption via Ï€-Ï€ interactions and hydrogen bonding,Not Reported,Size exclusion and adsorption,10.1016_j.cej.2021.133469.json,"298 K, FO mode, 1 M NaCl as draw solution",Not Applicable,Rejection rate >98.5% for 10 h due to size exclusion and adsorption properties.,,,,,,,,
MIL-53 (Al),sodium chloride,No,0.85 nm (diameter),3D microporous framework with 1D diamond-shaped pores,MOF composite,Size exclusion at sub-nanometer scale and adsorption via Ï€-Ï€ interactions and hydrogen bonding,Not Reported,Donnan exclusion and steric hindrance,10.1016_j.cej.2021.133469.json,"298 K, RO mode, 5 bar pressure",Not Applicable,Optimal membrane TFN 0.2 achieved >90% NaCl rejection.,,,,,,,,
MIL-53,peptides,Yes,1.7 nm,Not Reported,MOFs,Size exclusion at sub-nanometer scale,Not Reported,Size exclusion,10.1016-j.trac.2018.10.003_1747623733516444_f30709130d2cbafa512f4299854099bc.json,Not Reported,Not Applicable,Enriches peptides with molecular weight higher than 8000 Da.,,,,,,,,
MIL-53,cesium,Yes,8.6 Ã…,1D channels,MOF membrane,Size exclusion at sub-nanometer scale,6.58 Ã… (hydrated diameter),Size exclusion,10.1021-acsami.3c07914.json,"0.1 M CsCl, 298 K, 1 bar",Not Applicable,Cesium passes through but with reduced selectivity due to larger pore size.,,,,,,,,
MIL-53,lithium,Yes,8.6 Ã…,1D channels,MOF membrane,Size exclusion at sub-nanometer scale,Not Reported,Size exclusion,10.1021-acsami.3c07914.json,"0.1 M LiCl, 298 K, 1 bar",Not Applicable,Larger pores allow lithium to pass through with minimal selectivity.,,,,,,,,
MIL-53,potassium,Yes,8.6 Ã…,1D channels,MOF membrane,Size exclusion at sub-nanometer scale,Not Reported,Size exclusion,10.1021-acsami.3c07914.json,"0.1 M KCl, 298 K, 1 bar",Not Applicable,Larger pores allow potassium to pass through with minimal selectivity.,,,,,,,,
MIL-53,rubidium,Yes,8.6 Ã…,1D channels,MOF membrane,Size exclusion at sub-nanometer scale,Not Reported,Size exclusion,10.1021-acsami.3c07914.json,"0.1 M RbCl, 298 K, 1 bar",Not Applicable,Rubidium passes through with minimal selectivity due to larger pore size.,,,,,,,,
MIL-53,peptides,Yes,17 Ã…,1D channels,MOFs,Size exclusion at nanometer scale,~8000 Da,Size exclusion,10.1021-ar2002599_1747625110805482_gu2012.json,Biological fluids,Not Applicable,Enriches larger molecular weight peptides while excluding proteins,,,,,,,,
MIL-47 nanosheets membrane,lithium polysulfides,No,0.85 nm,1D channels,MOF membrane,Size exclusion at sub-nanometer scale,0.9â€?.1 nm,Size exclusion,10.1016_j.jallcom.2023.170922.json,"298 K, 1 bar",Not Applicable,The MIL-47 nanosheets membrane blocks lithium polysulfides via a selective sieving effect.,,,,,,,,
MIL-47 nanosheets membrane,solvated Li ions,Yes,0.85 nm,1D channels,MOF membrane,Size exclusion at sub-nanometer scale,0.6â€?.7 nm,Kinetic sieving,10.1016_j.jallcom.2023.170922.json,"298 K, 1 bar",Not Applicable,Solvated Li ions pass through the MIL-47 nanosheets membrane due to their smaller size compared to the pore size.,,,,,,,,
MIL-47,p-xylene,Yes,Not Reported,One-dimensional pores with steric confinement,MOFs,Molecular packing-driven selectivity,Not Reported,Molecular packing effect,10.1039-c0sc00144a_1747625844070566_cychosz2010.json,Hexane solution,Not Applicable,Preferred adsorption over m-xylene and ethylbenzene.,,,,,,,,
MIL-47,m-xylene,Yes,Not Reported,One-dimensional pores with steric confinement,MOFs,Molecular packing-driven selectivity,Not Reported,Molecular packing effect,10.1039-c0sc00144a_1747625844070566_cychosz2010.json,Hexane solution,Not Applicable,Moderate preference compared to p-xylene.,,,,,,,,
MIL-47,ethylbenzene,No,Not Reported,One-dimensional pores with steric confinement,MOFs,Molecular packing-driven selectivity,Not Reported,Size exclusion,10.1039-c0sc00144a_1747625844070566_cychosz2010.json,Hexane solution,Not Applicable,Least preferred due to steric reasons.,,,,,,,,
MIL-177(Ti),hydrogen,Yes,"1.1 nm (large channels), 0.3 nm (narrow channels)",1D hexagonal channels,MOF composite,"Narrow windows (~0.3 nm) obstruct passage of larger molecules like CO2, CH4, and N2",0.289 nm,Size exclusion at sub-nanometer scale,10.1016_j.memsci.2024.122475.json,"35 Â°C, 1 bar",Not Applicable,Slight increase in H2 permeability in PIM-TMN-Trip matrix,,,,,,,,
MIL-177(Ti),carbon dioxide,No,"1.1 nm (large channels), 0.3 nm (narrow channels)",1D hexagonal channels,MOF composite,"Narrow windows (~0.3 nm) obstruct passage of larger molecules like CO2, CH4, and N2",0.302 nm,Size exclusion at sub-nanometer scale,10.1016_j.memsci.2024.122475.json,"35 Â°C, 1 bar",Not Applicable,Reduces CO2 permeability in PIM-EA-TB matrix,,,,,,,,
MIL-177(Ti),nitrogen,No,"1.1 nm (large channels), 0.3 nm (narrow channels)",1D hexagonal channels,MOF composite,"Narrow windows (~0.3 nm) obstruct passage of larger molecules like CO2, CH4, and N2",0.304 nm,Size exclusion at sub-nanometer scale,10.1016_j.memsci.2024.122475.json,"35 Â°C, 1 bar",Not Applicable,Increases size-sieving character in PIM-EA-TB,,,,,,,,
MIL-177(Ti),oxygen,Conditional (see Additional Info),"1.1 nm (large channels), 0.3 nm (narrow channels)",1D hexagonal channels,MOF composite,"Narrow windows (~0.3 nm) obstruct passage of larger molecules like CO2, CH4, and N2",0.296 nm,Size exclusion at sub-nanometer scale,10.1016_j.memsci.2024.122475.json,"35 Â°C, 1 bar",Not Applicable,Reverses order of permeation compared to pristine PIM-TMN-Trip,,,,,,,,
MIL-160/CAU-10-F,carbon dioxide,Yes,"2.25 Ã… (CAU-10-F component), 4.35 Ã… (MIL-160 component)",Not Reported,MOF membrane,Size exclusion at sub-nanometer scale,0.33 nm,Size exclusion at sub-nanometer scale,10.1021-jacs.1c08404.json,"295 K, 1 bar",Not Applicable,Enhanced CO2 permeance of 716 GPU and CO2/CH4 selectivity of 78 due to fluorine functionalization.,,,,,,,,
MIL-160/CAU-10-F,methane,No,"2.25 Ã… (CAU-10-F component), 4.35 Ã… (MIL-160 component)",Not Reported,MOF membrane,Size exclusion at sub-nanometer scale,0.38 nm,Size exclusion at sub-nanometer scale,10.1021-jacs.1c08404.json,"295 K, 1 bar",Not Applicable,Lower permeance compared to CO2.,,,,,,,,
MIL-160/CAU-10-F,ethane,No,"2.25 Ã… (CAU-10-F component), 4.35 Ã… (MIL-160 component)",Not Reported,MOF membrane,Size exclusion at sub-nanometer scale,0.4 nm,Size exclusion at sub-nanometer scale,10.1021-jacs.1c08404.json,"295 K, 1 bar",Not Applicable,Sharp cutoff in permeance observed compared to smaller gases.,,,,,,,,
MIL-160,carbon dioxide,Yes,5-6 Ã…,Not Reported,MOF membrane,Size exclusion at sub-nanometer scale,0.33 nm,Size exclusion at sub-nanometer scale,10.1021-jacs.1c08404.json,"295 K, 1 bar",Not Applicable,CO2 permeance of 506 GPU and CO2/CH4 selectivity of 71 in binary equimolar mixtures.,,,,,,,,
MIL-160,methane,No,5-6 Ã…,Not Reported,MOF membrane,Size exclusion at sub-nanometer scale,0.38 nm,Size exclusion at sub-nanometer scale,10.1021-jacs.1c08404.json,"295 K, 1 bar",Not Applicable,Permeance significantly lower than CO2.,,,,,,,,
MIL-160,ethane,No,5-6 Ã…,Not Reported,MOF membrane,Size exclusion at sub-nanometer scale,0.4 nm,Size exclusion at sub-nanometer scale,10.1021-jacs.1c08404.json,"295 K, 1 bar",Not Applicable,Sharp cutoff in permeance observed compared to smaller gases.,,,,,,,,
MIL-160,para-xylene,Yes,0.5â€?.6 nm,1D channels,MOF membrane,Para-xylene preferentially passes through the membrane due to its smaller kinetic diameter compared to meta-xylene and ortho-xylene.,0.58 nm (kinetic diameter),Size exclusion at sub-nanometer scale,d4cs00796d.json,Membrane separation,Not Applicable,Para-xylene permeates through the membrane with high flux.,,,,,,,,
MIL-160,meta-xylene,No,0.5â€?.6 nm,1D channels,MOF membrane,Para-xylene preferentially passes through the membrane due to its smaller kinetic diameter compared to meta-xylene and ortho-xylene.,0.68 nm (kinetic diameter),Size exclusion at sub-nanometer scale,d4cs00796d.json,Membrane separation,Not Applicable,Meta-xylene is hindered by the small pore size.,,,,,,,,
MIL-160,ortho-xylene,No,0.5â€?.6 nm,1D channels,MOF membrane,Para-xylene preferentially passes through the membrane due to its smaller kinetic diameter compared to meta-xylene and ortho-xylene.,0.68 nm (kinetic diameter),Size exclusion at sub-nanometer scale,d4cs00796d.json,Membrane separation,Not Applicable,Ortho-xylene is hindered by the small pore size.,,,,,,,,
MIL-140F,clopyralid,Yes,7.2 Ã…,1D triangular channels,MOFs,Combination of size exclusion and non-covalent interactions,7.4 Ã…,Non-covalent interactions (NCIs) and size compatibility,10.1016-j.chempr.2019.03.024_1747625087795976_10.1016@j.chempr.2019.03.024.json,"Neutral pH, aqueous solution",Not Applicable,Adsorbed due to hydrogen bonding with -CO2H groups in the framework.,,,,,,,,
MIL-140F,paraquat,Yes,7.2 Ã…,1D triangular channels,MOFs,Combination of size exclusion and non-covalent interactions,5.5 Ã…,Size compatibility and charge-based adsorption,10.1016-j.chempr.2019.03.024_1747625087795976_10.1016@j.chempr.2019.03.024.json,"Neutral pH, aqueous solution",Not Applicable,Adsorbed due to favorable size and charge interaction.,,,,,,,,
MIL-140E,Nile blue,Yes,Varies depending on linker length,1D triangular channels,MOFs,Size exclusion and optimization of non-covalent interactions,6.1 Ã…,Size exclusion and non-covalent interactions,10.1016-j.chempr.2019.03.024_1747625087795976_10.1016@j.chempr.2019.03.024.json,"Neutral pH, aqueous solution",Not Applicable,Adsorbed preferentially over larger molecules like rhodamine 6G.,,,,,,,,
MIL-140E,rhodamine 6G,No,Varies depending on linker length,1D triangular channels,MOFs,Size exclusion and optimization of non-covalent interactions,10.1 Ã…,Size exclusion,10.1016-j.chempr.2019.03.024_1747625087795976_10.1016@j.chempr.2019.03.024.json,"Neutral pH, aqueous solution",Not Applicable,Excluded due to larger size compared to Nile blue.,,,,,,,,
MIL-140Câ€?NO2,methylene blue,Yes,Varies depending on linker substitution,1D triangular channels,MOFs,"Hierarchical recognition involving charge, size, and non-covalent interactions",4.7 Ã…,Charge-based adsorption and size compatibility,10.1016-j.chempr.2019.03.024_1747625087795976_10.1016@j.chempr.2019.03.024.json,"Neutral pH, aqueous solution",Not Applicable,Preferred adsorption due to positive charge and suitable size.,,,,,,,,
MIL-140Câ€?NO2,paraquat,Yes,Varies depending on linker substitution,1D triangular channels,MOFs,"Hierarchical recognition involving charge, size, and non-covalent interactions",5.5 Ã…,Non-covalent interactions (NCIs),10.1016-j.chempr.2019.03.024_1747625087795976_10.1016@j.chempr.2019.03.024.json,"Neutral pH, aqueous solution",Not Applicable,Lower affinity compared to difenzoquat due to weaker Ï€-Ï€ interactions.,,,,,,,,
MIL-140Câ€?CO2H,methylene blue,Yes,Varies depending on linker substitution,1D triangular channels,MOFs,"Hierarchical recognition involving charge, size, and non-covalent interactions",4.7 Ã…,Charge-based adsorption and size compatibility,10.1016-j.chempr.2019.03.024_1747625087795976_10.1016@j.chempr.2019.03.024.json,"Neutral pH, aqueous solution",Not Applicable,Preferred adsorption due to positive charge and suitable size.,,,,,,,,
MIL-140Câ€?CO2H,difenzoquat,Yes,Varies depending on linker substitution,1D triangular channels,MOFs,"Hierarchical recognition involving charge, size, and non-covalent interactions",6.6 Ã…,Non-covalent interactions (NCIs),10.1016-j.chempr.2019.03.024_1747625087795976_10.1016@j.chempr.2019.03.024.json,"Neutral pH, aqueous solution",Not Applicable,Higher affinity due to Ï€-Ï€ interactions and charge transfer with functionalized pore walls.,,,,,,,,
MIL-140A,methyl orange,No,3.2 Ã…,1D triangular channels,MOFs,Size exclusion at sub-nanometer scale,5.3 Ã…,Size exclusion,10.1016-j.chempr.2019.03.024_1747625087795976_10.1016@j.chempr.2019.03.024.json,"Neutral pH, aqueous solution",Not Applicable,Repulsed due to negative surface charge and small pore size.,,,,,,,,
MIL-140A,methylene blue,No,3.2 Ã…,1D triangular channels,MOFs,Size exclusion at sub-nanometer scale,4.7 Ã…,Size exclusion,10.1016-j.chempr.2019.03.024_1747625087795976_10.1016@j.chempr.2019.03.024.json,"Neutral pH, aqueous solution",Not Applicable,Excluded due to small pore size despite favorable charge interaction.,,,,,,,,
MIL-125-NH-CC-Cys,sodium chloride,Yes,"6.1 Ã…, 12.5 Ã… (pore window: 5 Ã…)",3D cages,MOF composite,Molecular sieving combined with functional group adsorption,Not Reported,Size exclusion at sub-nanometer scale,d2nj02608b.json,"1 M NaCl as draw solution, DI water as feed solution, ambient temperature",Not Applicable,The membrane demonstrates a water flux of 39.6 LMH under AL-DS mode.,,,,,,,,
MIL-125-NH-CC-Cys,copper(II) ion,No,"6.1 Ã…, 12.5 Ã… (pore window: 5 Ã…)",3D cages,MOF composite,Molecular sieving combined with functional group adsorption,Not Reported,Molecular sieving with functional group adsorption,d2nj02608b.json,"2000 ppm Cu(II) as feed solution, 1 M NaCl as draw solution, ambient temperature",Not Applicable,The rejection rate for copper(II) ions is 97.5% due to the presence of chelating groups and increased tortuosity in the PA layer.,,,,,,,,
MIL-125,lithium ion solvated with DME (Li(DME)4+),Conditional (see Additional Info),Not Reported,Not Reported,MOFs,Passive-acting desolvation driven by electric field.,Not Reported,Passive-acting desolvation affected by electric field,10.1002-adma.202411601.json,Room temperature and low-temperature environments,Not Applicable,Less efficient desolvation compared to NH2-MIL-125 due to absence of polar â”€NH2 groups.,,,,,,,,
MIL-125,TFSIâˆ?anion,No,Not Reported,Not Reported,MOFs,Passive-acting desolvation driven by electric field.,Not Reported,Physical adsorption,10.1002-adma.202411601.json,Electrolyte system at room temperature,Not Applicable,Lower adsorption energy compared to NH2-MIL-125.,,,,,,,,
MIL-121@CuBDC@MgAC,carbon dioxide,Yes,"5.2 Ã… (CuBDC), 8.7Ã—5.7 Ã… (MIL-121)",3D cages,MOF composite,Not Reported,0.33 nm,Affinity-based separation,s41598-024-80813-4.json,"5 bar, 323 K",Not Applicable,Free carboxylate groups in MIL-121 interact strongly with CO2.,,,,,,,,
MIL-121@CuBDC@MgAC,nitrogen,Yes,"5.2 Ã… (CuBDC), 8.7Ã—5.7 Ã… (MIL-121)",3D cages,MOF composite,Not Reported,0.36 nm,Non-selective transport,s41598-024-80813-4.json,"5 bar, 323 K",Not Applicable,Large pores of MIL-121 allow non-selective gas transport.,,,,,,,,
MIL-116(Ga),helium,Yes,Not Reported,Druse-like hollow crystals,MOF composite,Size exclusion at sub-nanometer scale due to non-removable water molecules blocking the pore channels.,2.60 Ã…,Diffusive permeation,10.1002-adfm.202423999.json,"60 Â°C, 1 bar",Not Applicable,Helium shows high permeability through the material.,,,,,,,,
MIL-116(Ga),methane,No,Not Reported,Druse-like hollow crystals,MOF composite,Size exclusion at sub-nanometer scale due to non-removable water molecules blocking the pore channels.,3.8 Ã…,Size exclusion,10.1002-adfm.202423999.json,"60 Â°C, 1 bar",Not Applicable,Methane cannot enter the crystal structure due to non-removable water molecules blocking the pores.,,,,,,,,
MIL-116(Ga),carbon dioxide,No,Not Reported,Druse-like hollow crystals,MOF composite,Size exclusion at sub-nanometer scale due to non-removable water molecules blocking the pore channels.,Not Reported,Size exclusion,10.1002-adfm.202423999.json,Not Reported,Not Applicable,Carbon dioxide cannot be adsorbed by the material as shown in sorption experiments.,,,,,,,,
MIL-116(Ga),nitrogen,No,Not Reported,Druse-like hollow crystals,MOF composite,Size exclusion at sub-nanometer scale due to non-removable water molecules blocking the pore channels.,3.6 Ã…,Size exclusion,10.1002-adfm.202423999.json,Not Reported,Not Applicable,Nitrogen cannot be adsorbed by the material as shown in sorption experiments.,,,,,,,,
MIL-101-PC@PPO-PEG,carbon dioxide,Yes,Not Reported,Not Reported,MOF composite,Energetic molecular sieving originating from interactions between fillers and CO2.,0.33 nm,Energetic molecular sieving,10.1002-aic.16187_1747626330103370_zhang2018.json,"303 K, 3 bar",Not Applicable,Preferential adsorption of CO2 due to N-doping.,,,,,,,,
MIL-101-PC@PPO-PEG,methane,No,Not Reported,Not Reported,MOF composite,Energetic molecular sieving originating from interactions between fillers and CO2.,0.38 nm,Gate-closing effect,10.1002-aic.16187_1747626330103370_zhang2018.json,"303 K, 3 bar",Not Applicable,Crowded out due to strong affinity of CO2 to MOF-PCs.,,,,,,,,
MIL-101-ED,bovine serum albumin,No,3.18 nm (average),Microporous cage,MOFs,Size exclusion at the micropore scale,10 nm,Size exclusion,10.1021-acsanm.2c04560.json,"pH = 3, aqueous solution",Not Applicable,Exclusion rate: 91.9â€?4.0%,,,,,,,,
MIL-101-ED,risperidone,Yes,3.18 nm (average),Microporous cage,MOFs,Size exclusion at the micropore scale,Not Reported,"Electrostatic, hydrogen-bond, and Ï€âˆ’Ï€ interactions",10.1021-acsanm.2c04560.json,"pH = 3, aqueous solution",Not Applicable,Adsorption efficiency: 80.1â€?01.4%,,,,,,,,
MIL-101-ED,quetiapine,Yes,3.18 nm (average),Microporous cage,MOFs,Size exclusion at the micropore scale,Not Reported,"Electrostatic, hydrogen-bond, and Ï€âˆ’Ï€ interactions",10.1021-acsanm.2c04560.json,"pH = 3, aqueous solution",Not Applicable,Adsorption efficiency: 80.1â€?01.4%,,,,,,,,
MIL-101-ED,aripiprazole,Yes,3.18 nm (average),Microporous cage,MOFs,Size exclusion at the micropore scale,Not Reported,"Electrostatic, hydrogen-bond, and Ï€âˆ’Ï€ interactions",10.1021-acsanm.2c04560.json,"pH = 3, aqueous solution",Not Applicable,Adsorption efficiency: 80.1â€?01.4%,,,,,,,,
MIL-101@graphene hybrid aerogel,ribonuclease A,Yes,"29 Ã… and 34 Ã… (mesoporous cages), 12 Ã… (pentagonal windows), 14.5 Ã… Ã— 16 Ã… (hexagonal windows)",3D interconnected macroporous framework,MOF composite,Size exclusion at sub-nanometer scale combined with electrostatic interactions,1.95â€?.35 nm (Stokes radius),Electrostatic interaction and hydrophobic effect,10.1039-c6an00353b_1747625073057154_zhang2016.json,"PBS buffer solution (20 mM, pH 7.4)",Not Applicable,Selective enrichment due to neutral charge and larger size compared to the pore windows of MIL-101,,,,,,,,
MIL-101@graphene hybrid aerogel,cytochrome C,No,"29 Ã… and 34 Ã… (mesoporous cages), 12 Ã… (pentagonal windows), 14.5 Ã… Ã— 16 Ã… (hexagonal windows)",3D interconnected macroporous framework,MOF composite,Size exclusion at sub-nanometer scale combined with electrostatic interactions,Not Reported,Electrostatic repulsion,10.1039-c6an00353b_1747625073057154_zhang2016.json,"PBS buffer solution (20 mM, pH 7.4)",Not Applicable,Excluded due to positive charge leading to electrostatic repulsion with coordinatively unsaturated metal sites in MIL-101,,,,,,,,
MIL-101@graphene hybrid aerogel,lysozyme,No,"29 Ã… and 34 Ã… (mesoporous cages), 12 Ã… (pentagonal windows), 14.5 Ã… Ã— 16 Ã… (hexagonal windows)",3D interconnected macroporous framework,MOF composite,Size exclusion at sub-nanometer scale combined with electrostatic interactions,Not Reported,Electrostatic repulsion,10.1039-c6an00353b_1747625073057154_zhang2016.json,"PBS buffer solution (20 mM, pH 7.4)",Not Applicable,Excluded due to positive charge leading to electrostatic repulsion with coordinatively unsaturated metal sites in MIL-101,,,,,,,,
MIL-101/GO,carbon dioxide,Yes,Not Reported,Not Reported,MOF composite,Not Reported,Not Reported,Physical adsorption,10.1007-s10934-021-01125-w_1747625728400827_qu2021.json,"298 K, 1 bar",Not Applicable,Adsorption capacity for CO2 is 22.4 mmol/g.,,,,,,,,
MIL-101/GO,acetone,Yes,Not Reported,Not Reported,MOF composite,Not Reported,Not Reported,Physical adsorption,10.1007-s10934-021-01125-w_1747625728400827_qu2021.json,"288 K, 161.8 mbar",Not Applicable,Adsorption capacity for acetone is 20.1 mmol/g.,,,,,,,,
MIL-101(NH2)@Au-Cys,N-glycans,No,Not Reported,Not Reported,MOF composite,Size exclusion at sub-nanometer scale,Not Reported,Size exclusion at sub-nanometer scale,10.1039-c9cc02611h_1747623743556609_10.1039@C9CC02611H.json,Not Reported,Not Applicable,Unique size-exclusion effect observed against BSA protein interferent.,,,,,,,,
MIL-101(Cr)â€“SO3H,methylene blue,Yes,Over 2.5 nm,3D cages,MOFs,Charge-specific recognition at external surface,4.7 Ã…,Charge-based adsorption,10.1016-j.chempr.2019.03.024_1747625087795976_10.1016@j.chempr.2019.03.024.json,"Neutral pH, aqueous solution",Not Applicable,Adsorbed exclusively due to strong ion-ion interactions with sulfonate groups.,,,,,,,,
MIL-101(Cr)â€“SO3H,methyl orange,No,Over 2.5 nm,3D cages,MOFs,Charge-specific recognition at external surface,5.3 Ã…,Charge repulsion,10.1016-j.chempr.2019.03.024_1747625087795976_10.1016@j.chempr.2019.03.024.json,"Neutral pH, aqueous solution",Not Applicable,Repelled due to unfavorable charge interaction.,,,,,,,,
MIL-101(Cr)-UR2,phosphopeptides,Yes,Not Reported,Not Reported,MOFs,Not Reported,Not Reported,Urea-decorated surface facilitates binding,10.1007-s00216-019-01610-x_1747624076317443_10.1007@s00216-019-01610-x.json,Not Reported,Not Applicable,Modified urea groups on MOF enhance phosphopeptide enrichment.,,,,,,,,
MIL-101(Cr)-TEPA,uranium,Yes,Not Reported,Not Reported,MOFs,Not Reported,0.33 nm,Complexation,10.1016_j.envres.2023.116795.json,"pH 4.5, 298 K",Not Applicable,Higher pH values enhance adsorption capacity due to deprotonation of active sites.,,,,,,,,
MIL-101(Cr)-NH2,carbon dioxide,Yes,8â€?0 Ã…,3D cages,MOF composite,Size exclusion at sub-nanometer scale,0.33 nm,Size exclusion at sub-nanometer scale,d3dt01878d.json,"298 K, 1 bar",Not Applicable,High CO2 permeability and selectivity due to amine functionality interacting with CO2.,,,,,,,,
MIL-101(Cr)-NH2,nitrogen,No,8â€?0 Ã…,3D cages,MOF composite,Size exclusion at sub-nanometer scale,0.364 nm,Size exclusion at sub-nanometer scale,d3dt01878d.json,"298 K, 1 bar",Not Applicable,Reduced N2 permeability compared to CO2 due to size exclusion.,,,,,,,,
MIL-101(Cr)-NH2,methane,No,8â€?0 Ã…,3D cages,MOF composite,Size exclusion at sub-nanometer scale,0.38 nm,Size exclusion at sub-nanometer scale,d3dt01878d.json,"298 K, 1 bar",Not Applicable,Reduced CH4 permeability compared to CO2 due to size exclusion.,,,,,,,,
MIL-101(Cr)@xPtBMA@xPDMS,carbon dioxide,Yes,"1.2 nm and 1.6 nm (aperture), ~2.9 nm and ~3.4 nm (cage diameters), Not Reported (PLD), Not Reported (LCD)",3D cages,MOF composite,Size exclusion at sub-nanometer scale,0.33 nm,Size exclusion,10.1002-anie.202405288.json,"298 K, 1 bar",Not Applicable,CO2 uptake capacity normalized to MOF weight.,,,,,,,,
MIL-101(Cr)@xPtBMA@xPDMS,ethylene,Yes,"1.2 nm and 1.6 nm (aperture), ~2.9 nm and ~3.4 nm (cage diameters), Not Reported (PLD), Not Reported (LCD)",3D cages,MOF composite,Size exclusion at sub-nanometer scale,0.42 nm,Size exclusion,10.1002-anie.202405288.json,"298 K, 1 bar",Not Applicable,Ethylene uptake capacity normalized to MOF weight.,,,,,,,,
MIL-101(Cr)@xPtBMA@xPDMS,water,Yes,"1.2 nm and 1.6 nm (aperture), ~2.9 nm and ~3.4 nm (cage diameters), Not Reported (PLD), Not Reported (LCD)",3D cages,MOF composite,Size exclusion at sub-nanometer scale,0.27 nm,Size exclusion,10.1002-anie.202405288.json,"298 K, varying RH",Not Applicable,Water vapor sorption isotherms indicate preserved porosity.,,,,,,,,
MIL-101(Cr)@MCM-41,carbon dioxide,Yes,2.1 Ã— 1.5 nm,Not Reported,MOF composite,Not Reported,3.3 Ã…,Chemical adsorption via open metal sites,10.1021-acssuschemeng.0c05155_1747625285029910_10.1021@acssuschemeng.0c05155.json,"298 K, 1 bar",Not Applicable,Layer-packed arrangement enhances CO2 uptake.,,,,,,,,
MIL-101(Cr),ethanol,Yes,"2.9 nm and 3.4 nm (cages), 1.2 nm and 1.4 nm (windows)",3D cages,MOFs,Selective enhancement of solvent components in pores,Not Reported,Selective sorption based on functionalization,10.1002-smll.201800826_1747625254298787_modena2018.json,Mixed solvent of ethanol/HFE-7100 and ethanol/Glycine-HCl,Not Applicable,Pyrazine-functionalized MIL-101(Cr) shows higher effective density in polar mixtures.,,,,,,,,
MIL-101(Cr),water,Yes,"2.9 nm and 3.4 nm (cages), 1.2 nm and 1.4 nm (windows)",3D cages,MOFs,Selective enhancement of solvent components in pores,Not Reported,Selective sorption based on functionalization,10.1002-smll.201800826_1747625254298787_modena2018.json,Ethanol/water mixture,Not Applicable,Pyridine-functionalized MIL-101(Cr) shows a lower effective density due to increased ethanol content.,,,,,,,,
MIL-101(Cr),methoxyperfluorobutane,Yes,"2.9 nm and 3.4 nm (cages), 1.2 nm and 1.4 nm (windows)",3D cages,MOFs,Selective enhancement of solvent components in pores,Not Reported,Selective sorption based on functionalization,10.1002-smll.201800826_1747625254298787_modena2018.json,HFE-7100/ethanol mixture,Not Applicable,Density measurements show preferential uptake of solvent components.,,,,,,,,
MIL-101(Cr),proteins,No,Not Reported,Not Reported,MOFs,Size exclusion at sub-nanometer scale,Not Reported,Size exclusion,10.1007-s00216-019-01876-1_1747626069899115_10.1007@s00216-019-01876-1.json,Not Reported,Not Applicable,MIL-101(Cr) successfully excluded all high-abundance proteins > 10 kDa.,,,,,,,,
MIL-101(Cr),peptides,Yes,1.2 and 1.6 nm,Not Reported,MOFs,Size exclusion at sub-nanometer scale,Not Reported,Size exclusion,10.1016-j.aca.2018.04.069_1747625809717389_peng2018.json,Not Reported,Not Applicable,Significant peptide peaks below 10 kDa observed after enrichment.,,,,,,,,
MIL-101(Cr),methyl orange,Yes,Over 2.5 nm,3D cages,MOFs,Charge-specific recognition at external surface,5.3 Ã…,Charge-based adsorption,10.1016-j.chempr.2019.03.024_1747625087795976_10.1016@j.chempr.2019.03.024.json,"Neutral pH, aqueous solution",Not Applicable,Adsorbed exclusively due to positive surface charge.,,,,,,,,
MIL-101(Cr),methylene blue,No,Over 2.5 nm,3D cages,MOFs,Charge-specific recognition at external surface,4.7 Ã…,Charge repulsion,10.1016-j.chempr.2019.03.024_1747625087795976_10.1016@j.chempr.2019.03.024.json,"Neutral pH, aqueous solution",Not Applicable,Repelled due to unfavorable charge interaction.,,,,,,,,
MIL-101(Cr),hydrogen sulfide,Yes,"12 Ã… (pentagonal windows), 14â€?6 Ã… (pentagonal-hexagonal windows)",3D cages,MOFs,Size exclusion at sub-nanometer scale combined with electrostatic interaction,3.6 Ã…,Electrostatic interaction and size exclusion,10.1016_j.cej.2022.139001.json,"25 Â°C, up to 35 bar",Not Applicable,High polarizability of H2S contributes to strong electrostatic interactions with the framework.,,,,,,,,
MIL-101(Cr),carbon dioxide,Yes,"12 Ã… (pentagonal windows), 14â€?6 Ã… (pentagonal-hexagonal windows)",3D cages,MOFs,Size exclusion at sub-nanometer scale combined with electrostatic interaction,3.3 Ã…,Electrostatic interaction and size exclusion,10.1016_j.cej.2022.139001.json,"25 Â°C, up to 35 bar",Not Applicable,CO2 adsorption capacity is high due to its polarizability and ability to interact with open metal sites.,,,,,,,,
MIL-101(Cr),methane,No,"12 Ã… (pentagonal windows), 14â€?6 Ã… (pentagonal-hexagonal windows)",3D cages,MOFs,Size exclusion at sub-nanometer scale combined with electrostatic interaction,3.8 Ã…,Size exclusion,10.1016_j.cej.2022.139001.json,"25 Â°C, up to 35 bar",Not Applicable,CH4 exhibits negligible adsorption due to non-polar nature and larger kinetic diameter.,,,,,,,,
