Repository: MontageBai/Data-driven-discovery-of-metal-organic-frameworks-for-sieving-separation-of-C5-quinary-mixture-

File: AdsorptionInformationCard/After Process JSON.csv (part 28 of 46)
Materials Name,Molecule Name,Can Pass SievingPore Size,Structure Type,Material Category,Sieving Mechanism,Molecular Size,Mechanism,File Name,Test Conditions,Threshold Pressure,Additional Info,,,,,,,,,
MIL-101(Cr),nitrogen,No,"12 Ã… (pentagonal windows), 14â€?6 Ã… (pentagonal-hexagonal windows)",3D cages,MOFs,Size exclusion at sub-nanometer scale combined with electrostatic interaction,3.64 Ã…,Size exclusion,10.1016_j.cej.2022.139001.json,"25 Â°C, up to 35 bar",Not Applicable,N2 has low adsorption due to its non-polar nature and lower polarizability compared to H2S and CO2.,,,,,,,,
MIL-101(Cr),endogenous peptides,Yes,"1.2 nm, 1.6 nm",Not Reported,MOFs,Size exclusion at sub-nanometer scale,Below 8 kDa,Size exclusion,10.1016_j.chroma.2022.462971.json,Not Reported,Not Applicable,Peptides below 8 kDa could be captured.,,,,,,,,
MIL-101(Cr),hydrogen,Yes,"2.9 nm and 3.4 nm (cages), 1.6 nm and 1.2 nm (windows)",3D cages,MOF composite,The presence of pore windows of well-defined size helps fine-tune polymer selectivity for gas pairs with large difference in kinetic diameters,0.289 nm,Size exclusion at sub-nanometer scale,10.1016_j.memsci.2024.122475.json,"35 Â°C, 1 bar",Not Applicable,"Enhanced H2 permeability from ~6000 to 13,000 Barrer with increased H2/N2 selectivity from 14 to 21 in PIM-EA-TB matrix",,,,,,,,
MIL-101(Cr),carbon dioxide,No,"2.9 nm and 3.4 nm (cages), 1.6 nm and 1.2 nm (windows)",3D cages,MOF composite,The presence of pore windows of well-defined size helps fine-tune polymer selectivity for gas pairs with large difference in kinetic diameters,0.302 nm,Size exclusion at sub-nanometer scale,10.1016_j.memsci.2024.122475.json,"35 Â°C, 1 bar",Not Applicable,CO2 permeability tends towards lower limit of Maxwell model when incorporated into PIM-EA-TB,,,,,,,,
MIL-101(Cr),nitrogen,No,"2.9 nm and 3.4 nm (cages), 1.6 nm and 1.2 nm (windows)",3D cages,MOF composite,The presence of pore windows of well-defined size helps fine-tune polymer selectivity for gas pairs with large difference in kinetic diameters,0.304 nm,Size exclusion at sub-nanometer scale,10.1016_j.memsci.2024.122475.json,"35 Â°C, 1 bar",Not Applicable,"Shows size-sieving character, hampering N2 permeation especially at high pressure",,,,,,,,
MIL-101(Cr),methane,No,"2.9 nm and 3.4 nm (cages), 1.6 nm and 1.2 nm (windows)",3D cages,MOF composite,The presence of pore windows of well-defined size helps fine-tune polymer selectivity for gas pairs with large difference in kinetic diameters,0.318 nm,Size exclusion at sub-nanometer scale,10.1016_j.memsci.2024.122475.json,"35 Â°C, 1 bar",Not Applicable,Obstructs passage similar to CO2,,,,,,,,
MIL-101(Cr),polyethylene nanoplastics,No,"2.22 nm (average), 2 to 4 nm (majority range)",3D cages,MOF composite,Size exclusion coupled with electrostatic repulsion between negatively charged membrane surface and nanoplastics,200â€?00 nm,Size exclusion and electrostatic repulsion,10.1016_j.seppur.2024.128658.json,"pH 6â€?0, 3 bar pressure",3 bar,Negligible Cr leaching at pH 2; stable within pH 4â€?0,,,,,,,,
MIL-101(Cr),polystyrene nanoplastics,No,"2.22 nm (average), 2 to 4 nm (majority range)",3D cages,MOF composite,Size exclusion coupled with electrostatic repulsion between negatively charged membrane surface and nanoplastics,200â€?00 nm,Size exclusion and electrostatic repulsion,10.1016_j.seppur.2024.128658.json,"pH 6â€?0, 3 bar pressure",3 bar,Negligible Cr leaching at pH 2; stable within pH 4â€?0,,,,,,,,
MIL-101(Cr),carbon dioxide,Yes,Not Reported,Not Reported,MOF composite,Hydrophilic groups facilitate CO2 transport,3.3 Ã… (kinetic diameter),Facilitated transport,10.1021-acs.cgd.7b00595_1747624282458004_dechnik2017.json,"Humidified gas stream, 30 Â°C, CO2/CH4 (30/70), CO2/N2 (20/80)",Not Applicable,Functionalization with PEI improves CO2 uptake and transport.,,,,,,,,
MIL-101(Cr),methane,No,Not Reported,Not Reported,MOF composite,Hydrophilic groups facilitate CO2 transport,3.8 Ã… (kinetic diameter),Size exclusion,10.1021-acs.cgd.7b00595_1747624282458004_dechnik2017.json,"Humidified gas stream, 30 Â°C, CO2/CH4 (30/70), CO2/N2 (20/80)",Not Applicable,PEI@MIL-101(Cr) shows enhanced CO2/CH4 selectivity.,,,,,,,,
MIL-101(Cr),fullerenes,Yes,"29 Ã…, 34 Ã…",3D cages,MOFs,Size exclusion at sub-nanometer scale,Not Reported,Ï€-Ï€ and van der Waals interactions,10.1021-ar2002599_1747625110805482_gu2012.json,HPLC with dichloromethane/acetonitrile (98:2),Not Applicable,"High-resolution separation of C60, C70, and higher fullerenes",,,,,,,,
MIL-101 (Cr),hydrogen,Yes,Not Reported,Supertetrahedral cages with open metal sites,MOFs,Chemical affinity quantum sieving due to open metal sites and supertetrahedral structures,Not Reported,Chemical affinity quantum sieving,10.1021-acs.inorgchem.5c01154.json,"77 K, 1 bar",Not Applicable,Adsorption capacity: 240 cmÂ³/g at 77 K and 1 bar,,,,,,,,
MIL-101 (Cr),deuterium,Yes,Not Reported,Supertetrahedral cages with open metal sites,MOFs,Chemical affinity quantum sieving due to open metal sites and supertetrahedral structures,Not Reported,Chemical affinity quantum sieving,10.1021-acs.inorgchem.5c01154.json,"77 K, 1 bar",Not Applicable,Adsorption capacity: 270 cmÂ³/g at 77 K and 1 bar,,,,,,,,
Mil-101,N-glycans,Yes,3.03 nm (mesopore),Not Reported,MOF-derived carbon material,Size exclusion at sub-nanometer scale,Smaller than OVA protein and BSA protein,Size exclusion,10.1016_j.chroma.2022.462971.json,Not Reported,Not Applicable,OVA digest/OVA protein/BSA protein = 1/1500/1500 (m/m/m).,,,,,,,,
MIL-101,gold,Yes,"2.9 nm and 3.4 nm (mesopores), accessible through windows of 1.2-1.6 nm",Cage-like pores,MOFs,Size exclusion at sub-nanometer scale,Not Reported,Size exclusion at sub-nanometer scale,10.1016_j.inoche.2025.114383.json,Not Reported,Not Applicable,AuNi alloy nanoparticles were successfully confined within MIL-101 nanopores using a concentration-controlled reduction strategy.,,,,,,,,
MIL-101,nickel,Yes,"2.9 nm and 3.4 nm (mesopores), accessible through windows of 1.2-1.6 nm",Cage-like pores,MOFs,Size exclusion at sub-nanometer scale,Not Reported,Size exclusion at sub-nanometer scale,10.1016_j.inoche.2025.114383.json,Not Reported,Not Applicable,Ni atoms were deposited onto Pd nanoparticles via hydride-mediated reduction approach within MIL-101.,,,,,,,,
MIL-101,proton,Yes,Not Reported,microporous,MOFs,Not Reported,Not Reported,Grotthuss mechanism,10.1016_j.memsci.2024.123607.json,"98% RH, various temperatures",Not Applicable,Lower activation energy indicates lower mass transfer resistance.,,,,,,,,
MIL-101,carbon dioxide,Yes,Not Reported,microporous,MOFs,Not Reported,Not Reported,Adsorption,10.1016_j.memsci.2024.123607.json,High-pressure conditions,Not Applicable,Higher gas adsorption due to defective adsorption sites.,,,,,,,,
MIL-101,xylene isomers,Yes,"29 Ã…, 34 Ã…",3D cages,MOFs,Size exclusion at sub-nanometer scale,Not Reported,Host-guest interactions and open metal sites,10.1021-ar2002599_1747625110805482_gu2012.json,Gas chromatography at 160Â°C,Not Applicable,Baseline separation within 1.6 minutes,,,,,,,,
MIL-101,ethylbenzene,Yes,"29 Ã…, 34 Ã…",3D cages,MOFs,Size exclusion at sub-nanometer scale,Not Reported,Host-guest interactions and open metal sites,10.1021-ar2002599_1747625110805482_gu2012.json,Gas chromatography at 160Â°C,Not Applicable,Baseline separation within 1.6 minutes,,,,,,,,
MIL-100-Fe,diclofenac,Yes,"0.55 nm, 0.86 nm (window sizes), 2.5 nm, 2.9 nm (mesoporous cages)",3D cages,MOFs,"Size exclusion at sub-nanometer scale combined with chemical interactions (Ï€-Ï€ stacking, hydrogen bonding, coordination)",7.31 Ã… x 8.41 Ã… x 11.11 Ã…,Size exclusion at sub-nanometer scale,10.1016-j.carbpol.2024.123182.json,"298 K, pH 5-9",Not Applicable,Diclofenac selectively passes through hexagonal pores (8.6 Ã… x 8.6 Ã…) but is hindered by pentagonal pores (4.8 Ã… x 5.8 Ã…). Encapsulation occurs due to size exclusion and chemical anchoring.,,,,,,,,
MIL-100/rGO,hydrogen,Yes,"Not Reported (MIL-100), Not Reported (rGO)",Layered structure with uniform nanochannels,MOF composite,Size exclusion at sub-nanometer scale,0.289 nm,Size exclusion,10.1039-c6ta09362k_1747624127990203_zhang2016.json,Not Reported,Not Applicable,H2 permeability: 311 barrer,,,,,,,,
MIL-100/rGO,carbon dioxide,Yes,"Not Reported (MIL-100), Not Reported (rGO)",Layered structure with uniform nanochannels,MOF composite,Size exclusion at sub-nanometer scale,0.33 nm,Size exclusion,10.1039-c6ta09362k_1747624127990203_zhang2016.json,Not Reported,Not Applicable,Moderate selectivity due to impure crystalline structure of MIL-100.,,,,,,,,
MIL-100(Fe)-alginate composite,Rhodamine B,No,Not Reported,Not Reported,MOF composite,Not Reported,Not Reported,Adsorption,10.1021-acsami.6b04505_1747625059921922_zhu2016.json,5 days soaking in 1 mM Rhodamine B solution,Not Applicable,Effective absorbent for dye removal from water.,,,,,,,,
MIL-100(Fe)-250,enrofloxacin,Yes,1 nm - 2 nm (micropore),3D cages,MOFs,Size exclusion at sub-nanometer scale,Not Reported,Size exclusion at sub-nanometer scale,10.1016_j.seppur.2024.129198.json,"Visible light, presence of H2O2",Not Applicable,"The porous structure of MIL-100(Fe)-250 provides size-exclusion effect, selectively removing organic pollutants such as enrofloxacin.",,,,,,,,
MIL-100(Fe)-250,humic acid,No,1 nm - 2 nm (micropore),3D cages,MOFs,Size exclusion at sub-nanometer scale,Not Reported,Size exclusion at sub-nanometer scale,10.1016_j.seppur.2024.129198.json,Presence of humic acid (10 ppm and 30 ppm),Not Applicable,"Humic acid molecules are excluded from the porous structure due to their larger size, demonstrating the size-exclusion capability of MIL-100(Fe)-250.",,,,,,,,
MIL-100(Fe),polycyclic aromatic hydrocarbons,Not Reported,Not Reported,3D crystalline,MOFs,Not Reported,Not Reported,UV absorption facilitates desorption/ionization,10.1007-s00216-019-01610-x_1747624076317443_10.1007@s00216-019-01610-x.json,Not Reported,Not Applicable,Used as a SALDI matrix for PAHs.,,,,,,,,
MIL-100(Fe),arsenate,Yes,1.0 nm,Crystalline structure with permanent pores,MOFs,Restricted-access coating due to 1.0 nm micropores in MIL-100(Fe).,Not Reported,Inner-sphere complexation through hydroxyl exchange,10.1038-srep40955_1747626717219285_yang2017.json,"pH 4-10, 25 Â°C",Not Applicable,High adsorption efficiency observed.,,,,,,,,
MIL-100(Fe),arsenite,No,1.0 nm,Crystalline structure with permanent pores,MOFs,Restricted-access coating due to 1.0 nm micropores in MIL-100(Fe).,Not Reported,Size exclusion and electrostatic repulsion effects,10.1038-srep40955_1747626717219285_yang2017.json,"pH < 10, 25 Â°C",Not Applicable,Almost zero adsorption of arsenite under pH < 10.,,,,,,,,
MIL-100(Fe),ammonia,Yes,Not Reported,Not Reported,MOFs,Not Reported,0.33 nm,Not Reported,10.1039-c7fd00090a_1747626425414976_hindocha2017.json,"40% RH, 298 K, 500 ppm ammonia in nitrogen with 20% oxygen",Not Applicable,Breakthrough time at 12.5 ppm ammonia: 135 min gâ�»Â?for MIL-100(Fe)_1,,,,,,,,
MIL-100(Cr),peptides,Yes,0.56 and 0.86 nm,Not Reported,MOFs,Size exclusion at sub-nanometer scale,Not Reported,Size exclusion,10.1016-j.aca.2018.04.069_1747625809717389_peng2018.json,Not Reported,Not Applicable,Maximum molecular weight of peptides enriched was about 4.2 kDa.,,,,,,,,
MIL-100(Cr),endogenous peptides,Yes,5.6 Ã… and 8.6 Ã…,Not Reported,MOFs,Size exclusion at sub-nanometer scale,Not Reported,Size exclusion,10.1016-j.trac.2019.115658_1747626542037783_li2019.json,Not Reported,Not Applicable,Efficiently captures peptides with low molecular weight less than 4200 Da.,,,,,,,,
MIL-100(Cr),endogenous peptides,Yes,"0.56 nm, 0.86 nm",Not Reported,MOFs,Size exclusion at sub-nanometer scale,Below 4.2 kDa,Size exclusion,10.1016_j.chroma.2022.462971.json,Not Reported,Not Applicable,Peptides below 4.2 kDa could be captured.,,,,,,,,
MIL-100,peptides,Yes,0.56 and 0.86 nm,Not Reported,MOFs,Size exclusion at sub-nanometer scale,Not Reported,Size exclusion,10.1016-j.trac.2018.10.003_1747623733516444_f30709130d2cbafa512f4299854099bc.json,Not Reported,Not Applicable,Enriches peptides with molecular weight lower than 4200 Da.,,,,,,,,
MIL-100,arsenic,Yes,"0.63 nm, 1.41 nm, 2.80 nm",3D cages,MOFs,Size exclusion at sub-nanometer scale,less than 1 nm,Size exclusion,10.1016_j.cej.2021.133813.json,"298 K, pH 7",Not Applicable,MIL-100 shows lower adsorption efficiency compared to HFeO@MIL-100.,,,,,,,,
MIL-100,humic acid,No,"0.63 nm, 1.41 nm, 2.80 nm",3D cages,MOFs,Size exclusion at sub-nanometer scale,3-10 nm,Size exclusion,10.1016_j.cej.2021.133813.json,"298 K, pH 7",Not Applicable,Similar retention capacity as HFeO@MIL-100 but with lower overall adsorption efficiency.,,,,,,,,
MIL-100,silicate,No,"0.63 nm, 1.41 nm, 2.80 nm",3D cages,MOFs,Size exclusion at sub-nanometer scale,polymeric forms,Size exclusion,10.1016_j.cej.2021.133813.json,"298 K, pH 7",Not Applicable,Retention similar to HFeO@MIL-100.,,,,,,,,
MIL-100,sulfate,Yes,"0.63 nm, 1.41 nm, 2.80 nm",3D cages,MOFs,Size exclusion at sub-nanometer scale,Not Reported,Electrostatic interaction negligible,10.1016_j.cej.2021.133813.json,"298 K, pH 7",Not Applicable,Negligible effect on arsenic adsorption capacity.,,,,,,,,
MIL-100,peptides,Yes,"5.6 Ã…, 8.6 Ã…",3D cages,MOFs,Size exclusion at nanometer scale,<4200 Da,Size exclusion,10.1021-ar2002599_1747625110805482_gu2012.json,Biological fluids,Not Applicable,Enriches lower molecular weight peptides while excluding proteins,,,,,,,,
MIL@TCNF sponge,diclofenac,Yes,"Micropores (< 2 nm), Mesopores (2-50 nm), Macropores (> 50 nm)",Hierarchical porous structure,MOF composite,"Size exclusion at sub-nanometer scale combined with additional stabilization mechanisms (e.g., Labyrinth Regime)",7.31 Ã… x 8.41 Ã… x 11.11 Ã…,Size exclusion at sub-nanometer scale,10.1016-j.carbpol.2024.123182.json,"298 K, pH 5-9",Not Applicable,Encapsulation occurs via 'Piggybank Encapsulation' mechanism within MIL-100-Fe cages. Enhanced stability provided by TCNF labyrinth regime.,,,,,,,,
"Microporous Heptazine Functionalized (3,24)-Connected rht-Metal-Organic Framework",carbon dioxide,Yes,Not Reported,Not Reported,MOF membrane,Not Reported,Not Reported,Not Reported,10.1021-acs.chemrev.0c00955_1747626343524554_audebert2021.json,Flue gas conditions (~0.15 bar CO2),Not Applicable,Effective for CO2 capture at flue gas concentrations.,,,,,,,,
"Microporous Heptazine Functionalized (3,24)-Connected rht-Metal-Organic Framework",ethane,Yes,Not Reported,Not Reported,MOF membrane,Not Reported,Not Reported,Not Reported,10.1021-acs.chemrev.0c00955_1747626343524554_audebert2021.json,Not Reported,Not Applicable,Shows excellent selectivity for ethane over methane.,,,,,,,,
"Microporous Heptazine Functionalized (3,24)-Connected rht-Metal-Organic Framework",methane,No,Not Reported,Not Reported,MOF membrane,Not Reported,Not Reported,Not Reported,10.1021-acs.chemrev.0c00955_1747626343524554_audebert2021.json,Not Reported,Not Applicable,Less favorable uptake compared to ethane.,,,,,,,,
MGO/LCM,hydrogen,Yes,0.35-0.38 nm (triangular windows),"Ultrathin, defect-free, low-crystallinity layers between mesoporous nanosheets",MOF composite,Size exclusion combined with strong affinity of frameworks for CO2,0.289 nm,Size exclusion at sub-nanometer scale,10.1002-adfm.202421913.json,"25 Â°C, H2/CO2 mixture feed",Not Applicable,High permeance of â‰?000 GPU due to ultrathin structure and reduced tortuosity.,,,,,,,,
MGO/LCM,carbon dioxide,No,0.35-0.38 nm (triangular windows),"Ultrathin, defect-free, low-crystallinity layers between mesoporous nanosheets",MOF composite,Size exclusion combined with strong affinity of frameworks for CO2,0.33 nm,Strong interaction with exposed metal clusters slows down CO2 migration,10.1002-adfm.202421913.json,"25 Â°C, H2/CO2 mixture feed",Not Applicable,Enrichment of CO2 molecules in membrane nanopores further reduces its permeation rate.,,,,,,,,
Mg-MOF-74,carbon dioxide,Yes,Not Reported,1D hexagonal channels,MOFs,Open metal sites enhance selective CO2 adsorption,3.3 Ã…,Strong interactions with open Mg2+ sites,10.1002-asia.201400031_1747624984303675_li2014.json,"298 K, 1 bar",Not Applicable,High CO2/N2 selectivity of 182.1 and CO2/CH4 selectivity of 105.1,,,,,,,,
Mg-MOF-74,nitrogen,No,Not Reported,1D hexagonal channels,MOFs,Open metal sites enhance selective CO2 adsorption,3.64 Ã…,Size exclusion and weaker interactions,10.1002-asia.201400031_1747624984303675_li2014.json,"298 K, 1 bar",Not Applicable,Low uptake of nitrogen,,,,,,,,
Mg-MOF-74,methane,No,Not Reported,1D hexagonal channels,MOFs,Open metal sites enhance selective CO2 adsorption,3.8 Ã…,Size exclusion and weaker interactions,10.1002-asia.201400031_1747624984303675_li2014.json,"298 K, 1 bar",Not Applicable,Low uptake of methane,,,,,,,,
Mg-CUK-1,p-divinylbenzene,Yes,8.0 Ã…,1D channels,Other,Size exclusion at sub-nanometer scale,Not Reported,Size exclusion at sub-nanometer scale,10.1002-anie.201411862_1747626373877080_saccoccia2015.json,25Â°C,Not Applicable,Selectively adsorbed over other isomers,,,,,,,,
Mg-CUK-1,m-divinylbenzene,No,8.0 Ã…,1D channels,Other,Size exclusion at sub-nanometer scale,Not Reported,Size exclusion at sub-nanometer scale,10.1002-anie.201411862_1747626373877080_saccoccia2015.json,25Â°C,Not Applicable,Excluded in favor of p-DVB,,,,,,,,
Mg-CUK-1,ethylvinylbenzene,No,8.0 Ã…,1D channels,Other,Size exclusion at sub-nanometer scale,Not Reported,Size exclusion at sub-nanometer scale,10.1002-anie.201411862_1747626373877080_saccoccia2015.json,25Â°C,Not Applicable,Very low uptake compared to p-DVB,,,,,,,,
Mg-CUK-1,p-xylene,Yes,8.0 Ã…,1D channels,Other,Size exclusion at sub-nanometer scale,5.7 Ã…,Size exclusion at sub-nanometer scale,10.1002-anie.201411862_1747626373877080_saccoccia2015.json,50Â°C,Not Applicable,Ordered crystalline phase formed,,,,,,,,
Mg-CUK-1,o-xylene,Conditional (see Additional Info),8.0 Ã…,1D channels,Other,Size exclusion at sub-nanometer scale,6.6 Ã…,Size exclusion at sub-nanometer scale,10.1002-anie.201411862_1747626373877080_saccoccia2015.json,50Â°C,Not Applicable,"Less favorable packing, smeared electron density",,,,,,,,
Mg-CUK-1,m-xylene,Conditional (see Additional Info),8.0 Ã…,1D channels,Other,Size exclusion at sub-nanometer scale,6.4 Ã…,Size exclusion at sub-nanometer scale,10.1002-anie.201411862_1747626373877080_saccoccia2015.json,50Â°C,Not Applicable,"Less favorable packing, smeared electron density",,,,,,,,
"M-gallate (M= Ni, Mg, Co)",ethylene,Yes,"3.47 Ã— 4.85 Ã…Â² (Ni-gallate), 3.56 Ã— 4.84 Ã…Â² (Mg-gallate), 3.69 Ã— 4.95 Ã…Â² (Co-gallate)",3D interconnected zigzag channels,MOFs,Molecular cross-section size differentiation,3.28 Ã— 4.18 Ã— 4.84 Ã…Â³,Size exclusion at sub-nanometer scale,10.1002-anie.201808716_1747624405755376_bao2018.json,"298 K, 1 bar",Not Applicable,Co-gallate shows highest ethylene uptake of 3.37 mmol/g.,,,,,,,,
"M-gallate (M= Ni, Mg, Co)",ethane,No,"3.47 Ã— 4.85 Ã…Â² (Ni-gallate), 3.56 Ã— 4.84 Ã…Â² (Mg-gallate), 3.69 Ã— 4.95 Ã…Â² (Co-gallate)",3D interconnected zigzag channels,MOFs,Molecular cross-section size differentiation,3.81 Ã— 4.08 Ã— 4.82 Ã…Â³,Size exclusion at sub-nanometer scale,10.1002-anie.201808716_1747624405755376_bao2018.json,"298 K, 1 bar",Not Applicable,Ethane molecules are excluded due to larger size compared to pore aperture.,,,,,,,,
"M-gallate (M = Ni, Mg, Co)",ethylene,Yes,3.47â€?.69 Ã…,3D interconnected zigzag channels,MOFs,Size exclusion at sub-nanometer scale,4.18 Ã…,Size exclusion,10.1002-adma.202002603_1747625653440374_10.1002@adma.202002603.json,"298 K, 100 kPa",Not Applicable,Adsorbed 3.37 mmol gâˆ?.,,,,,,,,
"M-gallate (M = Ni, Mg, Co)",ethane,No,3.47â€?.69 Ã…,3D interconnected zigzag channels,MOFs,Size exclusion at sub-nanometer scale,4.079 Ã…,Size exclusion,10.1002-adma.202002603_1747625653440374_10.1002@adma.202002603.json,"298 K, 100 kPa",Not Applicable,Negligible adsorption (<0.3 mmol gâˆ?).,,,,,,,,
"M-gallate (M = Ni, Mg, Co)",ethylene,Yes,3.47â€?.69 Ã…,Three-dimensionally interconnected zigzag channels,MOFs,Partial molecular sieving based on size differentiation,3.28 Ã— 4.18 Ã— 4.84 Ã…Â³,Partial sieving,10.1016-j.enchem.2019.100006_1747625887250858_li2019.json,"298 K, 1 bar",Not Applicable,The aperture size of M-gallate is suitable for differentiating between ethylene and ethane based on size.,,,,,,,,
"M-gallate (M = Ni, Mg, Co)",ethane,No,3.47â€?.69 Ã…,Three-dimensionally interconnected zigzag channels,MOFs,Partial molecular sieving based on size differentiation,3.81 Ã— 4.08 Ã— 4.82 Ã…Â³,Partial sieving,10.1016-j.enchem.2019.100006_1747625887250858_li2019.json,"298 K, 1 bar",Not Applicable,Ethane is excluded due to its larger size compared to the pore aperture.,,,,,,,,
"M-gallate (M = Ni, Mg, Co)",ethylene,Yes,"3.47 Ã— 4.85, 3.56 Ã— 4.84, and 3.69 Ã— 4.95 Ã…2 for Ni, Mg, Co-gallate, respectively",Interconnected zigzag channels,MOFs,Exclusion of larger molecules,0.33 nm,Kinetic sieving,d3ta03852a.json,"298 K, 1 bar",Not Applicable,Negligible amounts of C2H6 adsorbed.,,,,,,,,
"M-gallate (M = Ni, Mg, Co)",ethane,No,"3.47 Ã— 4.85, 3.56 Ã— 4.84, and 3.69 Ã— 4.95 Ã…2 for Ni, Mg, Co-gallate, respectively",Interconnected zigzag channels,MOFs,Exclusion of larger molecules,0.38 nm,Size exclusion,d3ta03852a.json,"298 K, 1 bar",Not Applicable,C2H6 could be excluded from entering the pore channels.,,,,,,,,
Mg3(NDC)3(DEF)4,oxygen,Yes,Not Reported,3D network with 1D channels,MOFs,Molecular sieving due to pore size reduction after activation.,3.467 Ã…,Size-selective adsorption,10.1021-acs.cgd.7b00287_1747624348843920_wang2017.json,77 K,Not Applicable,Adsorbs O2 at 77 K.,,,,,,,,
Mg3(NDC)3(DEF)4,nitrogen,No,Not Reported,3D network with 1D channels,MOFs,Molecular sieving due to pore size reduction after activation.,3.64 Ã…,Size exclusion,10.1021-acs.cgd.7b00287_1747624348843920_wang2017.json,77 K,Not Applicable,Does not adsorb N2 at 77 K.,,,,,,,,
MG@Zn-MOFs,glycopeptides,Yes,Not Reported,Not Reported,MOF composite,Hydrophilic interaction and size exclusion,Not Reported,Hydrophilic interaction,10.1016-j.aca.2018.04.069_1747625809717389_peng2018.json,Not Reported,Not Applicable,Higher selectivity in glycopeptide analysis; detected 517 unique N-glycopeptides and 151 characteristic glycoproteins from 1 ÂµL of human serum.,,,,,,,,
MG@Zn-MOFs,glycopeptides,Yes,10.6 Ã…,Not Reported,MOF composite,Size exclusion at sub-nanometer scale,Not Reported,Size exclusion,10.1021-acsami.6b08218_1747624307788752_wang2016.json,"85:14:1 ACN/H2O/TFA, 30 min incubation, 800 Âµg material",Not Applicable,Enrichment of glycopeptides while excluding large proteins like BSA (MW = 66000),,,,,,,,
MG@Zn-MOFs,bovine serum albumin,No,10.6 Ã…,Not Reported,MOF composite,Size exclusion at sub-nanometer scale,Not Reported,Size exclusion,10.1021-acsami.6b08218_1747624307788752_wang2016.json,"85:14:1 ACN/H2O/TFA, 30 min incubation, 800 Âµg material",Not Applicable,Excluded from entering the pores due to size,,,,,,,,
MF-ZrBTB,nitrogen,Yes,"1.0 nm (major peak), ~1.8 nm (minor peak)",2D layers,MOFs,Size exclusion at sub-nanometer scale,0.364 nm,Not Reported,10.1021-acs.chemmater.8b00765_1747624197311042_wang2018.json,77 K,Not Applicable,Nitrogen sorption isotherms were measured to evaluate surface area and porosity.,,,,,,,,
MF-ZrBTB,carbon dioxide,Yes,"1.0 nm (major peak), ~1.8 nm (minor peak)",2D layers,MOFs,Size exclusion at sub-nanometer scale,0.33 nm,Not Reported,10.1021-acs.chemmater.8b00765_1747624197311042_wang2018.json,"278-313 K, 0-20 bar",Not Applicable,MF-ZrBTB showed higher CO2 uptake compared to ST-ZrBTB at high pressures.,,,,,,,,
MF-ZrBTB,methane,Yes,"1.0 nm (major peak), ~1.8 nm (minor peak)",2D layers,MOFs,Size exclusion at sub-nanometer scale,0.38 nm,Not Reported,10.1021-acs.chemmater.8b00765_1747624197311042_wang2018.json,"278-308 K, 0-100 bar",Not Applicable,MF-ZrBTB exhibited significantly higher CH4 uptake than ST-ZrBTB.,,,,,,,,
MFU-4l,hydrogen,Yes,"3.0 Ã… (small pore), 5.0 Ã… (large pore)",3D cages,MOFs,Size exclusion at sub-nanometer scale,0.289 nm,Kinetic quantum sieving,10.1002-adma.202301589.json,100 K,Not Applicable,D2-over-H2 selectivity of 11.1 reported,,,,,,,,
MFU-4l,deuterium,Yes,"3.0 Ã… (small pore), 5.0 Ã… (large pore)",3D cages,MOFs,Size exclusion at sub-nanometer scale,0.269 nm,Kinetic quantum sieving,10.1002-adma.202301589.json,100 K,Not Applicable,Higher selectivity due to lower zero-point energy,,,,,,,,
MFU-4l,hydrogen,Yes,9.1 Ã… (aperture),Open pores without significant barriers,MOFs,Different adsorption enthalpies based on zero-point energy,Not Reported,Chemical affinity quantum sieving,10.1016-j.micromeso.2015.03.017_1747623523327615_savchenko2015.json,"50 K, 10 mbar",Not Applicable,Adsorbs less strongly compared to deuterium.,,,,,,,,
MFU-4l,deuterium,Yes,9.1 Ã… (aperture),Open pores without significant barriers,MOFs,Different adsorption enthalpies based on zero-point energy,Not Reported,Chemical affinity quantum sieving,10.1016-j.micromeso.2015.03.017_1747623523327615_savchenko2015.json,"50 K, 10 mbar",Not Applicable,Favors adsorption due to lower zero-point energy.,,,,,,,,
MFU-4-F,carbon dioxide,Yes,3.7 Ã… (expanded pore windows),Alternating pore structure with larger apertures,MOFs,Reversed selectivity due to equilibrium separation,3.3 Ã…,Equilibrium separation,10.1002-anie.202218854.json,"300 K, 1 bar",Not Applicable,Fast diffusion of CO2 through the expanded pore windows,,,,,,,,
MFU-4-F,acetylene,Yes,3.7 Ã… (expanded pore windows),Alternating pore structure with larger apertures,MOFs,Reversed selectivity due to equilibrium separation,3.3 Ã…,Equilibrium separation,10.1002-anie.202218854.json,"300 K, 1 bar",Not Applicable,Reduced kinetic barrier for C2H2 diffusion due to smaller Zn-F groups,,,,,,,,
"MFU-4 (Zn,Cl)",deuterium,Yes,Not Reported,Not Reported,MOFs,Kinetic quantum sieving based on de Broglie wavelength differences.,Not Reported,Quantum sieving,10.1002-cssc.202000562_1747626001082491_zeng2020.json,60 K,Not Applicable,Separation factor not explicitly stated.,,,,,,,,
MFU-4,deuterium,Temperature-dependent,"3.88 Ã… (cavity), 2.52 Ã… (pore window)",Not Reported,MOFs,Quantum sieving at cryogenic temperatures,Not Reported,Quantum sieving,10.1002-adfm.202306202.json,50 K,Not Applicable,Deuterium gets trapped at very low temperatures in MFU-4â€™s cavity after passing the narrow and stiff 2.52 Ã… pore window.,,,,,,,,
MFU-4,hydrogen,Yes,"3.88 Ã… (cavity), 2.52 Ã… (pore window)",Not Reported,MOFs,Quantum sieving at cryogenic temperatures,Not Reported,Kinetic sieving,10.1002-adfm.202306202.json,Not Reported,Not Applicable,Hydrogen can pass through the pore window at standard conditions.,,,,,,,,
MFU-4,hydrogen,Temperature-dependent,"2.52 Ã… (aperture), 3.88 Ã… (small cavity), 11.94 Ã… (large cavity)",Alternating bimodal cavity structure with small and large cavities,MOFs,Kinetic barrier controlled by lattice vibrations at â‰?45 K to 85 K,â‰?2.89 Ã… (kinetic diameter),Quantum sieving,10.1002-adma.201203383_1747623636621817_teufel2012.json,"50 K to 70 K, up to 1 bar",Not Applicable,Hydrogen uptake increases with temperature due to phonon vibrations opening the aperture.,,,,,,,,
MFU-4,deuterium,Temperature-dependent,"2.52 Ã… (aperture), 3.88 Ã… (small cavity), 11.94 Ã… (large cavity)",Alternating bimodal cavity structure with small and large cavities,MOFs,Kinetic barrier controlled by lattice vibrations at â‰?45 K to 85 K,â‰?2.96 Ã… (kinetic diameter),Quantum sieving,10.1002-adma.201203383_1747623636621817_teufel2012.json,"50 K to 70 K, up to 1 bar",Not Applicable,Deuterium is preferentially adsorbed over hydrogen due to quantum effects.,,,,,,,,
MFU-4,carbon dioxide,Yes,"3.9 Ã… (Pore A), 12 Ã… (Pore B)",Alternating pore structure with narrow apertures,MOFs,Size exclusion at sub-nanometer scale,3.3 Ã…,Kinetic sieving,10.1002-anie.202218854.json,"300 K, 1 bar",Not Applicable,Fast diffusion of CO2 through the narrow pore windows,,,,,,,,
MFU-4,acetylene,No,"3.9 Ã… (Pore A), 12 Ã… (Pore B)",Alternating pore structure with narrow apertures,MOFs,Size exclusion at sub-nanometer scale,3.3 Ã…,Kinetic sieving,10.1002-anie.202218854.json,"300 K, 1 bar",Not Applicable,High kinetic barrier for C2H2 diffusion due to narrow pore windows,,,,,,,,
MFU-4,hydrogen,Temperature-dependent,"2.5 Ã… (narrow apertures), 11.9 Ã… (large cavities)",3D cages,MOFs,Size exclusion at sub-nanometer scale with quantum effects influencing diffusion rates,2.4â€?.1 Ã…,Quantum sieving,10.1002-chem.201900889_1747623512314370_10.1002@chem.201900889.json,"27â€?07 K, gas flow conditions with neon carrier gas",Not Applicable,H2 diffuses faster than D2 above 64 K due to lower molecular weight; quantum effects reverse selectivity below 64 K.,,,,,,,,
MFU-4,deuterium,Temperature-dependent,"2.5 Ã… (narrow apertures), 11.9 Ã… (large cavities)",3D cages,MOFs,Size exclusion at sub-nanometer scale with quantum effects influencing diffusion rates,2.4â€?.1 Ã…,Quantum sieving,10.1002-chem.201900889_1747623512314370_10.1002@chem.201900889.json,"27â€?07 K, gas flow conditions with neon carrier gas",Not Applicable,D2 diffuses faster than H2 below 64 K due to quantum effects and lower zero-point energy.,,,,,,,,
MFU-4,hydrogen,Yes,2.5 Ã… (aperture),Small and large pores separated by gates,MOFs,Size exclusion at sub-nanometer scale,Not Reported,Kinetic quantum sieving,10.1016-j.micromeso.2015.03.017_1747623523327615_savchenko2015.json,"50 K, 10 mbar",Not Applicable,D2 preferentially enters due to smaller effective radius.,,,,,,,,
MFU-4,deuterium,Yes,2.5 Ã… (aperture),Small and large pores separated by gates,MOFs,Size exclusion at sub-nanometer scale,Not Reported,Kinetic quantum sieving,10.1016-j.micromeso.2015.03.017_1747623523327615_savchenko2015.json,"50 K, 10 mbar",Not Applicable,Preferential adsorption due to stronger adsorption enthalpy.,,,,,,,,
MFU-4,deuterium,Yes,2.52 Ã… (small windows),Alternating large and small cavities,MOFs,Quantum confinement effect differentiates diffusion of hydrogen isotopes.,Smaller effective size than H2,Quantum sieving,10.1021-acs.cgd.7b00287_1747624348843920_wang2017.json,"60 K, 10 mbar",Not Applicable,D2 penetrates faster than H2 due to quantum effects.,,,,,,,,
MFU-4,hydrogen,Conditional (see Additional Info),2.52 Ã… (small windows),Alternating large and small cavities,MOFs,Quantum confinement effect differentiates diffusion of hydrogen isotopes.,Larger effective size than D2,Quantum sieving,10.1021-acs.cgd.7b00287_1747624348843920_wang2017.json,"60 K, 10 mbar",Not Applicable,H2 penetration slower than D2 due to quantum effects.,,,,,,,,
MFU-4,hydrogen,Temperature-dependent,"3.88 Ã… (small cavity), 11.94 Ã… (large cavity), 2.52 Ã… (narrow aperture)",1D channels,MOFs,Size exclusion at sub-nanometer scale,0.29 nm,Kinetic quantum sieving,10.1039-d0dt02806a_1747625337878244_ju2020.json,"50 K, 7 mbar",Not Applicable,Gate-opening triggered by local vibration of Cl atoms at temperatures above 50 K.,,,,,,,,
MFU-4,deuterium,Yes,"3.88 Ã… (small cavity), 11.94 Ã… (large cavity), 2.52 Ã… (narrow aperture)",1D channels,MOFs,Size exclusion at sub-nanometer scale,0.31 nm,Kinetic quantum sieving,10.1039-d0dt02806a_1747625337878244_ju2020.json,"50 K, 7 mbar",Not Applicable,Higher uptake and weaker hysteresis compared to hydrogen.,,,,,,,,
MFU-4,hydrogen,Temperature-dependent,2.52 Ã… aperture connecting cavities of 3.88 and 11.94 Ã…,Not Reported,MOF membrane,Quantum confinement effect,2.9 Ã…,Kinetic quantum sieving,10.1039-d1qm00234a_1747624587638318_lim2021.json,"Elevated temperature, Texp above 60 K",Not Applicable,Local flexibility of Cl atoms facilitates high hydrogen uptake and separation.,,,,,,,,
MFM-520,propylene,Yes,6.6 Ã… Ã— 4.0 Ã… Ã— 3.6 Ã…,Not Reported,MOFs,Not Reported,4.0 Ã…,Kinetic driving separation,d2ta09326j.json,"Various temperatures, up to 318 K",Not Applicable,Quick saturation at relatively low pressure.,,,,,,,,
MFM-520,propane,Yes,6.6 Ã… Ã— 4.0 Ã… Ã— 3.6 Ã…,Not Reported,MOFs,Not Reported,4.4 Ã…,Kinetic driving separation,d2ta09326j.json,"Various temperatures, up to 318 K",Not Applicable,Sluggish kinetics in propane adsorption.,,,,,,,,
"MFM-300(M) (M = Al, Fe, V, In)",xylene isomers,Conditional (see Additional Info),6.5â€?.4 Ã…,Helical zigzag 1D channel,MOFs,Size exclusion at sub-nanometer scale,Not Reported,Kinetic molecular sieving,10.1039-d0ay02310h_1747625561884412_meng2021.json,Not Reported,Not Applicable,Different pore sizes led to selective adsorption of xylene isomers based on their molecular sizes.,,,,,,,,
MFM-300(Al),nitrogen dioxide,Yes,"Not Reported (PLD), Not Reported (LCD)",Not Reported,MOFs,Selective binding via supramolecular interactions,4.1 Ã… x 4.1 Ã… x 5.2 Ã…,Supramolecular interactions forming (NO2$N2O4)âˆ?chains,10.1016-j.mtnano.2018.09.003_1747623862324122_li2018.json,"298 K, 1 bar",Not Applicable,Maximum NO2 isotherm uptake of 14.1 mmol/g at 298 K and 1 bar.,,,,,,,,
MFM-300(Al),sulfur dioxide,No,"Not Reported (PLD), Not Reported (LCD)",Not Reported,MOFs,Selective binding via supramolecular interactions,4.11 Ã… x 4.11 Ã… x 5.86 Ã…,Size exclusion,10.1016-j.mtnano.2018.09.003_1747623862324122_li2018.json,"298 K, 1 bar",Not Applicable,SO2 excluded despite having similar kinetic diameter.,,,,,,,,
MFI molecular sieve membrane,n-butane,Yes,Not Reported,4 nm thick membrane,Other,Molecular sieving based on pore size,Not Reported,Molecular sieving,10.1039-d0qi00307g_1747626692092104_10.1039@d0qi00307g.json,Not Reported,Not Applicable,n-butane permeance of 3.5 Ã— 10^-7 mol m^-2 s^-1 Pa^-1,,,,,,,,
MFI molecular sieve membrane,isobutane,No,Not Reported,4 nm thick membrane,Other,Molecular sieving based on pore size,Not Reported,Size exclusion,10.1039-d0qi00307g_1747626692092104_10.1039@d0qi00307g.json,Not Reported,Not Applicable,Ideal selectivity of 5.4 for n-butane/isobutane mixture,,,,,,,,
MFC@UiO-66,phosphate,Yes,0.6 nm (pore-mouth opening),microporous crystallite,MOF composite,Size exclusion at sub-nanometer scale,Not Reported,Size exclusion at sub-nanometer scale,10.1016-j.jcis.2019.05.022_1747626005887160_10.1016@j.jcis.2019.05.022.json,"20-30 Â°C, pH 3-12",Not Applicable,High selectivity due to size-exclusion effects of UiO-66 micropores.,,,,,,,,
MFC@UiO-66,humic acid,No,0.6 nm (pore-mouth opening),microporous crystallite,MOF composite,Size exclusion at sub-nanometer scale,bulky molecules,Size exclusion at sub-nanometer scale,10.1016-j.jcis.2019.05.022_1747626005887160_10.1016@j.jcis.2019.05.022.json,"20-30 Â°C, pH 3-12",Not Applicable,Excluded from accessing Zrâ€“OH sites inside micropores due to size.,,,,,,,,
MF@PDA@UiO-66-NH2,horseradish peroxidase,No,3.1 nm,Mesoporous,MOF composite,Size exclusion at mesoporous scale,Not Reported,Size exclusion,10.1016-j.talanta.2021.122576_1747626013296164_ali2021.json,Not Reported,Not Applicable,Large proteins like horseradish peroxidase are excluded due to size exclusion effect.,,,,,,,,
MF@PDA@UiO-66-NH2,ovalbumin,No,3.1 nm,Mesoporous,MOF composite,Size exclusion at mesoporous scale,Not Reported,Size exclusion,10.1016-j.talanta.2021.122576_1747626013296164_ali2021.json,Not Reported,Not Applicable,Ovalbumin is excluded due to its large size compared to the pore size of the material.,,,,,,,,
MF@PDA@UiO-66-NH2,bovine serum albumin,No,3.1 nm,Mesoporous,MOF composite,Size exclusion at mesoporous scale,Not Reported,Size exclusion,10.1016-j.talanta.2021.122576_1747626013296164_ali2021.json,Not Reported,Not Applicable,BSA is excluded because of its large size relative to the pore size of the MOF composite.,,,,,,,,
MF@PDA@UiO-66-NH2,glycopeptides,Yes,3.1 nm,Mesoporous,MOF composite,Size exclusion at mesoporous scale,Not Reported,Hydrophilic interaction and size selection,10.1016-j.talanta.2021.122576_1747626013296164_ali2021.json,"90% ACN/1% TFA loading buffer, 80% ACN/1% H3PO4 washing buffer, 30% ACN/0.1% FA elution buffer",Not Applicable,Glycopeptides are selectively enriched due to their smaller size and hydrophilic interaction with the material.,,,,,,,,
MF@PDA@UiO-66-NH2,phosphopeptides,Yes,3.1 nm,Mesoporous,MOF composite,Size exclusion at mesoporous scale,Not Reported,IMAC affinity and size selection,10.1016-j.talanta.2021.122576_1747626013296164_ali2021.json,"90% ACN/1% TFA loading buffer, 50% ACN/0.1% TFA washing buffer, 0.4 M ammonia solution elution buffer",Not Applicable,Phosphopeptides are selectively enriched based on IMAC affinity and their ability to pass through the mesoporous structure.,,,,,,,,
MET-Fe,n-butene,Yes,4.6 Ã…,3D channels,MOFs,Size exclusion at sub-nanometer scale,4.46 Ã…,Kinetic sieving,10.1002-anie.202303671.json,"298 K, 1 bar",Not Applicable,Adsorption capacity: 1.82 mmol g^-1 at 298 K and 1 bar.,,,,,,,,
MET-Fe,i-butene,No,4.6 Ã…,3D channels,MOFs,Size exclusion at sub-nanometer scale,4.84 Ã…,Size exclusion,10.1002-anie.202303671.json,"298 K, 1 bar",Not Applicable,Negligible adsorption capacity: 0.17 mmol g^-1 at 298 K and 1 bar.,,,,,,,,
MET-Fe,trans-2-butene,Yes,4.6 Ã…,"Quasi-discrete, branched 3D channels",MOFs,Thermodynamic and kinetic synergy,4.31 Ã… Ã— 3.5 Ã…,size exclusion and thermodynamic preference,10.1016_j.cej.2025.160992.json,298 K,Not Applicable,Higher adsorption capacity than cis-2-butene,,,,,,,,
MET-Fe,cis-2-butene,No,4.6 Ã…,"Quasi-discrete, branched 3D channels",MOFs,Thermodynamic and kinetic synergy,4.94 Ã… Ã— 3.5 Ã…,size exclusion,10.1016_j.cej.2025.160992.json,298 K,Not Applicable,Minimal adsorption due to dipole alignment hindrance,,,,,,,,
MECS-5,acetylene,Yes,"9.403 Ã… Ã— 11.408 Ã… Ã— 6.801 Ã… (2D layer grid cavity), 4.5Ã—5.3 Ã…, 3.4Ã—4.5 Ã…, 1.8Ã—3.9 Ã… (small pore windows)",3D pillar-layered,MOFs,Size exclusion at sub-nanometer scale,Not Reported,Size exclusion at sub-nanometer scale,10.1021-acsami.7b10420_1747623905169552_hong2017.json,"298 K, 1 bar",Not Applicable,Adsorption amount: 86.2 cmÂ³Â·gâ�»Â?(2.74 mmolÂ·gâ�»Â? at 298 K and 1 bar.,,,,,,,,
MECS-5,ethylene,No,"9.403 Ã… Ã— 11.408 Ã… Ã— 6.801 Ã… (2D layer grid cavity), 4.5Ã—5.3 Ã…, 3.4Ã—4.5 Ã…, 1.8Ã—3.9 Ã… (small pore windows)",3D pillar-layered,MOFs,Size exclusion at sub-nanometer scale,Not Reported,Size exclusion at sub-nanometer scale,10.1021-acsami.7b10420_1747623905169552_hong2017.json,"298 K, 1 bar",Not Applicable,Adsorption amount: 25.5 cmÂ³Â·gâ�»Â?(1.14 mmolÂ·gâ�»Â? at 298 K and 1 bar.,,,,,,,,
mCOFs,carbon dioxide,Yes,1.00â€?.90 Â± 0.05 nm,Two-dimensional layered structure,Other,Not Reported,0.33 nm,Size exclusion at sub-nanometer scale,10.1016_j.jece.2023.109269.json,"25 Â°C, 2 bar",Not Applicable,CO2 permeability reached 477.2 Â± 17.0 Barrer,,,,,,,,
mCOFs,methane,Yes,1.00â€?.90 Â± 0.05 nm,Two-dimensional layered structure,Other,Not Reported,0.38 nm,Size exclusion at sub-nanometer scale,10.1016_j.jece.2023.109269.json,"25 Â°C, 2 bar",Not Applicable,Large pore size led to higher diffusion rate for CH4,,,,,,,,
M-CMS/Fe3O4@ZIF-8,carbon dioxide,Yes,Not Reported,1D channels,MOF composite,Size exclusion at sub-nanometer scale,0.33 nm,Size exclusion at sub-nanometer scale,10.1016_j.memsci.2022.121127.json,"25 Â°C, 1 bar",Not Applicable,The oriented NCFe3O4@ZIF-8 chains provided fast transport channels for CO2.,,,,,,,,
M-CMS/Fe3O4@ZIF-8,nitrogen,No,Not Reported,1D channels,MOF composite,Size exclusion at sub-nanometer scale,0.364 nm,Size exclusion at sub-nanometer scale,10.1016_j.memsci.2022.121127.json,"25 Â°C, 1 bar",Not Applicable,The oriented NCFe3O4@ZIF-8 chains blocked the passage of N2.,,,,,,,,
M-CMS/Fe3O4@ZIF-8,methane,No,Not Reported,1D channels,MOF composite,Size exclusion at sub-nanometer scale,0.38 nm,Size exclusion at sub-nanometer scale,10.1016_j.memsci.2022.121127.json,"25 Â°C, 1 bar",Not Applicable,The oriented NCFe3O4@ZIF-8 chains blocked the passage of CH4.,,,,,,,,
MCM-41,lysozyme,No,20 Ã…,Not Reported,Other,Size exclusion at sub-nanometer scale,30 x 30 x 45 Ã…,Size exclusion,10.1016-j.trac.2019.115658_1747626542037783_li2019.json,Not Reported,Not Applicable,"Lysozyme is larger than the pore size of MCM-41, thus it cannot enter the pores.",,,,,,,,
