Repository: MontageBai/Data-driven-discovery-of-metal-organic-frameworks-for-sieving-separation-of-C5-quinary-mixture-

File: AdsorptionInformationCard/After Process JSON.csv (part 29 of 46)
Materials Name,Molecule Name,Can Pass SievingPore Size,Structure Type,Material Category,Sieving Mechanism,Molecular Size,Mechanism,File Name,Test Conditions,Threshold Pressure,Additional Info,,,,,,,,,
MCGK/CMN,water,Yes,0.32 nmâ€? Î¼m (multi-pore sizes),Multilevel cellular graphene skeleton with continuous MOFs nanolayer,MOF composite,Multilevel and multi-pore sizes sieving strategy combining physical size exclusion and chemical adsorption,Not Reported,Size exclusion at sub-nanometer scale,10.1002-adfm.202307571.json,"Solar steam generation under 1â€? sun intensities, 25 Â°C, â‰?0% humidity",Not Applicable,Achieves evaporation efficiency of up to 90%,,,,,,,,
MCGK/CMN,methylene blue,No,0.32 nmâ€? Î¼m (multi-pore sizes),Multilevel cellular graphene skeleton with continuous MOFs nanolayer,MOF composite,Multilevel and multi-pore sizes sieving strategy combining physical size exclusion and chemical adsorption,Not Reported,Size exclusion and adsorption,10.1002-adfm.202307571.json,Solar steam generation under 1â€? sun intensities,Not Applicable,Completely removed during evaporation sieving,,,,,,,,
MCGK/CMN,rhodamine-B,Conditional (see Additional Info),0.32 nmâ€? Î¼m (multi-pore sizes),Multilevel cellular graphene skeleton with continuous MOFs nanolayer,MOF composite,Multilevel and multi-pore sizes sieving strategy combining physical size exclusion and chemical adsorption,Not Reported,Size exclusion and adsorption,10.1002-adfm.202307571.json,Solar steam generation under 1â€? sun intensities,Not Applicable,Concentration reduced to much lower than 0.2 Î¼M,,,,,,,,
MCGK/CMN,DMF,No,0.32 nmâ€? Î¼m (multi-pore sizes),Multilevel cellular graphene skeleton with continuous MOFs nanolayer,MOF composite,Multilevel and multi-pore sizes sieving strategy combining physical size exclusion and chemical adsorption,Not Reported,Size exclusion,10.1002-adfm.202307571.json,Pressure-driven liquid phase sieving,High external pressure,Sieving efficiency of 80.6â€?7.34%,,,,,,,,
MCGK/CMN,DMSO,No,0.32 nmâ€? Î¼m (multi-pore sizes),Multilevel cellular graphene skeleton with continuous MOFs nanolayer,MOF composite,Multilevel and multi-pore sizes sieving strategy combining physical size exclusion and chemical adsorption,Not Reported,Size exclusion,10.1002-adfm.202307571.json,Pressure-driven liquid phase sieving,High external pressure,Effectively intercepted during evaporation sieving,,,,,,,,
MCGK/CMN,NMP,No,0.32 nmâ€? Î¼m (multi-pore sizes),Multilevel cellular graphene skeleton with continuous MOFs nanolayer,MOF composite,Multilevel and multi-pore sizes sieving strategy combining physical size exclusion and chemical adsorption,Not Reported,Size exclusion,10.1002-adfm.202307571.json,Pressure-driven liquid phase sieving,High external pressure,Effectively intercepted during evaporation sieving,,,,,,,,
MCGK/CMN,K+,No,0.32 nmâ€? Î¼m (multi-pore sizes),Multilevel cellular graphene skeleton with continuous MOFs nanolayer,MOF composite,Multilevel and multi-pore sizes sieving strategy combining physical size exclusion and chemical adsorption,Not Reported,Adsorption,10.1002-adfm.202307571.json,Pressure-driven liquid phase sieving,High external pressure,Concentration reduced by 127.5 mg Lâˆ?,,,,,,,,
MCGK/CMN,Ca2+,No,0.32 nmâ€? Î¼m (multi-pore sizes),Multilevel cellular graphene skeleton with continuous MOFs nanolayer,MOF composite,Multilevel and multi-pore sizes sieving strategy combining physical size exclusion and chemical adsorption,Not Reported,Adsorption,10.1002-adfm.202307571.json,Pressure-driven liquid phase sieving,High external pressure,Concentration reduced by 153.4 mg Lâˆ?,,,,,,,,
MCGK/CMN,Na+,No,0.32 nmâ€? Î¼m (multi-pore sizes),Multilevel cellular graphene skeleton with continuous MOFs nanolayer,MOF composite,Multilevel and multi-pore sizes sieving strategy combining physical size exclusion and chemical adsorption,Not Reported,Adsorption,10.1002-adfm.202307571.json,Pressure-driven liquid phase sieving,High external pressure,Concentration reduced by 2090 mg Lâˆ?,,,,,,,,
MCGK/CMN,Mg2+,No,0.32 nmâ€? Î¼m (multi-pore sizes),Multilevel cellular graphene skeleton with continuous MOFs nanolayer,MOF composite,Multilevel and multi-pore sizes sieving strategy combining physical size exclusion and chemical adsorption,Not Reported,Adsorption,10.1002-adfm.202307571.json,Pressure-driven liquid phase sieving,High external pressure,Concentration reduced by 329 mg Lâˆ?,,,,,,,,
MCC-micro,propylene,Yes,4.8 Ã… and 5.4 Ã… (micropore),Microporous carbon spheres,Other,Size exclusion at sub-nanometer scale,0.46 nm,Kinetic sieving in micropores,10.1016_j.seppur.2022.122436.json,"298 K, 50 kPa",Not Applicable,One-step fast adsorption process with diffusion time constant of 1.26*10^-2 s^-1.,,,,,,,,
MCC-micro,propane,No,4.8 Ã… and 5.4 Ã… (micropore),Microporous carbon spheres,Other,Size exclusion at sub-nanometer scale,0.43 nm,Size exclusion in narrow micropores,10.1016_j.seppur.2022.122436.json,"298 K, 50 kPa",Not Applicable,Suppressed diffusion observed due to lack of mesopores.,,,,,,,,
MCC-meso-1,propylene,Yes,"5.2 Ã… (micropore), 5.0 nm (mesopore)",Interlinked microporous and mesoporous carbon,Other,Size exclusion at sub-nanometer scale combined with facilitated transport through mesopores,0.46 nm,"Kinetic sieving in micropores, facilitated diffusion in mesopores",10.1016_j.seppur.2022.122436.json,"298 K, 50 kPa",Not Applicable,Fast adsorption process observed with diffusion time constant of 4.13*10^-2 s^-1.,,,,,,,,
MCC-meso-1,propane,Conditional (see Additional Info),"5.2 Ã… (micropore), 5.0 nm (mesopore)",Interlinked microporous and mesoporous carbon,Other,Size exclusion at sub-nanometer scale combined with facilitated transport through mesopores,0.43 nm,"Two-step diffusion behavior (fast step in mesopores, slow step in micropores)",10.1016_j.seppur.2022.122436.json,"298 K, 50 kPa",Not Applicable,Diffusion time constants for fast step: 8.39*10^-2 s^-1; slow step: 3.31*10^-5 s^-1.,,,,,,,,
Mbimx/ZIF-8,hydrogen,Yes,Not Reported,Not Reported,MOF membrane,Not Reported,0.29 nm,Kinetic sieving,10.1002-adfm.202404681.json,Not Reported,Not Applicable,H2/CH4 separation factor increases from 23.6 to 64.3 with increasing Mbim content.,,,,,,,,
Mbimx/ZIF-8,carbon dioxide,Yes,Not Reported,Not Reported,MOF membrane,Not Reported,0.33 nm,Kinetic sieving,10.1002-adfm.202404681.json,Not Reported,Not Applicable,CO2/CH4 separation factor increases from 7.0 to 13.6 with increasing Mbim content.,,,,,,,,
Mbimx/ZIF-8,methane,No,Not Reported,Not Reported,MOF membrane,Not Reported,0.38 nm,Size exclusion,10.1002-adfm.202404681.json,Not Reported,Not Applicable,Lower increasing rate of selectivity attributed to weaker steric hindrance of Mbim ligand.,,,,,,,,
MAZTIR (BaZn(C3H2O4)2),carbon dioxide,Yes,"Not Reported (PLD), Not Reported (LCD)",1D channels,MOF membrane,Local adsorption sites cause uneven potential distribution,0.33 nm,Size exclusion at sub-nanometer scale,10.1016-j.memsci.2021.119742_1747623722890363_S0376738821006876.json,"300 K, Not Reported",Not Applicable,Heterogeneous free energy profile lowers diffusivity.,,,,,,,,
Manganese formate [Mn(HCO2)2],methanol,Yes,Not Reported,1D channels,MOF membrane,Size exclusion at sub-nanometer scale,Not Reported,Diffusion along 1D channel system,10.1002-ejic.200600698_1747625606932886_arnold2007.json,"25 Â°C, 40 Â°C; pressure range 0â€?0 mbar",Not Applicable,Diffusion occurs only along the y axis (b crystallographic axis); diffusion coefficient ~10^â€?2 mÂ²/s.,,,,,,,,
Manganese formate,hydrogen,Yes,3.4 Ã… (window),1D channels,MOFs,Size exclusion at sub-nanometer scale,2.89 Ã…,Size exclusion,10.1039-b802426j_1747624711144236_li2009.json,"78 K, 1 atm",Not Applicable,Selectively adsorbs H2 over N2 and Ar due to size exclusion.,,,,,,,,
Manganese formate,carbon dioxide,Yes,3.4 Ã… (window),1D channels,MOFs,Size exclusion at sub-nanometer scale,3.30 Ã…,Size exclusion,10.1039-b802426j_1747624711144236_li2009.json,"195 K, 1 atm",Not Applicable,Selectively adsorbs CO2 over CH4 at 195 K.,,,,,,,,
MAMS-4,hydrogen,Yes,"7.90 Ã… (hydrophilic channels), 9.60 Ã… (hydrophobic cage slits)",2D sandwich layers with 1D triangular hydrophilic channels and hydrophobic cages,MOFs,Temperature-tuned gate opening controlled by van der Waals interactions of tert-butyl groups,2.89 Ã…,Temperature-dependent molecular sieving via tert-butyl gating,10.1021-ja808896f_1747625824417870_ma2009.json,77 K,Not Applicable,Similar behavior to MAMS-2.,,,,,,,,
MAMS-4,oxygen,Temperature-dependent,"7.90 Ã… (hydrophilic channels), 9.60 Ã… (hydrophobic cage slits)",2D sandwich layers with 1D triangular hydrophilic channels and hydrophobic cages,MOFs,Temperature-tuned gate opening controlled by van der Waals interactions of tert-butyl groups,3.46 Ã…,Temperature-dependent molecular sieving via tert-butyl gating,10.1021-ja808896f_1747625824417870_ma2009.json,87 K,Not Applicable,Similar behavior to MAMS-2.,,,,,,,,
MAMS-4,nitrogen,Temperature-dependent,"7.90 Ã… (hydrophilic channels), 9.60 Ã… (hydrophobic cage slits)",2D sandwich layers with 1D triangular hydrophilic channels and hydrophobic cages,MOFs,Temperature-tuned gate opening controlled by van der Waals interactions of tert-butyl groups,3.64 Ã…,Temperature-dependent molecular sieving via tert-butyl gating,10.1021-ja808896f_1747625824417870_ma2009.json,113 K,Not Applicable,Similar behavior to MAMS-2.,,,,,,,,
MAMS-4,carbon monoxide,Temperature-dependent,"7.90 Ã… (hydrophilic channels), 9.60 Ã… (hydrophobic cage slits)",2D sandwich layers with 1D triangular hydrophilic channels and hydrophobic cages,MOFs,Temperature-tuned gate opening controlled by van der Waals interactions of tert-butyl groups,3.76 Ã…,Temperature-dependent molecular sieving via tert-butyl gating,10.1021-ja808896f_1747625824417870_ma2009.json,113 K,Not Applicable,Similar behavior to MAMS-2.,,,,,,,,
MAMS-4,methane,Temperature-dependent,"7.90 Ã… (hydrophilic channels), 9.60 Ã… (hydrophobic cage slits)",2D sandwich layers with 1D triangular hydrophilic channels and hydrophobic cages,MOFs,Temperature-tuned gate opening controlled by van der Waals interactions of tert-butyl groups,3.80 Ã…,Temperature-dependent molecular sieving via tert-butyl gating,10.1021-ja808896f_1747625824417870_ma2009.json,143 K,Not Applicable,Similar behavior to MAMS-2.,,,,,,,,
MAMS-4,ethylene,Temperature-dependent,"7.90 Ã… (hydrophilic channels), 9.60 Ã… (hydrophobic cage slits)",2D sandwich layers with 1D triangular hydrophilic channels and hydrophobic cages,MOFs,Temperature-tuned gate opening controlled by van der Waals interactions of tert-butyl groups,4.16 Ã…,Temperature-dependent molecular sieving via tert-butyl gating,10.1021-ja808896f_1747625824417870_ma2009.json,195 K,Not Applicable,Similar behavior to MAMS-2.,,,,,,,,
MAMS-4,propylene,Temperature-dependent,"7.90 Ã… (hydrophilic channels), 9.60 Ã… (hydrophobic cage slits)",2D sandwich layers with 1D triangular hydrophilic channels and hydrophobic cages,MOFs,Temperature-tuned gate opening controlled by van der Waals interactions of tert-butyl groups,4.50 Ã…,Temperature-dependent molecular sieving via tert-butyl gating,10.1021-ja808896f_1747625824417870_ma2009.json,231 K,Not Applicable,Similar behavior to MAMS-2.,,,,,,,,
MAMS-4,isobutane,No,"7.90 Ã… (hydrophilic channels), 9.60 Ã… (hydrophobic cage slits)",2D sandwich layers with 1D triangular hydrophilic channels and hydrophobic cages,MOFs,Temperature-tuned gate opening controlled by van der Waals interactions of tert-butyl groups,5.00 Ã…,Size exclusion due to channel size limit,10.1021-ja808896f_1747625824417870_ma2009.json,231 K,Not Applicable,Similar behavior to MAMS-2.,,,,,,,,
MAMS-3,hydrogen,Yes,"8.07 Ã… (hydrophilic channels), 9.87 Ã… (hydrophobic cage slits)",2D sandwich layers with 1D triangular hydrophilic channels and hydrophobic cages,MOFs,Temperature-tuned gate opening controlled by van der Waals interactions of tert-butyl groups,2.89 Ã…,Temperature-dependent molecular sieving via tert-butyl gating,10.1021-ja808896f_1747625824417870_ma2009.json,77 K,Not Applicable,Similar behavior to MAMS-2.,,,,,,,,
MAMS-3,oxygen,Temperature-dependent,"8.07 Ã… (hydrophilic channels), 9.87 Ã… (hydrophobic cage slits)",2D sandwich layers with 1D triangular hydrophilic channels and hydrophobic cages,MOFs,Temperature-tuned gate opening controlled by van der Waals interactions of tert-butyl groups,3.46 Ã…,Temperature-dependent molecular sieving via tert-butyl gating,10.1021-ja808896f_1747625824417870_ma2009.json,87 K,Not Applicable,Similar behavior to MAMS-2.,,,,,,,,
MAMS-3,nitrogen,Temperature-dependent,"8.07 Ã… (hydrophilic channels), 9.87 Ã… (hydrophobic cage slits)",2D sandwich layers with 1D triangular hydrophilic channels and hydrophobic cages,MOFs,Temperature-tuned gate opening controlled by van der Waals interactions of tert-butyl groups,3.64 Ã…,Temperature-dependent molecular sieving via tert-butyl gating,10.1021-ja808896f_1747625824417870_ma2009.json,113 K,Not Applicable,Similar behavior to MAMS-2.,,,,,,,,
MAMS-3,carbon monoxide,Temperature-dependent,"8.07 Ã… (hydrophilic channels), 9.87 Ã… (hydrophobic cage slits)",2D sandwich layers with 1D triangular hydrophilic channels and hydrophobic cages,MOFs,Temperature-tuned gate opening controlled by van der Waals interactions of tert-butyl groups,3.76 Ã…,Temperature-dependent molecular sieving via tert-butyl gating,10.1021-ja808896f_1747625824417870_ma2009.json,113 K,Not Applicable,Similar behavior to MAMS-2.,,,,,,,,
MAMS-3,methane,Temperature-dependent,"8.07 Ã… (hydrophilic channels), 9.87 Ã… (hydrophobic cage slits)",2D sandwich layers with 1D triangular hydrophilic channels and hydrophobic cages,MOFs,Temperature-tuned gate opening controlled by van der Waals interactions of tert-butyl groups,3.80 Ã…,Temperature-dependent molecular sieving via tert-butyl gating,10.1021-ja808896f_1747625824417870_ma2009.json,143 K,Not Applicable,Similar behavior to MAMS-2.,,,,,,,,
MAMS-3,ethylene,Temperature-dependent,"8.07 Ã… (hydrophilic channels), 9.87 Ã… (hydrophobic cage slits)",2D sandwich layers with 1D triangular hydrophilic channels and hydrophobic cages,MOFs,Temperature-tuned gate opening controlled by van der Waals interactions of tert-butyl groups,4.16 Ã…,Temperature-dependent molecular sieving via tert-butyl gating,10.1021-ja808896f_1747625824417870_ma2009.json,195 K,Not Applicable,Similar behavior to MAMS-2.,,,,,,,,
MAMS-3,propylene,Temperature-dependent,"8.07 Ã… (hydrophilic channels), 9.87 Ã… (hydrophobic cage slits)",2D sandwich layers with 1D triangular hydrophilic channels and hydrophobic cages,MOFs,Temperature-tuned gate opening controlled by van der Waals interactions of tert-butyl groups,4.50 Ã…,Temperature-dependent molecular sieving via tert-butyl gating,10.1021-ja808896f_1747625824417870_ma2009.json,231 K,Not Applicable,Similar behavior to MAMS-2.,,,,,,,,
MAMS-3,isobutane,No,"8.07 Ã… (hydrophilic channels), 9.87 Ã… (hydrophobic cage slits)",2D sandwich layers with 1D triangular hydrophilic channels and hydrophobic cages,MOFs,Temperature-tuned gate opening controlled by van der Waals interactions of tert-butyl groups,5.00 Ã…,Size exclusion due to channel size limit,10.1021-ja808896f_1747625824417870_ma2009.json,231 K,Not Applicable,Similar behavior to MAMS-2.,,,,,,,,
MAMS-2,hydrogen,Yes,"7.82 Ã… (hydrophilic channels), 9.71 Ã… (hydrophobic cage slits)",2D sandwich layers with 1D triangular hydrophilic channels and hydrophobic cages,MOFs,Temperature-tuned gate opening controlled by van der Waals interactions of tert-butyl groups,2.89 Ã…,Temperature-dependent molecular sieving via tert-butyl gating,10.1021-ja808896f_1747625824417870_ma2009.json,77 K,Not Applicable,"Selectively adsorbed over CO, N2, and O2 at 77 K.",,,,,,,,
MAMS-2,oxygen,Temperature-dependent,"7.82 Ã… (hydrophilic channels), 9.71 Ã… (hydrophobic cage slits)",2D sandwich layers with 1D triangular hydrophilic channels and hydrophobic cages,MOFs,Temperature-tuned gate opening controlled by van der Waals interactions of tert-butyl groups,3.46 Ã…,Temperature-dependent molecular sieving via tert-butyl gating,10.1021-ja808896f_1747625824417870_ma2009.json,87 K,Not Applicable,Adsorbed selectively over N2 and CO at 87 K.,,,,,,,,
MAMS-2,nitrogen,Temperature-dependent,"7.82 Ã… (hydrophilic channels), 9.71 Ã… (hydrophobic cage slits)",2D sandwich layers with 1D triangular hydrophilic channels and hydrophobic cages,MOFs,Temperature-tuned gate opening controlled by van der Waals interactions of tert-butyl groups,3.64 Ã…,Temperature-dependent molecular sieving via tert-butyl gating,10.1021-ja808896f_1747625824417870_ma2009.json,113 K,Not Applicable,Moderate uptake observed at 113 K.,,,,,,,,
MAMS-2,carbon monoxide,Temperature-dependent,"7.82 Ã… (hydrophilic channels), 9.71 Ã… (hydrophobic cage slits)",2D sandwich layers with 1D triangular hydrophilic channels and hydrophobic cages,MOFs,Temperature-tuned gate opening controlled by van der Waals interactions of tert-butyl groups,3.76 Ã…,Temperature-dependent molecular sieving via tert-butyl gating,10.1021-ja808896f_1747625824417870_ma2009.json,113 K,Not Applicable,Low uptake compared to nitrogen at 113 K.,,,,,,,,
MAMS-2,methane,Temperature-dependent,"7.82 Ã… (hydrophilic channels), 9.71 Ã… (hydrophobic cage slits)",2D sandwich layers with 1D triangular hydrophilic channels and hydrophobic cages,MOFs,Temperature-tuned gate opening controlled by van der Waals interactions of tert-butyl groups,3.80 Ã…,Temperature-dependent molecular sieving via tert-butyl gating,10.1021-ja808896f_1747625824417870_ma2009.json,143 K,Not Applicable,Distinguished from ethylene at 143 K.,,,,,,,,
MAMS-2,ethylene,Temperature-dependent,"7.82 Ã… (hydrophilic channels), 9.71 Ã… (hydrophobic cage slits)",2D sandwich layers with 1D triangular hydrophilic channels and hydrophobic cages,MOFs,Temperature-tuned gate opening controlled by van der Waals interactions of tert-butyl groups,4.16 Ã…,Temperature-dependent molecular sieving via tert-butyl gating,10.1021-ja808896f_1747625824417870_ma2009.json,195 K,Not Applicable,Distinguished from propylene at 195 K.,,,,,,,,
MAMS-2,propylene,Temperature-dependent,"7.82 Ã… (hydrophilic channels), 9.71 Ã… (hydrophobic cage slits)",2D sandwich layers with 1D triangular hydrophilic channels and hydrophobic cages,MOFs,Temperature-tuned gate opening controlled by van der Waals interactions of tert-butyl groups,4.50 Ã…,Temperature-dependent molecular sieving via tert-butyl gating,10.1021-ja808896f_1747625824417870_ma2009.json,231 K,Not Applicable,Distinguished from isobutane at 231 K.,,,,,,,,
MAMS-2,isobutane,No,"7.82 Ã… (hydrophilic channels), 9.71 Ã… (hydrophobic cage slits)",2D sandwich layers with 1D triangular hydrophilic channels and hydrophobic cages,MOFs,Temperature-tuned gate opening controlled by van der Waals interactions of tert-butyl groups,5.00 Ã…,Size exclusion due to channel size limit,10.1021-ja808896f_1747625824417870_ma2009.json,231 K,Not Applicable,Limited uptake due to kinetic diameter exceeding channel size.,,,,,,,,
MAMS-1 nanosheets-based membrane,hydrogen,Yes,Not Reported,Not Reported,MOF membrane,Not Reported,2.9 Ã…,Kinetic quantum molecular sieving,10.1016-j.enchem.2019.100006_1747625887250858_li2019.json,Not Reported,Not Applicable,Hydrogen shows higher permeance than CO2.,,,,,,,,
MAMS-1 nanosheets-based membrane,carbon dioxide,No,Not Reported,Not Reported,MOF membrane,Not Reported,3.3 Ã…,Size exclusion,10.1016-j.enchem.2019.100006_1747625887250858_li2019.json,Not Reported,Not Applicable,The membrane demonstrates selective H2/CO2 separation.,,,,,,,,
MAMS-1 nanosheets,hydrogen,Temperature-dependent,Not Reported,2D nanosheets,MOF membrane,Thermos-switchable molecular sieving,Not Reported,Thermos-switchable sieving,10.1016-j.cjche.2018.08.019_1747625960241732_liu2018.json,Varied temperature conditions,Not Applicable,Reversed thermo-switchable H2 permeability observed.,,,,,,,,
MAMS-1,hydrogen,Yes,Not Reported,2D nanosheets,MOF membrane,Size exclusion at sub-nanometer scale,0.289 nm,Size exclusion,10.1016-j.gee.2020.09.015_1747626387275811_dai2020.json,Not Reported,Not Applicable,"H2 permeance: 2.40 Ã—10-7 mol m-2 s-1 Pa-1, Î±(H2/CO2): 245",,,,,,,,
MAMS-1,carbon dioxide,No,Not Reported,2D nanosheets,MOF membrane,Size exclusion at sub-nanometer scale,0.33 nm,Size exclusion,10.1016-j.gee.2020.09.015_1747626387275811_dai2020.json,Not Reported,Not Applicable,Î±(H2/CO2): 245,,,,,,,,
MAMS-1,hydrogen,Temperature-dependent,Adjustable based on temperature,2D nanosheets,MOF membrane,Reversible gating-open effect controlled by temperature,0.29 nm,Thermo-responsive gating,10.1039-c7ta01142c_1747624171375442_kang2017.json,20â€?20Â°C,Not Applicable,Freely rotated tert-butyl groups enable thermo-switchable separation behavior.,,,,,,,,
MAMS-1,carbon dioxide,Temperature-dependent,Adjustable based on temperature,2D nanosheets,MOF membrane,Reversible gating-open effect controlled by temperature,0.33 nm,Thermo-responsive gating,10.1039-c7ta01142c_1747624171375442_kang2017.json,20â€?20Â°C,Not Applicable,Adjustable gas separation performance corresponding to operation temperature.,,,,,,,,
mag-graphene@mSiO2,endogenous peptides,Yes,3.2 nm,Not Reported,Other,Size exclusion at sub-nanometer scale,Not Reported,Size exclusion,10.1016-j.trac.2019.115658_1747626542037783_li2019.json,Not Reported,Not Applicable,A total of 409 common endogenous peptides were identified by LC-MS/MS.,,,,,,,,
MagG@Mg-MOFs-1C,bovine serum albumin,No,1.0 nm (DFT),1D hexagonal channels,MOF composite,Size exclusion at sub-nanometer scale,Not Reported,Size exclusion,10.1039-c8nr10074h_1747625184432606_10.1039@C8NR10074H.json,Mass ratio of HRP digests : BSA : HRP = 1:500:500,Not Applicable,Proteins excluded due to size-exclusion effect.,,,,,,,,
MagG@Mg-MOFs-1C,horseradish peroxidase,Yes,1.0 nm (DFT),1D hexagonal channels,MOF composite,Size exclusion at sub-nanometer scale,Not Reported,Size exclusion,10.1039-c8nr10074h_1747625184432606_10.1039@C8NR10074H.json,Mass ratio of HRP digests : BSA : HRP = 1:500:500,Not Applicable,Target glycopeptides selectively captured.,,,,,,,,
MagG@Mg-MOFs,glycopeptides,Yes,Not Reported,Not Reported,MOF composite,Size exclusion at sub-nanometer scale,Smaller than proteins,Size exclusion,10.1016_j.chroma.2022.462971.json,Not Reported,Not Applicable,Demonstrated size-exclusion effect for glycopeptides over proteins.,,,,,,,,
Mag Zr-MOF@G6P,glycopeptides,Yes,10 Ã…,Not Reported,MOF composite,Size exclusion at sub-nanometer scale,< 10 Ã…,Size exclusion at sub-nanometer scale,10.1007-s00604-020-04595-y_1747625477272693_hu2020.json,"ACN/H2O/TFA (90/9.2/0.8, v/v/v), 37 Â°C, 25 min",Not Applicable,The Mag Zr-MOF@G6P composite selectively captures glycopeptides while excluding larger molecules such as proteins.,,,,,,,,
MAF-X8,p-xylene,Yes,Not Reported,Not Reported,MOFs,Not Reported,0.58 nm,Commensurate stacking,10.1007-s41061-019-0257-0_1747623508585127_pei2019.json,"Room temperature, 1 bar",Not Applicable,Efficient stacking of p-xylene molecules,,,,,,,,
MAF-X8,m-xylene,No,Not Reported,Not Reported,MOFs,Not Reported,0.60 nm,Size exclusion,10.1007-s41061-019-0257-0_1747623508585127_pei2019.json,"Room temperature, 1 bar",Not Applicable,Less efficient packing of m-xylene,,,,,,,,
MAF-92,carbon dioxide,Yes,1.0 x 0.8 Ã…2 and 2.5 x 1.0 Ã…2 (after guest removal),Quasi-discrete pores,MOFs,Controlled gating energy provides definite molecular sieve effect.,3.3 Ã…,Size exclusion,d3qm00430a.json,"298 K, 1 bar",Not Applicable,Adsorbs CO2 with high affinity due to strong hydrogen-bonding interactions.,,,,,,,,
MAF-92,methane,No,1.0 x 0.8 Ã…2 and 2.5 x 1.0 Ã…2 (after guest removal),Quasi-discrete pores,MOFs,Controlled gating energy provides definite molecular sieve effect.,3.758 Ã…,Size exclusion,d3qm00430a.json,"298 K, 1 bar",Not Applicable,Complete exclusion of CH4.,,,,,,,,
MAF-92,nitrogen,No,1.0 x 0.8 Ã…2 and 2.5 x 1.0 Ã…2 (after guest removal),Quasi-discrete pores,MOFs,Controlled gating energy provides definite molecular sieve effect.,3.64 Ã…,Size exclusion,d3qm00430a.json,"298 K, 1 bar",Not Applicable,Negligible N2 uptake.,,,,,,,,
MAF-66,hydrogen,Yes,Not Reported,Not Reported,MOFs,Not Reported,0.29 nm,Size exclusion at sub-nanometer scale,d2ta00883a.json,Not Reported,Not Applicable,MAF-66 exhibited significant catalytic activity enhancement when combined with Pd/Fe3O4 nanoparticles.,,,,,,,,
MAF-58,methanol,Yes,"3.47 Ã— 6.35 Ã…2 (narrowest), 3.83 Ã— 6.76 Ã…2 (widest)",1D zigzag pore channels,MOFs,Selective guest-induced pore opening combined with guest-coordination gating,3.67 Ã— 3.80 Ã— 4.54 Ã…3,Selective guest-induced pore opening and guest-coordination gating,10.1021-jacs.3c13480.json,"298 K, liquid phase",Not Applicable,Preferentially adsorbed methanol molecules act as gating components to prevent diffusion of other molecules.,,,,,,,,
MAF-58,benzene,No,"3.47 Ã— 6.35 Ã…2 (narrowest), 3.83 Ã— 6.76 Ã…2 (widest)",1D zigzag pore channels,MOFs,Selective guest-induced pore opening combined with guest-coordination gating,6.63 Ã— 7.34 Ã— 3.28 Ã…3,Size exclusion due to coordinated methanol blocking the aperture,10.1021-jacs.3c13480.json,"298 K, liquid phase",Not Applicable,Benzene cannot pass through the small aperture (2.82 Ã— 3.34 Ã…2) blocked by coordinated methanol.,,,,,,,,
MAF-5 membrane,hydrogen,Yes,"0.22 nm (based on crystallographic structure), varies up to 0.49 nm due to disordered ethyl groups","1D channels with deformed hexagonal/narrow elliptical windows, connected to form a 3D microporous network",MOF membrane,Size exclusion at sub-nanometer scale facilitated by flexible lattice structure of MAF-5,0.289 nm,Size exclusion at sub-nanometer scale,10.1016_j.inoche.2021.109126.json,"30 Â°C, 0.1 MPa",Not Applicable,H2 permeance: 1.72 Ã— 10âˆ? molÂ·mâˆ?Â·sâˆ?Â·Paâˆ?,,,,,,,,
MAF-5 membrane,carbon dioxide,Yes,"0.22 nm (based on crystallographic structure), varies up to 0.49 nm due to disordered ethyl groups","1D channels with deformed hexagonal/narrow elliptical windows, connected to form a 3D microporous network",MOF membrane,Size exclusion at sub-nanometer scale facilitated by flexible lattice structure of MAF-5,0.33 nm,Size exclusion at sub-nanometer scale,10.1016_j.inoche.2021.109126.json,"30 Â°C, 0.1 MPa",Not Applicable,CO2 permeance much lower than H2; H2/CO2 selectivity ~80.2,,,,,,,,
MAF-5 membrane,nitrogen,Yes,"0.22 nm (based on crystallographic structure), varies up to 0.49 nm due to disordered ethyl groups","1D channels with deformed hexagonal/narrow elliptical windows, connected to form a 3D microporous network",MOF membrane,Size exclusion at sub-nanometer scale facilitated by flexible lattice structure of MAF-5,0.364 nm,Size exclusion at sub-nanometer scale,10.1016_j.inoche.2021.109126.json,"30 Â°C, 0.1 MPa",Not Applicable,H2/N2 selectivity ~87.1,,,,,,,,
MAF-5 membrane,methane,Yes,"0.22 nm (based on crystallographic structure), varies up to 0.49 nm due to disordered ethyl groups","1D channels with deformed hexagonal/narrow elliptical windows, connected to form a 3D microporous network",MOF membrane,Size exclusion at sub-nanometer scale facilitated by flexible lattice structure of MAF-5,0.38 nm,Size exclusion at sub-nanometer scale,10.1016_j.inoche.2021.109126.json,"30 Â°C, 0.1 MPa",Not Applicable,H2/CH4 selectivity ~105.2,,,,,,,,
MAF-49,ethane,Yes,Not Reported,1D zigzag channels,MOFs,Preferential binding of ethane over ethylene,0.38 nm,Kinetic sieving,d3ta03852a.json,316 K,Not Applicable,Higher uptake of C2H6 than C2H4.,,,,,,,,
MAF-49,ethylene,No,Not Reported,1D zigzag channels,MOFs,Preferential binding of ethane over ethylene,0.33 nm,Size exclusion,d3ta03852a.json,316 K,Not Applicable,Exceptionally high C2H6/C2H4 selectivity of 9.,,,,,,,,
MAF-44,n-butane,Yes,"4.9 Ã… Ã— 7.2 Ã… Ã— 7.6 Ã… (cavities), 1.8 Ã… Ã— 4.4 Ã… (apertures)",Quasi-discrete pores,MOFs,Molecular sieving via pore-opening flexibility,Not Reported,Pore-opening flexibility,10.1021-acs.accounts.2c00418.json,Room temperature,10 kPa,Induces pore opening at low pressure.,,,,,,,,
MAF-44,isobutane,No,"4.9 Ã… Ã— 7.2 Ã… Ã— 7.6 Ã… (cavities), 1.8 Ã… Ã— 4.4 Ã… (apertures)",Quasi-discrete pores,MOFs,Molecular sieving via pore-opening flexibility,Not Reported,Size exclusion,10.1021-acs.accounts.2c00418.json,Room temperature,Not Applicable,Negligible uptake even at high pressure.,,,,,,,,
MAF-42-sp,ethylene,Yes,"3.5Ã—4.3 Ã…Â² (aperture), 4.0Ã—5.3Ã—7.0 Ã…Â³ (cavity)",1D channels,MOFs,Size exclusion at sub-nanometer scale,3.28Ã—4.18Ã—4.84 Ã…Â³,Size exclusion at sub-nanometer scale,10.1002-anie.202317648.json,"298 K, up to 36 atm",16.6 atm,C2H4 adsorption enthalpy: ~16 kJ/mol.,,,,,,,,
MAF-42-sp,ethane,No,"3.5Ã—4.3 Ã…Â² (aperture), 4.0Ã—5.3Ã—7.0 Ã…Â³ (cavity)",1D channels,MOFs,Size exclusion at sub-nanometer scale,3.81Ã—4.08Ã—4.82 Ã…Â³,Size exclusion at sub-nanometer scale,10.1002-anie.202317648.json,"298 K, up to 36 atm",7.7 atm,Negligible C2H6 uptake before pore-opening pressure.,,,,,,,,
MAF-41Â·pX,styrene,Yes,"4.2 Ã… Ã— 9.8 Ã… Ã— 10.1 Ã… (cavities), 3.9 Ã… Ã— 6.7 Ã… (apertures)",3D channels,MOFs,Intermediate-sized molecular sieving,Not Reported,Intermediate-sized molecular sieving,10.1021-acs.accounts.2c00418.json,Room temperature,Not Applicable,Aperture size/shape variable by hinged-fence action.,,,,,,,,
MAF-41Â·pX,ethylbenzene,No,"4.2 Ã… Ã— 9.8 Ã… Ã— 10.1 Ã… (cavities), 3.9 Ã… Ã— 6.7 Ã… (apertures)",3D channels,MOFs,Intermediate-sized molecular sieving,Not Reported,Size exclusion,10.1021-acs.accounts.2c00418.json,Room temperature,Not Applicable,Completely excluded due to aperture size/shape.,,,,,,,,
MAF-41Â·pX,toluene,No,"4.2 Ã… Ã— 9.8 Ã… Ã— 10.1 Ã… (cavities), 3.9 Ã… Ã— 6.7 Ã… (apertures)",3D channels,MOFs,Intermediate-sized molecular sieving,Not Reported,Size exclusion,10.1021-acs.accounts.2c00418.json,Room temperature,Not Applicable,Completely excluded due to aperture size/shape.,,,,,,,,
MAF-41Â·pX,benzene,No,"4.2 Ã… Ã— 9.8 Ã… Ã— 10.1 Ã… (cavities), 3.9 Ã… Ã— 6.7 Ã… (apertures)",3D channels,MOFs,Intermediate-sized molecular sieving,Not Reported,Size exclusion,10.1021-acs.accounts.2c00418.json,Room temperature,Not Applicable,Completely excluded due to aperture size/shape.,,,,,,,,
MAF-41,styrene,Yes,Varies between 'open-pore' and 'closed-pore' states,Flexible framework,MOFs,Intermediate-sized molecular sieving behavior,6.7 Ã… Ã— 3.3 Ã…,Size exclusion,10.1002-adma.202002603_1747625653440374_10.1002@adma.202002603.json,298 K,Not Applicable,Adsorbed saturated amount of 2.31 mmol gâˆ?.,,,,,,,,
MAF-41,ethylbenzene,No,Varies between 'open-pore' and 'closed-pore' states,Flexible framework,MOFs,Intermediate-sized molecular sieving behavior,5.285 Ã… Ã— 9.361 Ã…,Size exclusion,10.1002-adma.202002603_1747625653440374_10.1002@adma.202002603.json,298 K,Not Applicable,Negligible adsorption (<0.3 mmol gâˆ?).,,,,,,,,
MAF-41,toluene,No,Varies between 'open-pore' and 'closed-pore' states,Flexible framework,MOFs,Intermediate-sized molecular sieving behavior,4.012 Ã… Ã— 8.252 Ã…,Thermodynamic effect,10.1002-adma.202002603_1747625653440374_10.1002@adma.202002603.json,298 K,Not Applicable,Negligible adsorption (<0.3 mmol gâˆ?) due to insufficient adsorption energy.,,,,,,,,
MAF-41,benzene,No,Varies between 'open-pore' and 'closed-pore' states,Flexible framework,MOFs,Intermediate-sized molecular sieving behavior,3.277 Ã… Ã— 7.337 Ã…,Thermodynamic effect,10.1002-adma.202002603_1747625653440374_10.1002@adma.202002603.json,298 K,Not Applicable,Negligible adsorption (<0.3 mmol gâˆ?) due to insufficient adsorption energy.,,,,,,,,
MAF-41,styrene,Yes,Not Reported,Flexible structure,MOFs,Size exclusion for ethylbenzene; molecular sieving for styrene,Not Reported,Size-compatible pore aperture,10.1016-j.isci.2021.103042_1747626115992237_S2589004221010105.json,"298 K, 1 bar",Not Applicable,Adsorbs 2.31 mmol gâ�»Â?of styrene,,,,,,,,
MAF-41,ethylbenzene,No,Not Reported,Flexible structure,MOFs,Size exclusion for ethylbenzene; molecular sieving for styrene,Not Reported,Size exclusion,10.1016-j.isci.2021.103042_1747626115992237_S2589004221010105.json,"298 K, 1 bar",Not Applicable,Negligibly small adsorption of ethylbenzene,,,,,,,,
MAF-41,styrene,Yes,"3.9Ã—6.7 Ã…Â² (aperture), 4.2Ã—9.8Ã—10.1 Ã…Â³ (cavity in as-synthesized state), 0.7Ã—6.0Ã—6.1 Ã…Â³ (cavity in shrunken state)",3D hinged-fence-like network with 1D sugar-coated-berry type channels,MOFs,Intermediate-sized molecular sieving (iSMS) combining kinetic and thermodynamic guest exclusion mechanisms.,3.3Ã—6.7Ã—9.7 Ã…Â³,Intermediate-sized molecular sieving (iSMS),10.1038-s41563-019-0427-z_1747623691374493_10.1038@s41563-019-0427-z.json,"298 K, equimolar mixtures",Not Applicable,"Adsorption capacity reaches theoretical values (2.38 mmol gâ�»Â?. Selectivity over ethylbenzene is 1,250.",,,,,,,,
MAF-41,ethylbenzene,No,"3.9Ã—6.7 Ã…Â² (aperture), 4.2Ã—9.8Ã—10.1 Ã…Â³ (cavity in as-synthesized state), 0.7Ã—6.0Ã—6.1 Ã…Â³ (cavity in shrunken state)",3D hinged-fence-like network with 1D sugar-coated-berry type channels,MOFs,Intermediate-sized molecular sieving (iSMS) combining kinetic and thermodynamic guest exclusion mechanisms.,4.2Ã—6.7Ã—9.6 Ã…Â³,Size exclusion (kinetic mechanism),10.1038-s41563-019-0427-z_1747623691374493_10.1038@s41563-019-0427-z.json,"298 K, equimolar mixtures",Not Applicable,Completely excluded due to larger size than the maximal aperture of the MOF.,,,,,,,,
MAF-41,toluene,No,"3.9Ã—6.7 Ã…Â² (aperture), 4.2Ã—9.8Ã—10.1 Ã…Â³ (cavity in as-synthesized state), 0.7Ã—6.0Ã—6.1 Ã…Â³ (cavity in shrunken state)",3D hinged-fence-like network with 1D sugar-coated-berry type channels,MOFs,Intermediate-sized molecular sieving (iSMS) combining kinetic and thermodynamic guest exclusion mechanisms.,Not Reported,Thermodynamic exclusion,10.1038-s41563-019-0427-z_1747623691374493_10.1038@s41563-019-0427-z.json,"298 K, equimolar mixtures",Not Applicable,Excluded because its adsorption energy is too low to induce gate-opening action.,,,,,,,,
MAF-41,benzene,No,"3.9Ã—6.7 Ã…Â² (aperture), 4.2Ã—9.8Ã—10.1 Ã…Â³ (cavity in as-synthesized state), 0.7Ã—6.0Ã—6.1 Ã…Â³ (cavity in shrunken state)",3D hinged-fence-like network with 1D sugar-coated-berry type channels,MOFs,Intermediate-sized molecular sieving (iSMS) combining kinetic and thermodynamic guest exclusion mechanisms.,Not Reported,Thermodynamic exclusion,10.1038-s41563-019-0427-z_1747623691374493_10.1038@s41563-019-0427-z.json,"298 K, equimolar mixtures",Not Applicable,Excluded because its adsorption energy is too low to induce gate-opening action.,,,,,,,,
MAF-23,carbon dioxide,Yes,Not Reported,3D coordination network,MOFs,Gating flexibility for molecular sieving,Not Reported,Adaptive flexibility,10.1021-acs.accounts.2c00418.json,Room temperature,"Very low, undetectable",Adsorbs CO2 with high enthalpy.,,,,,,,,
MAF-23,methane,No,Not Reported,3D coordination network,MOFs,Gating flexibility for molecular sieving,Not Reported,Gating flexibility,10.1021-acs.accounts.2c00418.json,Room temperature,Not Applicable,Excluded due to high gating Ea.,,,,,,,,
MAF-23,nitrogen,No,Not Reported,3D coordination network,MOFs,Gating flexibility for molecular sieving,Not Reported,Gating flexibility,10.1021-acs.accounts.2c00418.json,Room temperature,Not Applicable,Excluded due to high gating Ea.,,,,,,,,
LZU1/ACOF-1 bilayer membrane,hydrogen,Yes,Not Reported,Not Reported,MOF membrane,Gate-closing approach,0.289 nm,Size exclusion,10.1002-anie.202015790_1747625175178633_10.1002@anie.202015790.json,Not Reported,Not Applicable,"Outstanding H2/CO2, H2/N2, and H2/CH4 selectivity achieved using an interlaced layer between two COFs.",,,,,,,,
LZU1/ACOF-1 bilayer membrane,carbon dioxide,No,Not Reported,Not Reported,MOF membrane,Gate-closing approach,0.33 nm,Size exclusion,10.1002-anie.202015790_1747625175178633_10.1002@anie.202015790.json,Not Reported,Not Applicable,"Outstanding H2/CO2, H2/N2, and H2/CH4 selectivity achieved using an interlaced layer between two COFs.",,,,,,,,
LZU1/ACOF-1 bilayer membrane,nitrogen,No,Not Reported,Not Reported,MOF membrane,Gate-closing approach,0.364 nm,Size exclusion,10.1002-anie.202015790_1747625175178633_10.1002@anie.202015790.json,Not Reported,Not Applicable,"Outstanding H2/CO2, H2/N2, and H2/CH4 selectivity achieved using an interlaced layer between two COFs.",,,,,,,,
LZU1/ACOF-1 bilayer membrane,methane,No,Not Reported,Not Reported,MOF membrane,Gate-closing approach,0.38 nm,Size exclusion,10.1002-anie.202015790_1747625175178633_10.1002@anie.202015790.json,Not Reported,Not Applicable,"Outstanding H2/CO2, H2/N2, and H2/CH4 selectivity achieved using an interlaced layer between two COFs.",,,,,,,,
Lys@UiO-66,magnesium ion,No,6.0 Ã…,Not Reported,MOF composite,Size exclusion at sub-nanometer scale combined with electrostatic effects,8.0 Ã… (hydrated),Size exclusion and electrostatic repulsion,10.1016-j.desal.2020.114661_1747626145177628_gu2020.json,"5 mM MgCl2 and 5 mM Na2SO4 mixed solution, 3 bar, 25 Â± 1 Â°C",Not Applicable,Enhanced rejection due to positively charged surface of Lys@UiO-66 nanoparticles.,,,,,,,,
Lys@UiO-66,calcium ion,No,6.0 Ã…,Not Reported,MOF composite,Size exclusion at sub-nanometer scale combined with electrostatic effects,8.24 Ã… (hydrated),Size exclusion and electrostatic repulsion,10.1016-j.desal.2020.114661_1747626145177628_gu2020.json,"10 mmol Lâˆ? CaCl2, 3 bar, 25 Â± 1 Â°C",Not Applicable,Rejection increased from 64.27% to 92.81% compared to control PA-TFC membrane.,,,,,,,,
Lys@UiO-66,sodium ion,Yes,6.0 Ã…,Not Reported,MOF composite,Size exclusion at sub-nanometer scale combined with electrostatic effects,7.16 Ã… (hydrated),Electrostatic interactions,10.1016-j.desal.2020.114661_1747626145177628_gu2020.json,"5 mM NaCl and 5 mM MgCl2 mixed solution, 3 bar, 25 Â± 1 Â°C",Not Applicable,Experienced almost no change in rejection compared with PA-TFC membrane.,,,,,,,,
LTA@UiO-66,carbon dioxide,Yes,"0.4 nm (LTA), 0.6 nm (UiO-66)",Core-shell,MOF composite,The pores in LTA crystals (approximately 0.4 nm) provide selective pathways for gases.,0.33 nm,Size exclusion,10.1016_j.micromeso.2024.113413.json,"25 Â°C, 1000 Torr",Not Applicable,CO2 permeance increased with higher core-shell particle loading.,,,,,,,,
LTA@UiO-66,methane,No,"0.4 nm (LTA), 0.6 nm (UiO-66)",Core-shell,MOF composite,The pores in LTA crystals (approximately 0.4 nm) provide selective pathways for gases.,0.4 nm,Size exclusion,10.1016_j.micromeso.2024.113413.json,"25 Â°C, 1000 Torr",Not Applicable,CH4 permeance showed a minor increase with higher core-shell particle loading.,,,,,,,,
LTA@UiO-66,oxygen,Yes,"0.4 nm (LTA), 0.6 nm (UiO-66)",Core-shell,MOF composite,The pores in LTA crystals (approximately 0.4 nm) provide selective pathways for gases.,0.346 nm,Size exclusion,10.1016_j.micromeso.2024.113413.json,"25 Â°C, 1000 Torr",Not Applicable,O2 permeance increased significantly with higher core-shell particle loading.,,,,,,,,
LTA@UiO-66,nitrogen,No,"0.4 nm (LTA), 0.6 nm (UiO-66)",Core-shell,MOF composite,The pores in LTA crystals (approximately 0.4 nm) provide selective pathways for gases.,0.364 nm,Size exclusion,10.1016_j.micromeso.2024.113413.json,"25 Â°C, 1000 Torr",Not Applicable,N2 permeance showed a minor increase with higher core-shell particle loading.,,,,,,,,
LTA zeolite membrane,water,Yes,Not Reported,3D crystals,Other,Hydrophilic molecular sieving,0.275 nm,Hydrophilic molecular sieving,10.1021-acs.accounts.2c00434.json,Industrial dewatering conditions,Not Applicable,"Used for ethanol dehydration with annual capacity of 100,000 tons",,,,,,,,
LTA zeolite membrane,ethanol,No,Not Reported,3D crystals,Other,Hydrophilic molecular sieving,0.44 nm,Size exclusion,10.1021-acs.accounts.2c00434.json,Industrial dewatering conditions,Not Applicable,Ethanol retained during pervaporation,,,,,,,,
LTA (parent),propylene,No,3.94 Ã…,Not Reported,Other,Not Reported,4.7 Ã…,Size exclusion at sub-nanometer scale,10.1016_j.cej.2022.137913.json,"298 K, 1 bar",Not Applicable,No adsorption observed.,,,,,,,,
LTA (parent),propane,No,3.94 Ã…,Not Reported,Other,Not Reported,5.1 Ã…,Size exclusion at sub-nanometer scale,10.1016_j.cej.2022.137913.json,"298 K, 1 bar",Not Applicable,No adsorption observed.,,,,,,,,
