Repository: MontageBai/Data-driven-discovery-of-metal-organic-frameworks-for-sieving-separation-of-C5-quinary-mixture-

File: AdsorptionInformationCard/After Process JSON.csv (part 30 of 46)
Materials Name,Molecule Name,Can Pass SievingPore Size,Structure Type,Material Category,Sieving Mechanism,Molecular Size,Mechanism,File Name,Test Conditions,Threshold Pressure,Additional Info,,,,,,,,,
L-SBA-15,lysozyme,Yes,120 Ã…,Not Reported,Other,Size exclusion at sub-nanometer scale,30 x 30 x 45 Ã…,Size exclusion,10.1016-j.trac.2019.115658_1747626542037783_li2019.json,Not Reported,Not Applicable,"Lysozyme is smaller than the pore size of L-SBA-15, allowing it to enter the pores.",,,,,,,,
low-crystallinity ZIF-8/dcIm-14 membrane,carbon dioxide,Yes,"3.41 Ã… (PLD), 10.52 Ã… (LCD)",Not Reported,MOF membrane,Size exclusion at sub-nanometer scale,0.33 nm,Size exclusion at sub-nanometer scale,10.1016_j.memsci.2024.123254.json,"298 K, 1 bar",Not Applicable,The calculated pore size of 3.41 Ã… falls within the range that allows CO2 to pass while excluding larger molecules.,,,,,,,,
low-crystallinity ZIF-8/dcIm-14 membrane,methane,No,"3.41 Ã… (PLD), 10.52 Ã… (LCD)",Not Reported,MOF membrane,Size exclusion at sub-nanometer scale,0.38 nm,Size exclusion at sub-nanometer scale,10.1016_j.memsci.2024.123254.json,"298 K, 1 bar",Not Applicable,"The membrane shows a clear cut-off between CO2 and CH4, indicating that methane cannot pass through due to its larger size compared to the pore size.",,,,,,,,
low-crystallinity ZIF-8/dcIm-14 membrane,nitrogen,No,"3.41 Ã… (PLD), 10.52 Ã… (LCD)",Not Reported,MOF membrane,Size exclusion at sub-nanometer scale,0.364 nm,Size exclusion at sub-nanometer scale,10.1016_j.memsci.2024.123254.json,"298 K, 1 bar",Not Applicable,"The membrane exhibits a clear cut-off between CO2 and N2, suggesting that nitrogen is excluded based on size.",,,,,,,,
Li-LSX zeolite,nitrogen,No,Not Reported,Not Reported,Other,Not Reported,3.64 Ã…,Induction of metal cation at specific sites and electron transfer,10.1002-adma.202408416.json,"298 K, 101 kPa",Not Applicable,IAST selectivity for N2/O2 is 5.50 at 303 K and 400 kPa.,,,,,,,,
Li-LSX zeolite,oxygen,Yes,Not Reported,Not Reported,Other,Not Reported,3.467 Ã…,Size exclusion and diffusion difference,10.1002-adma.202408416.json,"298 K, 101 kPa",Not Applicable,O2 has a faster diffusion rate within the pore than N2.,,,,,,,,
LiA,deuterium,Yes,3.8 Ã… (8MR windows),"LTA zeolite with 6MR, 8MR, and 4MR windows",Other,Size exclusion at sub-nanometer scale combined with guest-cation interactions,0.29 nm,Quantum sieving,s10450-023-00425-8.json,"39â€?2 K, pressures up to 900 mbar",Not Applicable,Extremely strong adsorption sites (~15 kJ/mol heat of adsorption).,,,,,,,,
LiA,hydrogen,Yes,3.8 Ã… (8MR windows),"LTA zeolite with 6MR, 8MR, and 4MR windows",Other,Size exclusion at sub-nanometer scale combined with guest-cation interactions,0.29 nm,Quantum sieving,s10450-023-00425-8.json,"39â€?2 K, pressures up to 900 mbar",Not Applicable,Extremely strong adsorption sites (~13.4 kJ/mol heat of adsorption).,,,,,,,,
Li8Na4A,deuterium,Yes,3.8 Ã… (8MR windows),LTA zeolite with 6MR and 8MR windows,Other,Size exclusion at sub-nanometer scale combined with guest-cation interactions,0.29 nm,Quantum sieving,s10450-023-00425-8.json,"39â€?2 K, pressures up to 900 mbar",Not Applicable,Strong interactions with cations influence selectivity.,,,,,,,,
Li8Na4A,hydrogen,Yes,3.8 Ã… (8MR windows),LTA zeolite with 6MR and 8MR windows,Other,Size exclusion at sub-nanometer scale combined with guest-cation interactions,0.29 nm,Quantum sieving,s10450-023-00425-8.json,"39â€?2 K, pressures up to 900 mbar",Not Applicable,Strong interactions with cations influence selectivity.,,,,,,,,
L-Glutamic acid modified GO membrane,"3,4-Dihydroxy-D-phenylalanine",No,Not Reported,Stacked GO nanosheets,Other,Chiral interaction between L-Glutamic acid and D-DOPA,Not Reported,Chiral recognition,10.1039-d0qi00307g_1747626692092104_10.1039@d0qi00307g.json,Not Reported,Not Applicable,Maximum selectivity exceeding 2.0,,,,,,,,
L-Glutamic acid modified GO membrane,"3,4-Dihydroxy-L-phenylalanine",Yes,Not Reported,Stacked GO nanosheets,Other,Chiral interaction between L-Glutamic acid and D-DOPA,Not Reported,Chiral recognition,10.1039-d0qi00307g_1747626692092104_10.1039@d0qi00307g.json,Not Reported,Not Applicable,Preferential transport due to higher binding affinity,,,,,,,,
LCMOF-3,fluoride,Yes,Not Reported,Disordered structure with mesoporous characterization,MOFs,Anion-sieving effect due to high-level disordered structure exposing more open metal sites (OMSs),0.27 nm,Preferential binding of fluoride ions to exposed Lewis acid sites,10.1002-smll.202310702.json,"1.4 V, flow rate of 20 mL minâˆ?",Not Applicable,Fluoride removal capacity: 41.04 mgNaF gelectrodesâˆ?,,,,,,,,
LCMOF-3,sodium,No,Not Reported,Disordered structure with mesoporous characterization,MOFs,Anion-sieving effect due to high-level disordered structure exposing more open metal sites (OMSs),0.36 nm,Diminished performance in sodium removal due to less effective binding to open metal sites,10.1002-smll.202310702.json,"1.4 V, flow rate of 20 mL minâˆ?",Not Applicable,Salt adsorption capacity (SAC): 35.45 mgNaCl gelectrodesâˆ?,,,,,,,,
L-Au@Ag@ZIF-8,quinalphos,Yes,Not Reported,Three-layer core-shell structure,MOF composite,The microporous nature and extensive surface area of ZIF-8 selectively adsorbs target molecules while excluding larger interfering species.,Not Reported,Size exclusion at sub-nanometer scale,10.1016_j.foodchem.2025.144433.json,"0.2â€?00 mg/L in tangerine juice, 298 K, 1 bar",Not Applicable,Detection achieved through molecular sieve effect of ZIF-8 shell which excludes larger molecules from interfering with the SERS detection.,,,,,,,,
L-Au@Ag@ZIF-8,malachite green,Yes,Not Reported,Three-layer core-shell structure,MOF composite,The microporous nature and extensive surface area of ZIF-8 selectively adsorbs target molecules while excluding larger interfering species.,Not Reported,Size exclusion at sub-nanometer scale,10.1016_j.foodchem.2025.144433.json,"10âˆ? M, 298 K, 1 bar",Not Applicable,Used as a probe molecule to evaluate SERS performance; LOD was 6.56 Ã— 10âˆ?0 M.,,,,,,,,
Lac-MOF@PDA MMM,reactive blue 19,No,19.2 nm,Not Reported,MOF membrane,Size exclusion at sub-nanometer scale,Not Reported,Size exclusion,10.1016-j.ijbiomac.2024.133387.json,"0.1 Mbar transmembrane pressure, room temperature",Not Applicable,Rejection rate: ~100%,,,,,,,,
Lac-MOF@PDA MMM,methylene blue,No,19.2 nm,Not Reported,MOF membrane,Size exclusion at sub-nanometer scale,Not Reported,Electrostatic attraction and size exclusion,10.1016-j.ijbiomac.2024.133387.json,"0.1 Mbar transmembrane pressure, room temperature",Not Applicable,Rejection rate: 94.9%,,,,,,,,
Lac-MOF@PDA MMM,sodium chloride,Yes,19.2 nm,Not Reported,MOF membrane,Size exclusion at sub-nanometer scale,Not Reported,Size exclusion,10.1016-j.ijbiomac.2024.133387.json,"0.1 Mbar transmembrane pressure, room temperature",Not Applicable,Rejection rate: 6.3% at 9 g/L concentration,,,,,,,,
kgmt-Bu,carbon dioxide,Yes,3.2 Ã…,1D channels,MOF composite,Size exclusion at sub-nanometer scale,3.3 Ã…,Size exclusion at sub-nanometer scale,10.1021-acsami.4c05611.json,"298 K, 1 bar",Not Applicable,Linear molecular geometry enables diffusion through the narrowest channel.,,,,,,,,
kgmt-Bu,methane,No,3.2 Ã…,1D channels,MOF composite,Size exclusion at sub-nanometer scale,3.8 Ã…,Size exclusion at sub-nanometer scale,10.1021-acsami.4c05611.json,"298 K, 1 bar",Not Applicable,Nonlinear molecular geometry limits diffusion through the narrowest channel.,,,,,,,,
KGF-1,water,Yes,Not Reported,3D-connected structure with 1D-chain and 0D SBUs,MOFs,Selective adsorption behavior based on molecular size,Not Reported,Size exclusion,10.1021-jacs.9b10436_1747623649577674_10.1021@jacs.9b10436.json,"298 K, adsorption isotherm",Not Applicable,Small amount of sorption hysteresis observed.,,,,,,,,
KGF-1,nitrogen,No,Not Reported,3D-connected structure with 1D-chain and 0D SBUs,MOFs,Selective adsorption behavior based on molecular size,Not Reported,Size exclusion,10.1021-jacs.9b10436_1747623649577674_10.1021@jacs.9b10436.json,"77 K, adsorption isotherm",Not Applicable,Not adsorbed by the material.,,,,,,,,
KGF-1,methanol,No,Not Reported,3D-connected structure with 1D-chain and 0D SBUs,MOFs,Selective adsorption behavior based on molecular size,Not Reported,Size exclusion,10.1021-jacs.9b10436_1747623649577674_10.1021@jacs.9b10436.json,"298 K, adsorption isotherm",Not Applicable,Not adsorbed by the material.,,,,,,,,
KAUST-7-IDip,propylene,Yes,3.46 Ã…,1D channels,MOF composite,Size exclusion at sub-nanometer scale due to well-defined narrow channels,0.46 nm,Size exclusion at sub-nanometer scale,10.1002-adma.202300296.json,"298 K, 1 bar",Not Applicable,Adsorption capacity: 2.01 mmol gâˆ?,,,,,,,,
KAUST-7-IDip,propane,No,3.46 Ã…,1D channels,MOF composite,Size exclusion at sub-nanometer scale due to well-defined narrow channels,0.43 nm,Size exclusion at sub-nanometer scale,10.1002-adma.202300296.json,"298 K, 1 bar",Not Applicable,Adsorption is significantly hindered compared to propylene,,,,,,,,
KAUST-7/6FDA-Durene MMMs,carbon dioxide,Yes,Not Reported,Not Reported,MOF composite,Not Reported,0.33 nm,Selective sorption and diffusion effect,10.1016-j.memsci.2018.06.007_1747626105565658_chen2018.json,"308 K, 2 bar",Not Applicable,Improved CO2 uptake with increasing KAUST-7 loadings.,,,,,,,,
KAUST-7/6FDA-Durene MMMs,methane,No,Not Reported,Not Reported,MOF composite,Not Reported,0.38 nm,Selective sorption and diffusion effect,10.1016-j.memsci.2018.06.007_1747626105565658_chen2018.json,"308 K, 2 bar",Not Applicable,CH4 adsorption reduced with increasing KAUST-7 loadings.,,,,,,,,
KAUST-7(MeOH),propylene,Yes,4.2 Ã…,Not Reported,MOFs,Size exclusion at sub-nanometer scale,Not Reported,Size exclusion,10.1021-acs.inorgchem.5c00602.json,"298 K, 1 bar",Not Applicable,"Adsorption capacity: 47.6 cmÂ³/g, Equilibrium time: ~5 min",,,,,,,,
KAUST-7(MeOH),propane,No,4.2 Ã…,Not Reported,MOFs,Size exclusion at sub-nanometer scale,Not Reported,Size exclusion,10.1021-acs.inorgchem.5c00602.json,"298 K, 1 bar",Not Applicable,Adsorption capacity: 3.7 cmÂ³/g,,,,,,,,
KAUST-7(EtOH),propylene,Yes,4.2 Ã…,Not Reported,MOFs,Size exclusion at sub-nanometer scale,Not Reported,Size exclusion,10.1021-acs.inorgchem.5c00602.json,"298 K, 1 bar",Not Applicable,"Adsorption capacity: 48.5 cmÂ³/g, Equilibrium time: ~5 min",,,,,,,,
KAUST-7(EtOH),propane,No,4.2 Ã…,Not Reported,MOFs,Size exclusion at sub-nanometer scale,Not Reported,Size exclusion,10.1021-acs.inorgchem.5c00602.json,"298 K, 1 bar",Not Applicable,Adsorption capacity: 7.2 cmÂ³/g,,,,,,,,
KAUST-7 (NbOFFIVE-1-Ni),propylene,Yes,3â€?.8 Ã…,Periodic net with cubic topology,MOFs,Size exclusion mechanism for propane; molecular sieving for propylene,4.678 Ã…,Size-compatible pore aperture,10.1016-j.isci.2021.103042_1747626115992237_S2589004221010105.json,"298 K, 1 bar",Not Applicable,Propylene adsorption uptake: 2.7 mmol gâ�»Â?,,,,,,,,
KAUST-7 (NbOFFIVE-1-Ni),propane,No,3â€?.8 Ã…,Periodic net with cubic topology,MOFs,Size exclusion mechanism for propane; molecular sieving for propylene,4.3â€?.118 Ã…,Size exclusion due to unfavorable pore size,10.1016-j.isci.2021.103042_1747626115992237_S2589004221010105.json,"298 K, 1 bar",Not Applicable,Negligible propane adsorption observed,,,,,,,,
KAUST-7,propylene,Yes,3.0â€?.8 Ã…,Square-shaped channels,MOFs,Size exclusion at sub-nanometer scale,4.0 Ã…,Size exclusion,10.1002-adma.202002603_1747625653440374_10.1002@adma.202002603.json,"298 K, 1 bar",Not Applicable,Adsorbed â‰? wt%.,,,,,,,,
KAUST-7,propane,No,3.0â€?.8 Ã…,Square-shaped channels,MOFs,Size exclusion at sub-nanometer scale,4.52 Ã…,Size exclusion,10.1002-adma.202002603_1747625653440374_10.1002@adma.202002603.json,"298 K, 1 bar",Not Applicable,Essentially no uptake.,,,,,,,,
KAUST-7,carbon dioxide,Yes,3.2 Ã…,3D cages,MOF composite,Size exclusion at sub-nanometer scale,0.33 nm,Size exclusion at sub-nanometer scale,10.1016-j.memsci.2018.06.007_1747626105565658_chen2018.json,"298 K, 1 bar",Not Applicable,High affinity of CO2 onto KAUST-7 nanocrystals.,,,,,,,,
KAUST-7,methane,No,3.2 Ã…,3D cages,MOF composite,Size exclusion at sub-nanometer scale,0.38 nm,Size exclusion at sub-nanometer scale,10.1016-j.memsci.2018.06.007_1747626105565658_chen2018.json,"298 K, 1 bar",Not Applicable,Weak interaction between CH4 and KAUST-7.,,,,,,,,
KAUST-7,"1,3-butadiene",Yes,3.14 Ã… (aperture size),2D square grid layers,MOFs,Aperture-size dependent molecular sieving,4.31 Ã…,size exclusion,10.1016_j.cej.2025.160992.json,298 K,Not Applicable,Significant adsorption capacity,,,,,,,,
KAUST-7,n-butene,Yes,3.14 Ã… (aperture size),2D square grid layers,MOFs,Aperture-size dependent molecular sieving,4.46 Ã…,size exclusion,10.1016_j.cej.2025.160992.json,298 K,Not Applicable,Moderate adsorption,,,,,,,,
KAUST-7,isobutylene,No,3.14 Ã… (aperture size),2D square grid layers,MOFs,Aperture-size dependent molecular sieving,4.84 Ã…,size exclusion,10.1016_j.cej.2025.160992.json,298 K,Not Applicable,Effectively excluded due to small pore aperture,,,,,,,,
KAUST-7,propylene,Yes,Not Reported,Not Reported,MOFs,Not Reported,Not Reported,Size exclusion at sub-nanometer scale,10.1016_j.seppur.2022.122541.json,"298 K, 1 bar",Not Applicable,Propylene adsorption capacity is 30.9 cmÂ³/g.,,,,,,,,
KAUST-7,propane,No,Not Reported,Not Reported,MOFs,Not Reported,Not Reported,Size exclusion at sub-nanometer scale,10.1016_j.seppur.2022.122541.json,"298 K, 1 bar",Not Applicable,Propane elutes out first during breakthrough experiments.,,,,,,,,
KAUST-7,propylene,Yes,4.2 Ã…,Not Reported,MOFs,Size exclusion at sub-nanometer scale,Not Reported,Size exclusion,10.1021-acs.inorgchem.5c00602.json,"298 K, 1 bar",Not Applicable,Adsorption capacity: 30.2 cmÂ³/g,,,,,,,,
KAUST-7,propane,No,4.2 Ã…,Not Reported,MOFs,Size exclusion at sub-nanometer scale,Not Reported,Size exclusion,10.1021-acs.inorgchem.5c00602.json,"298 K, 1 bar",Not Applicable,Adsorption capacity: 2.9 cmÂ³/g,,,,,,,,
KAUST-7,propylene,Yes,3.04 Ã…,1D channel,MOFs,Complete molecular exclusion,0.40 nm,Kinetic sieving,d3ta03852a.json,298 K,Not Applicable,Complete molecular exclusion of C3H8 from C3H6.,,,,,,,,
KAUST-7,propane,No,3.04 Ã…,1D channel,MOFs,Complete molecular exclusion,0.43 nm,Size exclusion,d3ta03852a.json,298 K,Not Applicable,Almost negligible heat of adsorption of C3H8.,,,,,,,,
kag-MOF-1,carbon dioxide,Yes,"3.8 Ã… (experimental), 4.6 Ã… (DFT-optimized)",1D channels,MOFs,Size exclusion at sub-nanometer scale,Not Reported,Kinetic sieving,10.1016-j.chempr.2017.09.002_1747623985478753_mohideen2017.json,"298 K, 1 bar",Not Applicable,High affinity for CO2 due to localized charge density.,,,,,,,,
kag-MOF-1,methane,No,"3.8 Ã… (experimental), 4.6 Ã… (DFT-optimized)",1D channels,MOFs,Size exclusion at sub-nanometer scale,Not Reported,Size exclusion,10.1016-j.chempr.2017.09.002_1747623985478753_mohideen2017.json,"298 K, 1 bar",Not Applicable,Weak adsorption of CH4 observed.,,,,,,,,
kag-MOF-1,benzene,No,"3.8 Ã… (experimental), 4.6 Ã… (DFT-optimized)",1D channels,MOFs,Size exclusion at sub-nanometer scale,Not Reported,Size exclusion,10.1016-j.chempr.2017.09.002_1747623985478753_mohideen2017.json,298 K,Not Applicable,Benzene is not adsorbed by kag-MOF-1.,,,,,,,,
kag-MOF-1,toluene,No,"3.8 Ã… (experimental), 4.6 Ã… (DFT-optimized)",1D channels,MOFs,Size exclusion at sub-nanometer scale,Not Reported,Size exclusion,10.1016-j.chempr.2017.09.002_1747623985478753_mohideen2017.json,Not Reported,Not Applicable,Toluene forms part of the BTX group that is excluded from adsorption.,,,,,,,,
kag-MOF-1,xylene,No,"3.8 Ã… (experimental), 4.6 Ã… (DFT-optimized)",1D channels,MOFs,Size exclusion at sub-nanometer scale,Not Reported,Size exclusion,10.1016-j.chempr.2017.09.002_1747623985478753_mohideen2017.json,Not Reported,Not Applicable,Xylene forms part of the BTX group that is excluded from adsorption.,,,,,,,,
kag-MOF-1,hydrogen sulfide,Yes,"3.8 Ã… (experimental), 4.6 Ã… (DFT-optimized)",1D channels,MOFs,Size exclusion at sub-nanometer scale,Not Reported,Kinetic sieving,10.1016-j.chempr.2017.09.002_1747623985478753_mohideen2017.json,298 K,Not Applicable,Higher uptake of H2S compared to benzene.,,,,,,,,
kag-MOF-1,water,Yes,"3.8 Ã… (experimental), 4.6 Ã… (DFT-optimized)",1D channels,MOFs,Size exclusion at sub-nanometer scale,Not Reported,Kinetic sieving,10.1016-j.chempr.2017.09.002_1747623985478753_mohideen2017.json,298 K,Not Applicable,High affinity toward water vapor.,,,,,,,,
kag-MOF-1,nitrogen,No,"3.8 Ã… (experimental), 4.6 Ã… (DFT-optimized)",1D channels,MOFs,Size exclusion at sub-nanometer scale,Not Reported,Size exclusion,10.1016-j.chempr.2017.09.002_1747623985478753_mohideen2017.json,"298 K, 1 bar",Not Applicable,N2 showed a lower polarizability than CH4 and was not adsorbed significantly.,,,,,,,,
K1.6Na10.4A zeolite,deuterium,Yes,Partially blocked 8MR windows (~3 Ã… effective),LTA,Other,Quantum sieving with selective access to Î±-cages for smaller molecules like D2.,0.99 Ã…,Quantum sieving,10.1021-acs.jpcc.0c06902_1747626525333538_bezverkhyy2020.json,"45-77 K, varying pressures",Not Applicable,Exclusively accessible to some Î±-cages due to partial pore blocking by K+ cations.,,,,,,,,
K1.6Na10.4A zeolite,hydrogen,No,Partially blocked 8MR windows (~3 Ã… effective),LTA,Other,Quantum sieving with selective access to Î±-cages for smaller molecules like D2.,1.40 Ã…,Quantum sieving,10.1021-acs.jpcc.0c06902_1747626525333538_bezverkhyy2020.json,"45-77 K, varying pressures",Not Applicable,Inaccessible to some Î±-cages due to partial pore blocking by K+ cations.,,,,,,,,
JXNU-4,propane,Yes,9.8 Ã… (aperture),3D framework with 1D square channels,MOFs,Size exclusion at sub-nanometer scale and charge-based selectivity,0.43 nm,Size exclusion,10.1021-acs.inorgchem.6b03026_1747625198603292_ma2017.json,"273 K, 1 atm",Not Applicable,High affinity due to polarizability and dipole moment.,,,,,,,,
JXNU-4,ethane,Yes,9.8 Ã… (aperture),3D framework with 1D square channels,MOFs,Size exclusion at sub-nanometer scale and charge-based selectivity,0.44 nm,Size exclusion,10.1021-acs.inorgchem.6b03026_1747625198603292_ma2017.json,"273 K, 1 atm",Not Applicable,High affinity due to polarizability.,,,,,,,,
JXNU-4,methane,No,9.8 Ã… (aperture),3D framework with 1D square channels,MOFs,Size exclusion at sub-nanometer scale and charge-based selectivity,0.38 nm,Size exclusion,10.1021-acs.inorgchem.6b03026_1747625198603292_ma2017.json,"273 K, 1 atm",Not Applicable,Low affinity due to low polarizability.,,,,,,,,
JXNU-4,methylene blue,Yes,9.8 Ã… (aperture),3D framework with 1D square channels,MOFs,Size exclusion at sub-nanometer scale and charge-based selectivity,13.8 x 5.8 Ã…,Charge-based selectivity,10.1021-acs.inorgchem.6b03026_1747625198603292_ma2017.json,"Room temperature, aqueous solution",Not Applicable,Selective adsorption due to anionic nature of framework.,,,,,,,,
JXNU-4,resorufin sodium salt,No,9.8 Ã… (aperture),3D framework with 1D square channels,MOFs,Size exclusion at sub-nanometer scale and charge-based selectivity,11.1 x 4.3 Ã…,Charge-based selectivity,10.1021-acs.inorgchem.6b03026_1747625198603292_ma2017.json,"Room temperature, aqueous solution",Not Applicable,Excluded due to anionic charge repulsion.,,,,,,,,
JXNU-4,Janus Green B,No,9.8 Ã… (aperture),3D framework with 1D square channels,MOFs,Size exclusion at sub-nanometer scale and charge-based selectivity,19.2 x 9.3 Ã…,Size exclusion,10.1021-acs.inorgchem.6b03026_1747625198603292_ma2017.json,"Room temperature, aqueous solution",Not Applicable,Excluded due to size larger than channel aperture.,,,,,,,,
JXNU-4,ethyl violet,No,9.8 Ã… (aperture),3D framework with 1D square channels,MOFs,Size exclusion at sub-nanometer scale and charge-based selectivity,15.1 x 12.7 Ã…,Size exclusion,10.1021-acs.inorgchem.6b03026_1747625198603292_ma2017.json,"Room temperature, aqueous solution",Not Applicable,Excluded due to size larger than channel aperture.,,,,,,,,
JUC-77,p-xylene,Yes,Rhombic channels,Not Reported,MOFs,Size exclusion based on channel shape and dimensions,3.81 Ã… Ã— 3.81 Ã…,Size exclusion,10.1002-adma.202002603_1747625653440374_10.1002@adma.202002603.json,"298 K, 1 bar",Not Applicable,Adsorbed 32 wt%.,,,,,,,,
JUC-77,o-xylene,No,Rhombic channels,Not Reported,MOFs,Size exclusion based on channel shape and dimensions,7.269 Ã… Ã— 3.834 Ã…,Size exclusion,10.1002-adma.202002603_1747625653440374_10.1002@adma.202002603.json,"298 K, 1 bar",Not Applicable,Fully excluded.,,,,,,,,
JUC-77,m-xylene,No,Rhombic channels,Not Reported,MOFs,Size exclusion based on channel shape and dimensions,8.994 Ã… Ã— 3.949 Ã…,Size exclusion,10.1002-adma.202002603_1747625653440374_10.1002@adma.202002603.json,"298 K, 1 bar",Not Applicable,Fully excluded.,,,,,,,,
JUC-77,para-xylene,Yes,10.8 Ã… x 7.3 Ã…,1D rhombic channels,MOFs,Para-xylene is selectively adsorbed due to its smaller molecular size fitting into the rhombic channels.,0.93 nm (length) x 0.67 nm (width),Size exclusion at sub-nanometer scale,d4cs00796d.json,Single-component vapor adsorption,Not Applicable,Only para-xylene can enter the channels due to its size.,,,,,,,,
JUC-77,meta-xylene,No,10.8 Ã… x 7.3 Ã…,1D rhombic channels,MOFs,Para-xylene is selectively adsorbed due to its smaller molecular size fitting into the rhombic channels.,0.89 nm (length) x 0.74 nm (width),Size exclusion at sub-nanometer scale,d4cs00796d.json,Single-component vapor adsorption,Not Applicable,Excluded from entering the channels due to larger size.,,,,,,,,
JUC-77,ortho-xylene,No,10.8 Ã… x 7.3 Ã…,1D rhombic channels,MOFs,Para-xylene is selectively adsorbed due to its smaller molecular size fitting into the rhombic channels.,0.80 nm (length) x 0.74 nm (width),Size exclusion at sub-nanometer scale,d4cs00796d.json,Single-component vapor adsorption,Not Applicable,Excluded from entering the channels due to larger size.,,,,,,,,
JUC-62 and PCN-250,carbon dioxide,Conditional (see Additional Info),Not Reported,Not Reported,MOFs,Light-responsive facilitated transport,0.33 nm,Light-responsive facilitated transport,10.1016-j.pmatsci.2018.11.002_1747626770311004_6cb6ed285e418aed00f9e69759cad797.json,UV and visible light exposure,Not Applicable,"CO2 adsorption capacity decreases upon UV exposure, facilitating low-energy regeneration",,,,,,,,
JUC-210,methylene blue,Yes,"2.9 Ã… Ã— 3.1 Ã… along (100), 4.4 Ã… Ã— 4.6 Ã… along (140), restricting pore diameter: 5.4 Ã…",Two-fold interpenetrated pts framework with large void space,MOFs,Size exclusion at sub-nanometer scale combined with electrostatic interaction,4.59 Ã… (shortest dimension),Ion-exchange and size exclusion,10.1021-acs.inorgchem.0c02962_1747626212727538_shi2021.json,"DMF solution, room temperature",Not Applicable,Highly selective adsorption of methylene blue observed,,,,,,,,
JUC-210,rhodamine,No,"2.9 Ã… Ã— 3.1 Ã… along (100), 4.4 Ã… Ã— 4.6 Ã… along (140), restricting pore diameter: 5.4 Ã…",Two-fold interpenetrated pts framework with large void space,MOFs,Size exclusion at sub-nanometer scale combined with electrostatic interaction,12.68 Ã… (shortest dimension),Size exclusion,10.1021-acs.inorgchem.0c02962_1747626212727538_shi2021.json,"Ethanol solution, room temperature",Not Applicable,Large size prevents access to MOF channels,,,,,,,,
JUC-210,neutral red,Yes,"2.9 Ã… Ã— 3.1 Ã… along (100), 4.4 Ã… Ã— 4.6 Ã… along (140), restricting pore diameter: 5.4 Ã…",Two-fold interpenetrated pts framework with large void space,MOFs,Size exclusion at sub-nanometer scale combined with electrostatic interaction,2.3 Ã… (shortest dimension),Electrostatic interaction and solvent effect,10.1021-acs.inorgchem.0c02962_1747626212727538_shi2021.json,"Ethanol solution, room temperature",Not Applicable,Adsorbed in ethanol but not in DMF,,,,,,,,
JUC-210,Sudan I,Conditional (see Additional Info),"2.9 Ã… Ã— 3.1 Ã… along (100), 4.4 Ã… Ã— 4.6 Ã… along (140), restricting pore diameter: 5.4 Ã…",Two-fold interpenetrated pts framework with large void space,MOFs,Size exclusion at sub-nanometer scale combined with electrostatic interaction,4.13 Ã… (shortest dimension),Electrostatic interaction and solvent effect,10.1021-acs.inorgchem.0c02962_1747626212727538_shi2021.json,"DMF or ethanol solution, room temperature",Not Applicable,"Partially adsorbed in ethanol, excluded in DMF",,,,,,,,
JUC-210,Orange II,No,"2.9 Ã… Ã— 3.1 Ã… along (100), 4.4 Ã… Ã— 4.6 Ã… along (140), restricting pore diameter: 5.4 Ã…",Two-fold interpenetrated pts framework with large void space,MOFs,Size exclusion at sub-nanometer scale combined with electrostatic interaction,2.8 Ã… (shortest dimension),Electrostatic repulsion,10.1021-acs.inorgchem.0c02962_1747626212727538_shi2021.json,"DMF or ethanol solution, room temperature",Not Applicable,Excluded due to negative charge,,,,,,,,
JUC-210,methyl orange,No,"2.9 Ã… Ã— 3.1 Ã… along (100), 4.4 Ã… Ã— 4.6 Ã… along (140), restricting pore diameter: 5.4 Ã…",Two-fold interpenetrated pts framework with large void space,MOFs,Size exclusion at sub-nanometer scale combined with electrostatic interaction,5.31 Ã… (shortest dimension),Electrostatic repulsion,10.1021-acs.inorgchem.0c02962_1747626212727538_shi2021.json,"DMF or ethanol solution, room temperature",Not Applicable,Excluded due to negative charge,,,,,,,,
JUC-160,hydrogen,Yes,3.3 - 3.4 Ã…,3D cages connected by small apertures,MOF membrane,Narrow aperture size (3.3 - 3.4 Ã…) and strong affinity for CO2,2.89 Ã…,Size exclusion at sub-nanometer scale,10.1021-acsami.9b01051_1747625557569628_li2019.json,"25 Â°C, 1 bar",Not Applicable,Permeance: 6.68 Ã— 10^-7 mol m^-2 s^-1 Pa^-1,,,,,,,,
JUC-160,carbon dioxide,No,3.3 - 3.4 Ã…,3D cages connected by small apertures,MOF membrane,Narrow aperture size (3.3 - 3.4 Ã…) and strong affinity for CO2,3.3 Ã…,Kinetic sieving,10.1021-acsami.9b01051_1747625557569628_li2019.json,"25 Â°C, 1 bar",Not Applicable,Permeance below 1.0 Ã— 10^-7 mol m^-2 s^-1 Pa^-1 due to strong interaction with framework,,,,,,,,
JUC-160,nitrogen,No,3.3 - 3.4 Ã…,3D cages connected by small apertures,MOF membrane,Narrow aperture size (3.3 - 3.4 Ã…) and strong affinity for CO2,3.64 Ã…,Size exclusion,10.1021-acsami.9b01051_1747625557569628_li2019.json,"25 Â°C, 1 bar",Not Applicable,Permeance below 1.0 Ã— 10^-7 mol m^-2 s^-1 Pa^-1,,,,,,,,
JUC-160,methane,No,3.3 - 3.4 Ã…,3D cages connected by small apertures,MOF membrane,Narrow aperture size (3.3 - 3.4 Ã…) and strong affinity for CO2,3.8 Ã…,Size exclusion,10.1021-acsami.9b01051_1747625557569628_li2019.json,"25 Â°C, 1 bar",Not Applicable,Permeance below 1.0 Ã— 10^-7 mol m^-2 s^-1 Pa^-1,,,,,,,,
JUC-160,Congo red,No,0.58 nm,Not Reported,MOF membrane,Size exclusion at sub-nanometer scale,2.5 Ã— 0.7 nm,Size exclusion,10.1039-c9cc00902g_1747625226177489_10.1039@c9cc00902g.json,Not Reported,Not Applicable,Rejection rate >99.8%,,,,,,,,
JUC-160,Coomassie Brilliant Blue R250,No,0.58 nm,Not Reported,MOF membrane,Size exclusion at sub-nanometer scale,2.7 Ã— 1.8 nm,Size exclusion,10.1039-c9cc00902g_1747625226177489_10.1039@c9cc00902g.json,Not Reported,Not Applicable,Rejection rate >99.8%,,,,,,,,
JUC-160,rhodamine B,No,0.58 nm,Not Reported,MOF membrane,Size exclusion at sub-nanometer scale,1.8 Ã— 1.4 nm,Size exclusion,10.1039-c9cc00902g_1747625226177489_10.1039@c9cc00902g.json,Not Reported,Not Applicable,Rejection rate >99.8%,,,,,,,,
JUC-150,hydrogen,Yes,2.5 Ã— 4.5 Ã…,1D corrugated channels,MOF membrane,Size exclusion at sub-nanometer scale,2.8 Ã…,Size exclusion at sub-nanometer scale,10.1039-c4ee02275k_1747625523179279_kang2014.json,"298 K, 1 atm",Not Applicable,H2 molecules can enter the channels due to thermal vibration of methylene groups.,,,,,,,,
JUC-150,carbon dioxide,No,2.5 Ã— 4.5 Ã…,1D corrugated channels,MOF membrane,Size exclusion at sub-nanometer scale,3.3 Ã…,Size exclusion at sub-nanometer scale,10.1039-c4ee02275k_1747625523179279_kang2014.json,"298 K, 1 atm",Not Applicable,Blocked by the ultra-micropores of JUC-150.,,,,,,,,
JUC-150,nitrogen,No,2.5 Ã— 4.5 Ã…,1D corrugated channels,MOF membrane,Size exclusion at sub-nanometer scale,3.64 Ã…,Size exclusion at sub-nanometer scale,10.1039-c4ee02275k_1747625523179279_kang2014.json,"298 K, 1 atm",Not Applicable,Blocked by the ultra-micropores of JUC-150.,,,,,,,,
JUC-150,methane,No,2.5 Ã— 4.5 Ã…,1D corrugated channels,MOF membrane,Size exclusion at sub-nanometer scale,3.8 Ã…,Size exclusion at sub-nanometer scale,10.1039-c4ee02275k_1747625523179279_kang2014.json,"298 K, 1 atm",Not Applicable,Blocked by the ultra-micropores of JUC-150.,,,,,,,,
JNU-80-NP-block,hexane,Conditional (see Additional Info),Not Reported,Not Reported,MOF composite,Size exclusion at sub-nanometer scale,Not Reported,Size exclusion at sub-nanometer scale,10.1002-anie.202403209.json,298 K,Not Applicable,JNU-80-NP-block selectively extracts 22DMB from hexane mixtures in liquid phase.,,,,,,,,
JNU-80-NP-block,"2,2-dimethylbutane",No,Not Reported,Not Reported,MOF composite,Size exclusion at sub-nanometer scale,Not Reported,Size exclusion at sub-nanometer scale,10.1002-anie.202403209.json,298 K,Not Applicable,Recovered purity of 22DMB up to 99.5% over ten cycles.,,,,,,,,
JNU-80-NP-block,2-methylpentane,Yes,Not Reported,Not Reported,MOF composite,Size exclusion at sub-nanometer scale,Not Reported,Size exclusion at sub-nanometer scale,10.1002-anie.202403209.json,298 K,Not Applicable,High adsorption capacity maintained.,,,,,,,,
JNU-80-NP-block,n-hexane,Yes,Not Reported,Not Reported,MOF composite,Size exclusion at sub-nanometer scale,Not Reported,Size exclusion at sub-nanometer scale,10.1002-anie.202403209.json,298 K,Not Applicable,High adsorption capacity maintained.,,,,,,,,
JNU-80-NP,hexane,Conditional (see Additional Info),5.2Ã—5.9 Ã…,1D channels,MOFs,Size exclusion at sub-nanometer scale,Not Reported,Size exclusion at sub-nanometer scale,10.1002-anie.202403209.json,298 K,Not Applicable,JNU-80-NP excludes di-branched hexane isomers while allowing high adsorption of linear and mono-branched hexane isomers.,,,,,,,,
JNU-80-NP,"2,2-dimethylbutane",No,5.2Ã—5.9 Ã…,1D channels,MOFs,Size exclusion at sub-nanometer scale,Not Reported,Size exclusion at sub-nanometer scale,10.1002-anie.202403209.json,298 K,Not Applicable,"The energy barrier for 22DMB diffusion into the channels is as high as 248.7 kJ/mol, making it extremely difficult for 22DMB to diffuse into the channels.",,,,,,,,
JNU-80-NP,2-methylpentane,Yes,5.2Ã—5.9 Ã…,1D channels,MOFs,Size exclusion at sub-nanometer scale,Not Reported,Size exclusion at sub-nanometer scale,10.1002-anie.202403209.json,298 K,Not Applicable,Adsorption capacity of 147 mg/g at low-pressure regions.,,,,,,,,
JNU-80-NP,n-hexane,Yes,5.2Ã—5.9 Ã…,1D channels,MOFs,Size exclusion at sub-nanometer scale,Not Reported,Size exclusion at sub-nanometer scale,10.1002-anie.202403209.json,298 K,Not Applicable,Adsorption capacity of 181 mg/g at low-pressure regions.,,,,,,,,
JNU-5-Me,acetylene,Yes,2.5 Ã… (narrowest opening),1D channels,MOFs,Gate-opening behavior exclusively toward acetylene,3.32 Ã— 3.34 Ã— 5.7 Ã…Â³,Gate-opening effect,10.1021-cbe.3c00097.json,"298 K, 1 bar",Temperature-dependent,Adsorption capacity: 4.7 mmol gâ�»Â?at 298 K and 1 bar; Gate-opening pressure increases with temperature.,,,,,,,,
JNU-5-Me,carbon dioxide,No,2.5 Ã… (narrowest opening),1D channels,MOFs,Gate-opening behavior exclusively toward acetylene,3.18 Ã— 3.33 Ã— 5.36 Ã…Â³,Size exclusion,10.1021-cbe.3c00097.json,"298 K, 1 bar",Not Applicable,Negligible adsorption: 0.25 mmol gâ�»Â?at 298 K and 1 bar.,,,,,,,,
JNU-5-Me,ethylene,No,2.5 Ã… (narrowest opening),1D channels,MOFs,Gate-opening behavior exclusively toward acetylene,3.28 Ã— 4.18 Ã— 4.84 Ã…Â³,Size exclusion,10.1021-cbe.3c00097.json,"298 K, 1 bar",Not Applicable,Negligible adsorption: 0.54 mmol gâ�»Â?at 298 K and 1 bar.,,,,,,,,
JNU-5-Me,ethane,No,2.5 Ã… (narrowest opening),1D channels,MOFs,Gate-opening behavior exclusively toward acetylene,3.81 Ã— 4.08 Ã— 4.82 Ã…Â³,Size exclusion,10.1021-cbe.3c00097.json,"298 K, 1 bar",Not Applicable,Negligible adsorption: 0.32 mmol gâ�»Â?at 298 K and 1 bar.,,,,,,,,
JNU-4,acetylene,Yes,Not Reported,Not Reported,MOFs,Size exclusion at sub-nanometer scale,Not Reported,Kinetic sieving,d3ta03852a.json,"298 K, 1 bar",Not Applicable,JNU-4 exhibited a steep adsorption curve at low pressures.,,,,,,,,
JNU-3a (Co(mptbdc)),propylene,Yes,3.7 Ã…,1D channels with pockets,MOFs,Not Reported,4.0 Ã…,Gate-opening separation,d2ta09326j.json,303 K,Not Applicable,Stepwise adsorption indicating guest-induced gate-opening behavior.,,,,,,,,
JNU-3a (Co(mptbdc)),propane,Yes,3.7 Ã…,1D channels with pockets,MOFs,Not Reported,4.4 Ã…,Gate-opening separation,d2ta09326j.json,303 K,Not Applicable,Stepwise adsorption indicating guest-induced gate-opening behavior.,,,,,,,,
JNU-3a,propylene,Yes,"4.5 Ã… Ã— 5.3 Ã… (1D channel), 3.7 Ã… ('gourd-shaped' aperture)",1D channels with embedded molecular pockets,MOFs,Orthogonal-array dynamic molecular sieving,4.0 Ã… (kinetic diameter),Orthogonal-array dynamic molecular sieving,10.1038-s41586-021-03627-8_1747623738292295_zeng2021.json,"303 K, variable pressure",Low pressure (gate-opening observed at substantially lower pressures than propane),Preferential adsorption over propane; maximum uptake of 58.6 cmÂ³ gâ�»Â?at 1 bar and 303 K.,,,,,,,,
JNU-3a,propane,Conditional (see Additional Info),"4.5 Ã… Ã— 5.3 Ã… (1D channel), 3.7 Ã… ('gourd-shaped' aperture)",1D channels with embedded molecular pockets,MOFs,Orthogonal-array dynamic molecular sieving,4.3 Ã… (kinetic diameter),Orthogonal-array dynamic molecular sieving,10.1038-s41586-021-03627-8_1747623738292295_zeng2021.json,"303 K, variable pressure",High pressure (gate-opening observed at approximately five times higher pressure than propylene),Weak interaction with the framework; minimal co-adsorption after propylene-induced gate-opening.,,,,,,,,
JNU-3a,propylene,Conditional (see Additional Info),3.7 Ã…,1D channel with orthogonal-array molecular pockets,MOFs,Orthogonal-array dynamic molecular sieving,0.40 nm,Kinetic sieving,d3ta03852a.json,303 K,0.52 bar,"Gate-opening pressure of C3H8 is about 0.52 bar at 303 K, approximately five times higher than that of C3H6.",,,,,,,,
JNU-3a,propane,No,3.7 Ã…,1D channel with orthogonal-array molecular pockets,MOFs,Orthogonal-array dynamic molecular sieving,0.43 nm,Size exclusion,d3ta03852a.json,303 K,Not Applicable,High selectivity of C3H6 over C3H8.,,,,,,,,
JNU-3a,propylene,Yes,"3.7 Ã… (pockets), 4.5 Ã… Ã— 5.3 Ã… (1D channel)",1D channels with dynamic molecular pockets,MOFs,Temperature- and adsorbate-dependent gate-opening,Not Reported,Gate-opening adsorption,s11426-021-1125-x.json,"303 K, varying pressures",Temperature-dependent,Uptake capacity: 58.6 cmÂ³ gâ�»Â?(2.6 mmol gâ�»Â? at 1 bar and 303 K,,,,,,,,
JNU-3a,propane,Conditional (see Additional Info),"3.7 Ã… (pockets), 4.5 Ã… Ã— 5.3 Ã… (1D channel)",1D channels with dynamic molecular pockets,MOFs,Temperature- and adsorbate-dependent gate-opening,Not Reported,Gate-opening adsorption,s11426-021-1125-x.json,"303 K, varying pressures",Temperature-dependent,Co-adsorption minimized; excluded at optimized conditions,,,,,,,,
JNU-3,propylene,Yes,Not Reported,Not Reported,MOFs,Not Reported,Not Reported,Size exclusion at sub-nanometer scale,10.1016_j.seppur.2022.122541.json,"298 K, 1 bar",Not Applicable,Propylene adsorption capacity is 71.6 cmÂ³/g.,,,,,,,,
JNU-3,propane,No,Not Reported,Not Reported,MOFs,Not Reported,Not Reported,Size exclusion at sub-nanometer scale,10.1016_j.seppur.2022.122541.json,"298 K, 1 bar",Not Applicable,Propane elutes out first during breakthrough experiments.,,,,,,,,
JNU-2,ethane,Yes,3.7 Ã…,Not Reported,MOFs,Interaction-induced molecular sieving,0.44 nm,Host-guest interaction,10.1039-d0dt03013a_1747625975451771_10.1039@D0DT03013A.json,"298 K, 1 bar",Not Applicable,Preferential adsorption of C2H6 due to multiple Câˆ’Hâ‹¯O hydrogen bonds.,,,,,,,,
JNU-2,ethylene,No,3.7 Ã…,Not Reported,MOFs,Interaction-induced molecular sieving,0.42 nm,Host-guest interaction,10.1039-d0dt03013a_1747625975451771_10.1039@D0DT03013A.json,"298 K, 1 bar",Not Applicable,Lower affinity for C2H4 compared to C2H6.,,,,,,,,
JNU-2,ethane,Yes,3.7 Ã…,Cage-like cavities interconnected through tailored apertures,MOFs,Preferential binding of ethane over ethylene,0.38 nm,Kinetic sieving,d3ta03852a.json,"298 K, 1 bar",Not Applicable,Preferential binding of C2H6 over C2H4.,,,,,,,,
JNU-2,ethylene,No,3.7 Ã…,Cage-like cavities interconnected through tailored apertures,MOFs,Preferential binding of ethane over ethylene,0.33 nm,Size exclusion,d3ta03852a.json,"298 K, 1 bar",Not Applicable,Large cavities of JNU-2 can be translated into large adsorption capacity.,,,,,,,,
JNU-1,acetylene,Yes,12.7 to 10.8 Ã…,1D channels,MOFs,Induced-fit adsorption behavior,Not Reported,Kinetic sieving,d3ta03852a.json,Not Reported,Not Applicable,JNU-1 exhibited an induced-fit adsorption behavior when exposed to acetylene.,,,,,,,,
JLU-Liu39,methylene blue,Yes,13.8 Ã… Ã— 13.8 Ã… (considering van der Waals radius),3D framework with 1D channels,MOFs,Size exclusion at sub-nanometer scale combined with charge-based selectivity,Not Reported,Size exclusion and charge-based adsorption,10.1039-c7dt00192d_1747625862989611_yao2017.json,"Room temperature, ethanol solution",Not Applicable,Adsorption rate: 2.1 mg g-1 min-1; Maximum adsorption capacity: 308 mg g-1,,,,,,,,
JLU-Liu39,methyl violet,Yes,13.8 Ã… Ã— 13.8 Ã… (considering van der Waals radius),3D framework with 1D channels,MOFs,Size exclusion at sub-nanometer scale combined with charge-based selectivity,Not Reported,Size exclusion and charge-based adsorption,10.1039-c7dt00192d_1747625862989611_yao2017.json,"Room temperature, ethanol solution",Not Applicable,Adsorption rate: 0.7 mg g-1 min-1; Maximum adsorption capacity: 84 mg g-1,,,,,,,,
JLU-Liu39,rhodamine B,Yes,13.8 Ã… Ã— 13.8 Ã… (considering van der Waals radius),3D framework with 1D channels,MOFs,Size exclusion at sub-nanometer scale combined with charge-based selectivity,Not Reported,Size exclusion and charge-based adsorption,10.1039-c7dt00192d_1747625862989611_yao2017.json,"Room temperature, ethanol solution",Not Applicable,Adsorption rate: 0.4 mg g-1 min-1; Maximum adsorption capacity: 16 mg g-1,,,,,,,,
JLU-Liu39,neutral red,Yes,13.8 Ã… Ã— 13.8 Ã… (considering van der Waals radius),3D framework with 1D channels,MOFs,Size exclusion at sub-nanometer scale combined with charge-based selectivity,Not Reported,Size exclusion and weak interaction-based adsorption,10.1039-c7dt00192d_1747625862989611_yao2017.json,"Room temperature, ethanol solution",Not Applicable,Adsorption rate: 1.9 mg g-1 min-1; Maximum adsorption capacity: 132 mg g-1,,,,,,,,
JLU-Liu39,methyl orange,No,13.8 Ã… Ã— 13.8 Ã… (considering van der Waals radius),3D framework with 1D channels,MOFs,Size exclusion at sub-nanometer scale combined with charge-based selectivity,Not Reported,Charge repulsion and size exclusion,10.1039-c7dt00192d_1747625862989611_yao2017.json,"Room temperature, ethanol solution",Not Applicable,Excluded due to similar negative charge to the framework,,,,,,,,
JLU-Liu39,orange II,No,13.8 Ã… Ã— 13.8 Ã… (considering van der Waals radius),3D framework with 1D channels,MOFs,Size exclusion at sub-nanometer scale combined with charge-based selectivity,Not Reported,Charge repulsion and size exclusion,10.1039-c7dt00192d_1747625862989611_yao2017.json,"Room temperature, ethanol solution",Not Applicable,Excluded due to similar negative charge to the framework,,,,,,,,
JLU-Liu19,carbon dioxide,Yes,3.5 Ã… (ultramicropores),3D framework,MOFs,Size exclusion at sub-nanometer scale,3.3 Ã…,Size exclusion,10.1039-c5ta03886c_1747625785322031_yao2015.json,273 K and 298 K under 1 bar,Not Applicable,CO2 uptake is 56 cmÂ³/g at 273 K and 42 cmÂ³/g at 298 K.,,,,,,,,
JLU-Liu19,nitrogen,No,3.5 Ã… (ultramicropores),3D framework,MOFs,Size exclusion at sub-nanometer scale,3.64 Ã…,Size exclusion,10.1039-c5ta03886c_1747625785322031_yao2015.json,77 K under 1 bar,Not Applicable,Almost no N2 adsorption observed.,,,,,,,,
JLU-Liu18,carbon dioxide,Yes,8.3 Ã… (diameter of distorted cubic cages),3D porous framework,MOFs,Not Reported,3.3 Ã…,Not Reported,10.1039-c5ta03886c_1747625785322031_yao2015.json,273 K and 298 K under 1 bar,Not Applicable,CO2 uptake is 129 cmÂ³/g at 273 K and 63 cmÂ³/g at 298 K.,,,,,,,,
