Repository: MontageBai/Data-driven-discovery-of-metal-organic-frameworks-for-sieving-separation-of-C5-quinary-mixture-

File: AdsorptionInformationCard/After Process JSON.csv (part 31 of 46)
Materials Name,Molecule Name,Can Pass SievingPore Size,Structure Type,Material Category,Sieving Mechanism,Molecular Size,Mechanism,File Name,Test Conditions,Threshold Pressure,Additional Info,,,,,,,,,
JLU-Liu18,methane,Yes,8.3 Ã… (diameter of distorted cubic cages),3D porous framework,MOFs,Not Reported,3.87 Ã…,Not Reported,10.1039-c5ta03886c_1747625785322031_yao2015.json,273 K and 298 K under 1 bar,Not Applicable,CH4 uptake is 23 cmÂ³/g at 273 K and 12 cmÂ³/g at 298 K.,,,,,,,,
JLU-Liu18,ethane,Yes,8.3 Ã… (diameter of distorted cubic cages),3D porous framework,MOFs,Not Reported,Not Reported,Not Reported,10.1039-c5ta03886c_1747625785322031_yao2015.json,273 K and 298 K under 1 bar,Not Applicable,C2H6 uptake is 128 cmÂ³/g at 273 K and 92 cmÂ³/g at 298 K.,,,,,,,,
JLU-Liu18,propane,Yes,8.3 Ã… (diameter of distorted cubic cages),3D porous framework,MOFs,Not Reported,Not Reported,Not Reported,10.1039-c5ta03886c_1747625785322031_yao2015.json,273 K and 298 K under 1 bar,Not Applicable,C3H8 uptake is 138 cmÂ³/g at 273 K and 116 cmÂ³/g at 298 K.,,,,,,,,
JLU-Liu18,oxygen,Yes,8.3 Ã… (diameter of distorted cubic cages),3D porous framework,MOFs,Not Reported,3.46 Ã…,Not Reported,10.1039-c5ta03886c_1747625785322031_yao2015.json,77 K,Not Applicable,O2/N2 selectivity is 1.24 at 0.2 P/P0.,,,,,,,,
JLU-Liu18,nitrogen,Yes,8.3 Ã… (diameter of distorted cubic cages),3D porous framework,MOFs,Not Reported,3.64 Ã…,Not Reported,10.1039-c5ta03886c_1747625785322031_yao2015.json,77 K,Not Applicable,"N2 gas sorption isotherms measured, O2 is more favorably adsorbed over N2.",,,,,,,,
JLNU-4,methylene blue,Yes,"10.4 Ã… x 8.7 Ã…, 7.8 Ã… x 7.5 Ã…",3D microporous framework,MOFs,Size exclusion at sub-nanometer scale,Not Reported,Size exclusion,10.1039-c8ra04648d_1747625329757556_yao2018.json,"Ambient conditions, in DMA solution",Not Applicable,The relatively small-sized dye methylene blue was selectively adsorbed by JLNU-4 due to the size-exclusion effect.,,,,,,,,
JLNU-4,congo red,No,"10.4 Ã… x 8.7 Ã…, 7.8 Ã… x 7.5 Ã…",3D microporous framework,MOFs,Size exclusion at sub-nanometer scale,Not Reported,Size exclusion,10.1039-c8ra04648d_1747625329757556_yao2018.json,"Ambient conditions, column-chromatographic separation in DMA solution",Not Applicable,Congo red was excluded by the pores of JLNU-4 during column-chromatographic separation.,,,,,,,,
ITQ-55,ethylene,Yes,2.38-3.08 Ã…,Not Reported,Other,Flexibility and pore topology,Not Reported,Flexibility & pore topology,10.1039-d0dt03279d_1747625752847135_duan2020.json,"298 K, 8.5 bar",Not Applicable,Selectivity: 50,,,,,,,,
ITQ-55,ethane,No,2.38-3.08 Ã…,Not Reported,Other,Flexibility and pore topology,Not Reported,Flexibility & pore topology,10.1039-d0dt03279d_1747625752847135_duan2020.json,"298 K, 8.5 bar",Not Applicable,Not Reported,,,,,,,,
IRMOF-9,Reichardtâ€™s dye,No,"9.9 Ã… (majority), 11.3 Ã… (minority)",Interpenetrated framework,MOFs,Size exclusion at sub-nanometer scale,11 Ã…,Size exclusion,10.1002-chem.202302856.json,"Room temperature, Et4NBr solution",Not Applicable,Dye cannot penetrate IRMOF-9 due to smaller pore aperture of 8.1 Ã….,,,,,,,,
IRMOF-9,ferrocene,Yes,"9.9 Ã… (majority), 11.3 Ã… (minority)",Interpenetrated framework,MOFs,Size exclusion at sub-nanometer scale,4 Ã…,Size exclusion,10.1002-chem.202302856.json,DMF solution,Not Applicable,Ferrocene can penetrate IRMOF-9 due to its small molecular size.,,,,,,,,
IRMOF-8,cyclotrimethylene trinitramine,No,"14.94 Ã… (cube dimension), 21.13 Ã… (big cage diameter), 15.62 Ã… (small cage diameter)",3D cages,MOFs,Size exclusion due to steric hindrance and molecular sieving effects caused by size and shape differences,6.03 Ã…,steric hindrance and long-range interactions,10.1021-jp906192g_1747625717040216_odbadrakh2010.json,"300 K, MD simulations for 7 ps",Not Applicable,RDX showed physisorption at T = 0 K but did not exhibit stable trapping configurations at T = 300 K.,,,,,,,,
IRMOF-8,triacetone triperoxide,Yes,"14.94 Ã… (cube dimension), 21.13 Ã… (big cage diameter), 15.62 Ã… (small cage diameter)",3D cages,MOFs,Size exclusion due to steric hindrance and molecular sieving effects caused by size and shape differences,7.43 Ã…,molecular sieving,10.1021-jp906192g_1747625717040216_odbadrakh2010.json,"300 K, MD simulations for 7 ps",Not Applicable,TATP exhibited three stable trapping configurations both inside and on the exterior surface of IRMOF-8 at T = 300 K.,,,,,,,,
IRMOF-74-IX,green fluorescent protein,Yes,7 nm,Not Reported,MOFs,Not Reported,Not Reported,Size exclusion at sub-nanometer scale,10.1021-acs.accounts.1c00377.json,"Buffer solution, ambient temperature",Not Applicable,GFP inserted into MOF while preserving its active folded state.,,,,,,,,
IRMOF-3@GF2.0,hydrogen,Yes,"15.0 Ã… (initial), dynamically changes during CO2 adsorption with median value of 7.03 Ã…",3D cages,MOF membrane,Synergistic separation by combining selective adsorption and size exclusion,0.29 nm,Size exclusion at sub-nanometer scale,10.1016_j.seppur.2023.123908.json,"Ambient conditions, feed gas flow rate 100 mL/min",Not Applicable,H2 permeance reached 974 Â± 41 GPU,,,,,,,,
IRMOF-3@GF2.0,carbon dioxide,Conditional (see Additional Info),"15.0 Ã… (initial), dynamically changes during CO2 adsorption with median value of 7.03 Ã…",3D cages,MOF membrane,Synergistic separation by combining selective adsorption and size exclusion,0.33 nm,Selective adsorption and size exclusion,10.1016_j.seppur.2023.123908.json,"Ambient conditions, feed gas flow rate 100 mL/min",Not Applicable,CO2 permeance significantly reduced due to preferential adsorption causing steric hindrance,,,,,,,,
IRMOF-3@GF2.0,methane,No,"15.0 Ã… (initial), dynamically changes during CO2 adsorption with median value of 7.03 Ã…",3D cages,MOF membrane,Synergistic separation by combining selective adsorption and size exclusion,0.38 nm,Size exclusion at sub-nanometer scale,10.1016_j.seppur.2023.123908.json,Ambient conditions,Not Applicable,CH4 permeance extremely low (2.21 Â± 0.50 GPU),,,,,,,,
IRMOF-3@GF2.0,nitrogen,No,"15.0 Ã… (initial), dynamically changes during CO2 adsorption with median value of 7.03 Ã…",3D cages,MOF membrane,Synergistic separation by combining selective adsorption and size exclusion,0.36 nm,Size exclusion at sub-nanometer scale,10.1016_j.seppur.2023.123908.json,Ambient conditions,Not Applicable,N2 detected in retentate stream as sweep gas diffused back through the membrane,,,,,,,,
IRMOF-10@SiO2,basic fuchsin,Yes,"15.6 Ã…, 18.4 Ã… (at 30 cycles)",Microporous,MOF composite,Size accommodation and Ï€-Ï€ interaction,12.40 Ã…,Ï€-Ï€ interaction and electrostatic interaction,10.1016-j.jssc.2020.121693_1747624022529251_zhao2020.json,"298 K, batch adsorption experiments",Not Applicable,"Basic fuchsin could enter the pores, leading to enhanced adsorption capacity.",,,,,,,,
IRMOF-1 functionalized with urea,hydrogen,Yes,Varies depending on functionalization (see PSD analysis),3D cages,MOF membrane,Size exclusion at sub-nanometer scale,2.89 Ã…,Knudsen-type diffusion,10.1021-acsanm.2c00024.json,"300 K, pressure difference > 10 bar",Not Applicable,Permeability decreases with functionalization.,,,,,,,,
IRMOF-1 functionalized with urea,methane,Yes,Varies depending on functionalization (see PSD analysis),3D cages,MOF membrane,Size exclusion at sub-nanometer scale,3.8 Ã…,Combination of Knudsen-type diffusion and adsorption-diffusion,10.1021-acsanm.2c00024.json,"300 K, pressure difference > 10 bar",Not Applicable,Permeability increases for partially functionalized MOFs but decreases for fully functionalized MOFs.,,,,,,,,
IRMOF-1 functionalized with methyl,hydrogen,Yes,Varies depending on functionalization (see PSD analysis),3D cages,MOF membrane,Size exclusion at sub-nanometer scale,2.89 Ã…,Knudsen-type diffusion,10.1021-acsanm.2c00024.json,"300 K, pressure difference > 10 bar",Not Applicable,Permeability decreases with functionalization.,,,,,,,,
IRMOF-1 functionalized with methyl,methane,Yes,Varies depending on functionalization (see PSD analysis),3D cages,MOF membrane,Size exclusion at sub-nanometer scale,3.8 Ã…,Knudsen-type diffusion,10.1021-acsanm.2c00024.json,"300 K, pressure difference > 10 bar",Not Applicable,Permeability decreases with increasing functional group density.,,,,,,,,
IRMOF-1 functionalized with acetamide,hydrogen,Yes,Varies depending on functionalization (see PSD analysis),3D cages,MOF membrane,Size exclusion at sub-nanometer scale,2.89 Ã…,Knudsen-type diffusion,10.1021-acsanm.2c00024.json,"300 K, pressure difference > 10 bar",Not Applicable,Permeability decreases compared to bare IRMOF-1.,,,,,,,,
IRMOF-1 functionalized with acetamide,methane,Yes,Varies depending on functionalization (see PSD analysis),3D cages,MOF membrane,Size exclusion at sub-nanometer scale,3.8 Ã…,Combination of Knudsen-type diffusion and adsorption-diffusion,10.1021-acsanm.2c00024.json,"300 K, pressure difference > 10 bar",Not Applicable,Permeability decreases with increasing functional group density.,,,,,,,,
IRMOF-1,carbon dioxide,Yes,Not Reported,3D cages,MOF membrane,Selective adsorption and pore blocking under high CO2 concentrations,0.33 nm,Adsorption-driven diffusion,10.1002-aic.15367_1747624101465895_rui2016.json,"298 K, 505 kPa feed pressure",Not Applicable,CO2 permeance of 2.55 Ã— 10^-7 mol m^-2 s^-1 Pa^-1 at xCO2 = 0.815 and CO2/N2 selectivity of 410.,,,,,,,,
IRMOF-1,methane,No,Not Reported,3D cages,MOF membrane,Selective adsorption and pore blocking under high CO2 concentrations,0.38 nm,Size exclusion,10.1002-aic.15367_1747624101465895_rui2016.json,"298 K, 505 kPa feed pressure",Not Applicable,Sharp molecular sieving observed at high CO2 partial pressures.,,,,,,,,
IRMOF-1,nitrogen,No,Not Reported,3D cages,MOF membrane,Selective adsorption and pore blocking under high CO2 concentrations,0.36 nm,Size exclusion,10.1002-aic.15367_1747624101465895_rui2016.json,"298 K, 505 kPa feed pressure",Not Applicable,Sharp molecular sieving observed at high CO2 partial pressures.,,,,,,,,
IRMOF-1,xenon,Yes,15 Ã…,Not Reported,MOFs,Not Reported,4.1 Ã…,Diffusion selectivity,10.1021-acsami.7b14791_1747626627888320_anderson2017.json,"298 K, 1 bar",Not Applicable,Xenon diffuses freely through IRMOF-1 due to large pore sizes.,,,,,,,,
IRMOF-1,krypton,Yes,15 Ã…,Not Reported,MOFs,Not Reported,3.7 Ã…,Diffusion selectivity,10.1021-acsami.7b14791_1747626627888320_anderson2017.json,"298 K, 1 bar",Not Applicable,"Krypton also diffuses freely, but at a slightly higher rate than xenon.",,,,,,,,
IRMOF-1,hydrogen,Yes,"7.93 Ã… (PLD), 15.07 Ã… (LCD)",3D cages,MOF membrane,Size exclusion at sub-nanometer scale,2.89 Ã…,Knudsen-type diffusion,10.1021-acsanm.2c00024.json,"300 K, pressure difference > 10 bar",Not Applicable,Permeability decreases with functionalization.,,,,,,,,
IRMOF-1,methane,Yes,"7.93 Ã… (PLD), 15.07 Ã… (LCD)",3D cages,MOF membrane,Size exclusion at sub-nanometer scale,3.8 Ã…,Combination of Knudsen-type diffusion and adsorption-diffusion,10.1021-acsanm.2c00024.json,"300 K, pressure difference > 10 bar",Not Applicable,Permeability varies depending on functional group type and position.,,,,,,,,
IRMOF-1,xenon,Not Reported,"7.5 Ã… (pore openings), 15 Ã… (cages)",3D cages,MOFs,Size exclusion at sub-nanometer scale and steric hindrance for larger aromatics,Not Reported,Not Reported,10.1021-la100635r_1747626338158560_luebbers2010.json,Not Reported,Not Applicable,Not Reported,,,,,,,,
IRMOF-1,oxygen,Not Reported,"7.5 Ã… (pore openings), 15 Ã… (cages)",3D cages,MOFs,Size exclusion at sub-nanometer scale and steric hindrance for larger aromatics,Not Reported,Not Reported,10.1021-la100635r_1747626338158560_luebbers2010.json,Not Reported,Not Applicable,Not Reported,,,,,,,,
IRMOF-1,nitrogen,Yes,"7.5 Ã… (pore openings), 15 Ã… (cages)",3D cages,MOFs,Size exclusion at sub-nanometer scale and steric hindrance for larger aromatics,0.364 nm,Size exclusion at sub-nanometer scale,10.1021-la100635r_1747626338158560_luebbers2010.json,Nitrogen BET surface area measurement,Not Applicable,Nitrogen molecules used for BET measurements accessed surfaces in IRMOF-1 sample 1 despite structural degradation.,,,,,,,,
IRMOF-1,carbon dioxide,Not Reported,"7.5 Ã… (pore openings), 15 Ã… (cages)",3D cages,MOFs,Size exclusion at sub-nanometer scale and steric hindrance for larger aromatics,Not Reported,Not Reported,10.1021-la100635r_1747626338158560_luebbers2010.json,Not Reported,Not Applicable,Not Reported,,,,,,,,
IRMOF-1,benzene,Yes,"7.5 Ã… (pore openings), 15 Ã… (cages)",3D cages,MOFs,Size exclusion at sub-nanometer scale and steric hindrance for larger aromatics,0.585 nm,Dispersive interactions dominate,10.1021-la100635r_1747626338158560_luebbers2010.json,"200 Â°C, IGC",Not Applicable,"Benzene lies on the nonpolar fit line, indicating primarily dispersive interactions.",,,,,,,,
IRMOF-1,toluene,Yes,"7.5 Ã… (pore openings), 15 Ã… (cages)",3D cages,MOFs,Size exclusion at sub-nanometer scale and steric hindrance for larger aromatics,0.600 nm,Dispersive interactions dominate,10.1021-la100635r_1747626338158560_luebbers2010.json,"200 Â°C, IGC",Not Applicable,"Toluene lies on the nonpolar fit line, indicating primarily dispersive interactions.",,,,,,,,
IRMOF-1,ethylbenzene,Yes,"7.5 Ã… (pore openings), 15 Ã… (cages)",3D cages,MOFs,Size exclusion at sub-nanometer scale and steric hindrance for larger aromatics,0.615 nm,Dispersive interactions dominate,10.1021-la100635r_1747626338158560_luebbers2010.json,"200 Â°C, IGC",Not Applicable,"Ethylbenzene lies on the nonpolar fit line, indicating primarily dispersive interactions.",,,,,,,,
IRMOF-1,n-propylbenzene,Yes,"7.5 Ã… (pore openings), 15 Ã… (cages)",3D cages,MOFs,Size exclusion at sub-nanometer scale and steric hindrance for larger aromatics,Not Reported,Dispersive interactions dominate,10.1021-la100635r_1747626338158560_luebbers2010.json,"200 Â°C, IGC",Not Applicable,"n-Propylbenzene lies on the nonpolar fit line, indicating primarily dispersive interactions.",,,,,,,,
IRMOF-1,n-butylbenzene,Yes,"7.5 Ã… (pore openings), 15 Ã… (cages)",3D cages,MOFs,Size exclusion at sub-nanometer scale and steric hindrance for larger aromatics,Not Reported,Dispersive interactions dominate,10.1021-la100635r_1747626338158560_luebbers2010.json,"200 Â°C, IGC",Not Applicable,"n-Butylbenzene lies on the nonpolar fit line, indicating primarily dispersive interactions.",,,,,,,,
IRMOF-1,p-xylene,Yes,"7.5 Ã… (pore openings), 15 Ã… (cages)",3D cages,MOFs,Size exclusion at sub-nanometer scale and steric hindrance for larger aromatics,0.595 nm,Dispersive interactions dominate,10.1021-la100635r_1747626338158560_luebbers2010.json,"200 Â°C, IGC",Not Applicable,"p-Xylene is slightly offset from the nonpolar line, suggesting some specific interactions.",,,,,,,,
IRMOF-1,"1,2,4-trimethylbenzene",Yes,"7.5 Ã… (pore openings), 15 Ã… (cages)",3D cages,MOFs,Size exclusion at sub-nanometer scale and steric hindrance for larger aromatics,Not Reported,Dispersive interactions dominate,10.1021-la100635r_1747626338158560_luebbers2010.json,"200 Â°C, IGC",Not Applicable,"1,2,4-Trimethylbenzene lies on the nonpolar fit line, indicating primarily dispersive interactions.",,,,,,,,
IRMOF-1,diethyl ether,Yes,"7.5 Ã… (pore openings), 15 Ã… (cages)",3D cages,MOFs,Size exclusion at sub-nanometer scale and steric hindrance for larger aromatics,Not Reported,Hydrogen bond basicity dominates,10.1021-la100635r_1747626338158560_luebbers2010.json,"200 Â°C, IGC",Not Applicable,Diethyl ether shows significant offset from the nonpolar line due to hydrogen bond basicity.,,,,,,,,
IRMOF-1,ethyl acetate,Yes,"7.5 Ã… (pore openings), 15 Ã… (cages)",3D cages,MOFs,Size exclusion at sub-nanometer scale and steric hindrance for larger aromatics,Not Reported,Hydrogen bond basicity dominates,10.1021-la100635r_1747626338158560_luebbers2010.json,"200 Â°C, IGC",Not Applicable,Ethyl acetate shows significant offset from the nonpolar line due to hydrogen bond basicity.,,,,,,,,
IRMOF-1,acetone,Yes,"7.5 Ã… (pore openings), 15 Ã… (cages)",3D cages,MOFs,Size exclusion at sub-nanometer scale and steric hindrance for larger aromatics,0.430 nm,Hydrogen bond basicity dominates,10.1021-la100635r_1747626338158560_luebbers2010.json,"200 Â°C, IGC",Not Applicable,Acetone shows significant offset from the nonpolar line due to hydrogen bond basicity.,,,,,,,,
IRMOF-1,methyl ethyl ketone (MEK),Yes,"7.5 Ã… (pore openings), 15 Ã… (cages)",3D cages,MOFs,Size exclusion at sub-nanometer scale and steric hindrance for larger aromatics,Not Reported,Hydrogen bond basicity dominates,10.1021-la100635r_1747626338158560_luebbers2010.json,"200 Â°C, IGC",Not Applicable,MEK shows significant offset from the nonpolar line due to hydrogen bond basicity.,,,,,,,,
IRMOF-1,tetrahydrofuran (THF),Yes,"7.5 Ã… (pore openings), 15 Ã… (cages)",3D cages,MOFs,Size exclusion at sub-nanometer scale and steric hindrance for larger aromatics,Not Reported,Hydrogen bond basicity dominates,10.1021-la100635r_1747626338158560_luebbers2010.json,"200 Â°C, IGC",Not Applicable,THF shows significant offset from the nonpolar line due to hydrogen bond basicity.,,,,,,,,
IRMOF-1,methane,Yes,"7.5 Ã… (pore openings), 15 Ã… (cages)",3D cages,MOFs,Size exclusion at sub-nanometer scale and steric hindrance for larger aromatics,0.38 nm,Size exclusion at sub-nanometer scale,10.1021-la100635r_1747626338158560_luebbers2010.json,IGC setup dead volume determination,Not Applicable,Methane used to determine column's dead volume.,,,,,,,,
IRMOF-1,n-pentane,Yes,"7.5 Ã… (pore openings), 15 Ã… (cages)",3D cages,MOFs,Size exclusion at sub-nanometer scale and steric hindrance for larger aromatics,0.43 nm,Dispersive interactions dominate,10.1021-la100635r_1747626338158560_luebbers2010.json,"200 Â°C, IGC",Not Applicable,"n-Pentane lies on the nonpolar fit line, indicating primarily dispersive interactions.",,,,,,,,
IRMOF-1,n-hexane,Yes,"7.5 Ã… (pore openings), 15 Ã… (cages)",3D cages,MOFs,Size exclusion at sub-nanometer scale and steric hindrance for larger aromatics,0.49 nm,Dispersive interactions dominate,10.1021-la100635r_1747626338158560_luebbers2010.json,"200 Â°C, IGC",Not Applicable,"n-Hexane lies on the nonpolar fit line, indicating primarily dispersive interactions.",,,,,,,,
IRMOF-1,n-heptane,Yes,"7.5 Ã… (pore openings), 15 Ã… (cages)",3D cages,MOFs,Size exclusion at sub-nanometer scale and steric hindrance for larger aromatics,0.54 nm,Dispersive interactions dominate,10.1021-la100635r_1747626338158560_luebbers2010.json,"200 Â°C, IGC",Not Applicable,"n-Heptane lies on the nonpolar fit line, indicating primarily dispersive interactions.",,,,,,,,
IRMOF-1,n-octane,Yes,"7.5 Ã… (pore openings), 15 Ã… (cages)",3D cages,MOFs,Size exclusion at sub-nanometer scale and steric hindrance for larger aromatics,0.59 nm,Dispersive interactions dominate,10.1021-la100635r_1747626338158560_luebbers2010.json,"200 Â°C, IGC",Not Applicable,"n-Octane lies on the nonpolar fit line, indicating primarily dispersive interactions.",,,,,,,,
IRMOF-1,n-nonane,Yes,"7.5 Ã… (pore openings), 15 Ã… (cages)",3D cages,MOFs,Size exclusion at sub-nanometer scale and steric hindrance for larger aromatics,0.64 nm,Dispersive interactions dominate,10.1021-la100635r_1747626338158560_luebbers2010.json,"200 Â°C, IGC",Not Applicable,"n-Nonane lies on the nonpolar fit line, indicating primarily dispersive interactions.",,,,,,,,
IRMOF-1,n-decane,Yes,"7.5 Ã… (pore openings), 15 Ã… (cages)",3D cages,MOFs,Size exclusion at sub-nanometer scale and steric hindrance for larger aromatics,0.69 nm,Dispersive interactions dominate,10.1021-la100635r_1747626338158560_luebbers2010.json,"200 Â°C, IGC",Not Applicable,"n-Decane lies on the nonpolar fit line, indicating primarily dispersive interactions.",,,,,,,,
IPM-101,n-butane,Yes,"3.9 Ã… (pore window), 1D channel",Layer-stacked structure,MOFs,Precise molecular sieving using tailored pore windows,4.69 Ã…,size exclusion,10.1016_j.cej.2025.160992.json,"298 K, 1 bar",Not Applicable,High adsorption capacity (51.6 cmÂ³ gâ�»Â?,,,,,,,,
IPM-101,isobutane,No,"3.9 Ã… (pore window), 1D channel",Layer-stacked structure,MOFs,Precise molecular sieving using tailored pore windows,5.28 Ã…,size exclusion,10.1016_j.cej.2025.160992.json,"298 K, 1 bar",Not Applicable,Negligible adsorption (0.7 cmÂ³ gâ�»Â?,,,,,,,,
IPM-101,n-butane,Yes,3.9 Ã…,1D channels,MOFs,Size exclusion at sub-nanometer scale,3.7 Ã…,Size exclusion at sub-nanometer scale,10.1016_j.seppur.2023.125025.json,"298 K, 1 bar",Not Applicable,Adsorption capacity: 51.6 cmÂ³ gâ�»Â?at 1 bar and 298 K,,,,,,,,
IPM-101,isobutane,No,3.9 Ã…,1D channels,MOFs,Size exclusion at sub-nanometer scale,4.5 Ã…,Size exclusion at sub-nanometer scale,10.1016_j.seppur.2023.125025.json,"298 K, 1 bar",Not Applicable,Adsorption capacity: 0.7 cmÂ³ gâ�»Â?at 1 bar and 298 K,,,,,,,,
IPE-2,water,Yes,Not Reported,Not Reported,MOFs,Diffusion-regulatory functionality in soft porous crystals,Not Reported,Kinetic sieving,10.1016-j.seppur.2024.129196.json,"298 K, 1 bar",Not Applicable,Adsorption capacity: 8.38 mmol/g at 298 K and P/P0 = 0.8.,,,,,,,,
IPE-2,heavy water,Conditional (see Additional Info),Not Reported,Not Reported,MOFs,Diffusion-regulatory functionality in soft porous crystals,Not Reported,Kinetic sieving,10.1016-j.seppur.2024.129196.json,"298 K, 1 bar",Not Applicable,Adsorption capacity: 6.51 mmol/g at 298 K and P/P0 = 0.8. Preferential adsorption of H2O over D2O observed.,,,,,,,,
IPE-1,water,No,2.5 Ã…,ultra-small rectangular apertures,MOFs,Size exclusion at sub-nanometer scale,Not Reported,Size exclusion,10.1016-j.seppur.2024.129196.json,"298 K, 1 bar",Not Applicable,Negligible adsorption capacity due to ultra-small pore size.,,,,,,,,
IPE-1,heavy water,No,2.5 Ã…,ultra-small rectangular apertures,MOFs,Size exclusion at sub-nanometer scale,Not Reported,Size exclusion,10.1016-j.seppur.2024.129196.json,"298 K, 1 bar",Not Applicable,Negligible adsorption capacity at P/P0 < 0.8.,,,,,,,,
IPD@ZIF-8,hydrogen,Yes,Not Reported,Not Reported,MOF composite,Size exclusion at sub-nanometer scale,0.289 nm,molecular-sieving,10.1016-j.seppur.2021.119449_1747624935411041_S1383586621011576.json,"35 Â°C, 3 bar",Not Applicable,Higher permeability than CO2 due to molecular sieving effect of ZIF-8 nanoparticles.,,,,,,,,
IPD@ZIF-8,carbon dioxide,Yes,Not Reported,Not Reported,MOF composite,Size exclusion at sub-nanometer scale,0.330 nm,molecular-sieving,10.1016-j.seppur.2021.119449_1747624935411041_S1383586621011576.json,"35 Â°C, 3 bar",Not Applicable,Permeability increases with higher filler loading content.,,,,,,,,
IPD@ZIF-8,nitrogen,Yes,Not Reported,Not Reported,MOF composite,Size exclusion at sub-nanometer scale,0.360 nm,molecular-sieving,10.1016-j.seppur.2021.119449_1747624935411041_S1383586621011576.json,"35 Â°C, 3 bar",Not Applicable,Permeability increases with higher filler loading content.,,,,,,,,
IPD@ZIF-8,methane,Yes,Not Reported,Not Reported,MOF composite,Size exclusion at sub-nanometer scale,0.380 nm,molecular-sieving,10.1016-j.seppur.2021.119449_1747624935411041_S1383586621011576.json,"35 Â°C, 3 bar",Not Applicable,Permeability increases with higher filler loading content.,,,,,,,,
InFFIVE-5-Zn-i,propylene,Yes,Not Reported,Not Reported,MOFs,Not Reported,4.68 Ã…,van der Waals interaction,10.1021-acs.jpcc.1c06143.json,"298 K, 100 kPa",Not Applicable,Shows high selectivity for C3H6 over C2H4 with selectivity of 12.06.,,,,,,,,
InFFIVE-5-Zn-i,ethylene,Yes,Not Reported,Not Reported,MOFs,Not Reported,4.16 Ã…,van der Waals interaction,10.1021-acs.jpcc.1c06143.json,"298 K, 100 kPa",Not Applicable,Less favored compared to C3H6 due to weaker interactions.,,,,,,,,
In(aip)2,carbon dioxide,Yes,"3.57 Ã… (experimental average), 3.46 Ã… (PLD)",3D network formed by staggered AB-like stacking of layers,MOFs,Size exclusion at sub-nanometer scale with hydrogen bonding interactions,3.30 Ã…,Size exclusion at sub-nanometer scale,10.1016_j.cej.2022.137768.json,"298 K, 101 kPa",Not Applicable,CO2 uptake: 1.27 mmol/g at 298 K and 101 kPa,,,,,,,,
In(aip)2,methane,No,"3.57 Ã… (experimental average), 3.46 Ã… (PLD)",3D network formed by staggered AB-like stacking of layers,MOFs,Size exclusion at sub-nanometer scale with hydrogen bonding interactions,3.80 Ã…,Size exclusion at sub-nanometer scale,10.1016_j.cej.2022.137768.json,"298 K, 101 kPa",Not Applicable,Negligible adsorption: 0.02 mmol/g at 298 K and 101 kPa,,,,,,,,
In(aip)2,nitrogen,No,"3.57 Ã… (experimental average), 3.46 Ã… (PLD)",3D network formed by staggered AB-like stacking of layers,MOFs,Size exclusion at sub-nanometer scale with hydrogen bonding interactions,3.64 Ã…,Size exclusion at sub-nanometer scale,10.1016_j.cej.2022.137768.json,"298 K, 101 kPa",Not Applicable,Negligible adsorption: 0.01 mmol/g at 298 K and 101 kPa,,,,,,,,
In(aip)2,carbon dioxide,Yes,3.46 Ã…,2D stacked layers,MOFs,Size exclusion at sub-nanometer scale,3.3 Ã…,Size exclusion,d3qm00705g.json,"0.15 bar, 298 K",Not Applicable,Exclusive access for CO2 molecules,,,,,,,,
In(aip)2,nitrogen,No,3.46 Ã…,2D stacked layers,MOFs,Size exclusion at sub-nanometer scale,3.64 Ã…,Size exclusion,d3qm00705g.json,"0.15 bar, 298 K",Not Applicable,Excluded due to size,,,,,,,,
In(aip)2,methane,No,3.46 Ã…,2D stacked layers,MOFs,Size exclusion at sub-nanometer scale,3.76 Ã…,Size exclusion,d3qm00705g.json,"0.15 bar, 298 K",Not Applicable,Excluded due to size,,,,,,,,
IM-UIO-66-AS,vanadium ions,No,"3.6 Ã… (aperture of triangular window), 3â€? Ã… (range from cavity size distribution)",Interconnected tetrahedral and octahedral cavities,MOF composite,Size exclusion at sub-nanometer scale,Not Reported,Size exclusion at sub-nanometer scale,10.1016_j.jechem.2022.08.043.json,"298 K, ambient pressure",Not Applicable,The pore size of IM-UIO-66-AS (3â€? Ã…) effectively blocks vanadium ions via size sieving and Donnan exclusion effects.,,,,,,,,
IM-UIO-66-AS,protons,Yes,"3.6 Ã… (aperture of triangular window), 3â€? Ã… (range from cavity size distribution)",Interconnected tetrahedral and octahedral cavities,MOF composite,Size exclusion at sub-nanometer scale,Not Reported,Kinetic sieving through internal proton channels,10.1016_j.jechem.2022.08.043.json,"298 K, ambient pressure",Not Applicable,Protons are transported efficiently through internal hydrogen-bonding networks and interfacial 'acid-base' pairs in the material.,,,,,,,,
iMOF-2C,chromate,Yes,Not Reported,2D framework with hydrophobic channels,MOFs,Selective anion exchange driven by hydrophobic interactions and charge density,Not Reported,Anion exchange facilitated by hydrophobic interactions,10.1021-acsami.0c13563_1747623711084126_dutta2020.json,"Aqueous solution, room temperature",Not Applicable,Uptake capacity: 476.3 mg gâˆ?; Fast kinetics with ~99% removal within 30 minutes.,,,,,,,,
iMOF-2C,perrhenate,Yes,Not Reported,2D framework with hydrophobic channels,MOFs,Selective anion exchange driven by hydrophobic interactions and charge density,Not Reported,Anion exchange facilitated by hydrophobic interactions,10.1021-acsami.0c13563_1747623711084126_dutta2020.json,"Aqueous solution, room temperature",Not Applicable,Uptake capacity: 691 mg gâˆ?; Fast kinetics with ~99% removal within 20 minutes.,,,,,,,,
iMOF-2C,nitrate,No,Not Reported,2D framework with hydrophobic channels,MOFs,Selective anion exchange driven by hydrophobic interactions and charge density,Not Reported,Lower binding energy due to higher hydration energy,10.1021-acsami.0c13563_1747623711084126_dutta2020.json,Not Reported,Not Applicable,Binding energy: -120.65 kJ molâˆ?,,,,,,,,
iMOF-2C,sulfate,No,Not Reported,2D framework with hydrophobic channels,MOFs,Selective anion exchange driven by hydrophobic interactions and charge density,Not Reported,Lower binding energy due to higher hydration energy,10.1021-acsami.0c13563_1747623711084126_dutta2020.json,Not Reported,Not Applicable,Binding energy: -162.15 kJ molâˆ?,,,,,,,,
Imidazole functionalized graphene oxide (ImGO),carbon dioxide,Yes,Not Reported,Not Reported,MOF composite,Specific interaction with functional groups,0.33 nm,Specific interaction with imidazole groups,10.1016-j.pmatsci.2018.11.002_1747626770311004_6cb6ed285e418aed00f9e69759cad797.json,"25Â°C, 0.4 MPa",Not Applicable,Proper interaction between CO2 and imidazole groups,,,,,,,,
Imidazole functionalized graphene oxide (ImGO),nitrogen,No,Not Reported,Not Reported,MOF composite,Specific interaction with functional groups,0.364 nm,Size exclusion at sub-nanometer scale,10.1016-j.pmatsci.2018.11.002_1747626770311004_6cb6ed285e418aed00f9e69759cad797.json,"25Â°C, 0.4 MPa",Not Applicable,High CO2/N2 selectivity achieved,,,,,,,,
Im@quasi-C-In-BTC,imidazole,Not Reported,7.07 Ã… Ã— 10.20 Ã… (along the b-axis),3D cages,MOF composite,Not Reported,Not Reported,Not Reported,10.1016-j.jcis.2024.10.169.json,"338 K, 95% RH",Not Applicable,The imidazole molecules are incorporated into the pores of the MOF to enhance proton conductivity.,,,,,,,,
IL-ZIF-IL,carbon dioxide,Yes,"3.4 Ã… (PLD), Not Reported (LCD)",Shell-interlayer-core structure,MOF composite,Molecular sieving separation for CO2 capture,0.33 nm,Chemisorption with amino groups in [TETA]L,10.1002-aic.17112_1747626228724964_10.1002@aic.17112.json,"298 K, 1 bar",Not Applicable,CO2 adsorption capacity is 1.53 mmol/g at 1 bar.,,,,,,,,
IL-ZIF-IL,methane,No,"3.4 Ã… (PLD), Not Reported (LCD)",Shell-interlayer-core structure,MOF composite,Molecular sieving separation for CO2 capture,0.38 nm,Size exclusion due to compact non-porous [TETA]L layer,10.1002-aic.17112_1747626228724964_10.1002@aic.17112.json,"298 K, 1 bar",Not Applicable,CH4 uptake is 0.03 mmol/g at 1 bar.,,,,,,,,
IL-ZIF-IL,nitrogen,No,"3.4 Ã… (PLD), Not Reported (LCD)",Shell-interlayer-core structure,MOF composite,Molecular sieving separation for CO2 capture,0.364 nm,Size exclusion due to compact non-porous [TETA]L layer,10.1002-aic.17112_1747626228724964_10.1002@aic.17112.json,"298 K, 1 bar",Not Applicable,N2 uptake is 0.01 mmol/g at 1 bar.,,,,,,,,
IL-ZIF,carbon dioxide,Yes,"3.4 Ã… (PLD), Not Reported (LCD)",Core-shell structure with IL as outer shell,MOF composite,Outer IL shell selectively adsorbs CO2,0.33 nm,Selective adsorption on outer IL shell,10.1002-aic.17112_1747626228724964_10.1002@aic.17112.json,"298 K, 1 bar",Not Applicable,CO2 adsorption is lower than IL-ZIF-IL.,,,,,,,,
IL-ZIF,methane,No,"3.4 Ã… (PLD), Not Reported (LCD)",Core-shell structure with IL as outer shell,MOF composite,Outer IL shell selectively adsorbs CO2,0.38 nm,Size exclusion due to outer IL shell,10.1002-aic.17112_1747626228724964_10.1002@aic.17112.json,"298 K, 1 bar",Not Applicable,CH4 uptake is very low.,,,,,,,,
IL-ZIF,nitrogen,No,"3.4 Ã… (PLD), Not Reported (LCD)",Core-shell structure with IL as outer shell,MOF composite,Outer IL shell selectively adsorbs CO2,0.364 nm,Size exclusion due to outer IL shell,10.1002-aic.17112_1747626228724964_10.1002@aic.17112.json,"298 K, 1 bar",Not Applicable,N2 uptake is very low.,,,,,,,,
IL@ZIF-8,carbon dioxide,Yes,0.59 nm (LPD),SOD cages,MOF composite,Confinement of [bmim][Tf2N] reduces effective cage size from 1.12 nm to 0.59 nm,0.33 nm,Enhanced CO2 solubility in confined [bmim][Tf2N],10.1002-anie.201505508_1747624179019635_ban2015.json,"298 K, up to 20 bar",Not Applicable,CO2 selectivity increases with pressure,,,,,,,,
IL@ZIF-8,nitrogen,No,0.59 nm (LPD),SOD cages,MOF composite,Confinement of [bmim][Tf2N] reduces effective cage size from 1.12 nm to 0.59 nm,0.364 nm,Size exclusion due to reduced effective cage size,10.1002-anie.201505508_1747624179019635_ban2015.json,"298 K, up to 20 bar",Not Applicable,Permeability remains constant or decreases slightly,,,,,,,,
IL@ZIF-8,methane,No,0.59 nm (LPD),SOD cages,MOF composite,Confinement of [bmim][Tf2N] reduces effective cage size from 1.12 nm to 0.59 nm,0.38 nm,Size exclusion due to reduced effective cage size,10.1002-anie.201505508_1747624179019635_ban2015.json,"298 K, up to 20 bar",Not Applicable,Permeability decreases compared to pure PSF membrane,,,,,,,,
IL@ZIF-8,carbon dioxide,Yes,0.59 nm (largest pore diameter after confinement),Not Reported,MOF membrane,Size exclusion at sub-nanometer scale,0.33 nm,Size exclusion at sub-nanometer scale,10.1016-j.inoche.2023.110722.json,Not Reported,Not Applicable,"IL@ZIF-8 effectively narrows the cut-off size, enhancing CO2/CH4 separation performance.",,,,,,,,
IL@ZIF-8,nitrogen,No,0.59 nm (largest pore diameter after confinement),Not Reported,MOF membrane,Size exclusion at sub-nanometer scale,0.364 nm,Size exclusion at sub-nanometer scale,10.1016-j.inoche.2023.110722.json,Not Reported,Not Applicable,"IL@ZIF-8 narrows the cut-off size effectively, improving selectivity.",,,,,,,,
IL@ZIF-8,methane,No,0.59 nm (largest pore diameter after confinement),Not Reported,MOF membrane,Size exclusion at sub-nanometer scale,0.38 nm,Size exclusion at sub-nanometer scale,10.1016-j.inoche.2023.110722.json,Not Reported,Not Applicable,"IL@ZIF-8 narrows the cut-off size effectively, improving selectivity.",,,,,,,,
IL@ZIF-8,carbon dioxide,Yes,"3.4 Ã… (crystallographically-determined), ~4.0 Ã… (effective aperture size)",3D cages,MOF composite,Reduction in effective aperture size of ZIF-8 due to the presence of [bmim][Tf2N].,3.3 Ã…,Size exclusion at sub-nanometer scale,10.1016-j.memsci.2016.03.050_1747625771869740_li2016.json,"25 Â°C, 1 bar",Not Applicable,Improved diffusivity and solubility coefficients for CO2 with increased IL@ZIF-8 loading.,,,,,,,,
IL@ZIF-8,nitrogen,No,"3.4 Ã… (crystallographically-determined), ~4.0 Ã… (effective aperture size)",3D cages,MOF composite,Reduction in effective aperture size of ZIF-8 due to the presence of [bmim][Tf2N].,3.64 Ã…,Size exclusion at sub-nanometer scale,10.1016-j.memsci.2016.03.050_1747625771869740_li2016.json,"25 Â°C, 1 bar",Not Applicable,Reduced permeability with increased IL@ZIF-8 loading.,,,,,,,,
IL@ZIF-8,methane,No,"3.4 Ã… (crystallographically-determined), ~4.0 Ã… (effective aperture size)",3D cages,MOF composite,Reduction in effective aperture size of ZIF-8 due to the presence of [bmim][Tf2N].,3.8 Ã…,Size exclusion at sub-nanometer scale,10.1016-j.memsci.2016.03.050_1747625771869740_li2016.json,"25 Â°C, 1 bar",Not Applicable,Reduced permeability with increased IL@ZIF-8 loading.,,,,,,,,
IL@ZIF-8,hydrogen,Yes,"3.4 Ã… (crystallographically-determined), ~4.0 Ã… (effective aperture size)",3D cages,MOF composite,Reduction in effective aperture size of ZIF-8 due to the presence of [bmim][Tf2N].,2.89 Ã…,Size exclusion at sub-nanometer scale,10.1016-j.memsci.2016.03.050_1747625771869740_li2016.json,"25 Â°C, 1 bar",Not Applicable,Enhanced permeability with increased IL@ZIF-8 loading.,,,,,,,,
IL@ZIF-8,carbon dioxide,Yes,"3.4 Ã… (narrowed after IL confinement), 4.0 Ã… (dilated at elevated temperature)",Nanocages,MOF composite,Size exclusion between CO2 and N2 by tuning the effective cage size with confined IL.,0.33 nm,Size exclusion at sub-nanometer scale,10.1016-j.memsci.2020.118101_1747625483075022_guo2020.json,"25 Â°C, feed pressure range of 3â€? bar",Not Applicable,CO2 permeability decreases with increasing IL concentration.,,,,,,,,
IL@ZIF-8,nitrogen,No,"3.4 Ã… (narrowed after IL confinement), 4.0 Ã… (dilated at elevated temperature)",Nanocages,MOF composite,Size exclusion between CO2 and N2 by tuning the effective cage size with confined IL.,0.364 nm,Size exclusion at sub-nanometer scale,10.1016-j.memsci.2020.118101_1747625483075022_guo2020.json,"25 Â°C, feed pressure range of 3â€? bar",Not Applicable,N2 molecules are cut off due to the narrowed effective cage size.,,,,,,,,
IL@ZIF-8,carbon dioxide,Yes,"3.4 Ã… (theoretical), reduced by IL incorporation",3D cages,MOF composite,Size exclusion at sub-nanometer scale with preferential adsorption,0.33 nm,Kinetic sieving,10.1016-j.seppur.2021.118722_1747625387044137_song2021.json,"Room temperature, various pressures",Not Applicable,Ionic liquids confined in ZIF-8 cavities enhance CO2 adsorption selectivity.,,,,,,,,
IL@ZIF-8,methane,Yes,"3.4 Ã… (theoretical), reduced by IL incorporation",3D cages,MOF composite,Size exclusion at sub-nanometer scale with preferential adsorption,0.38 nm,Kinetic sieving,10.1016-j.seppur.2021.118722_1747625387044137_song2021.json,"Room temperature, various pressures",Not Applicable,Ionic liquids confined in ZIF-8 cavities enhance CO2 adsorption selectivity.,,,,,,,,
IL@ZIF-8,nitrogen,Yes,"3.4 Ã… (theoretical), reduced by IL incorporation",3D cages,MOF composite,Size exclusion at sub-nanometer scale with preferential adsorption,0.364 nm,Kinetic sieving,10.1016-j.seppur.2021.118722_1747625387044137_song2021.json,"Room temperature, various pressures",Not Applicable,Ionic liquids confined in ZIF-8 cavities enhance CO2 adsorption selectivity.,,,,,,,,
IL@ZIF-8,carbon dioxide,Yes,Reduced effective cage size by IL confinement,SOD cage,MOF membrane,Continuous tuning of molecular sieving and adsorption behavior,0.33 nm,Size exclusion,10.1039-c7ta01142c_1747624171375442_kang2017.json,RT,Not Applicable,Enhanced adsorption selectivity due to IL incorporation.,,,,,,,,
IL@ZIF-8,nitrogen,No,Reduced effective cage size by IL confinement,SOD cage,MOF membrane,Continuous tuning of molecular sieving and adsorption behavior,0.364 nm,Size exclusion,10.1039-c7ta01142c_1747624171375442_kang2017.json,RT,Not Applicable,Enhanced diffusion selectivity due to IL incorporation.,,,,,,,,
IL@ZIF-8,methane,No,Reduced effective cage size by IL confinement,SOD cage,MOF membrane,Continuous tuning of molecular sieving and adsorption behavior,0.38 nm,Size exclusion,10.1039-c7ta01142c_1747624171375442_kang2017.json,RT,Not Applicable,Transcended the upper bound of polymer membranes for CO2/CH4 separation.,,,,,,,,
IFP-7,deuterium,Yes,Not Reported,Not Reported,MOFs,Kinetic quantum sieving based on de Broglie wavelength differences.,Not Reported,Quantum sieving,10.1002-cssc.202000562_1747626001082491_zeng2020.json,77 K,Not Applicable,Separation factor not explicitly stated.,,,,,,,,
IFP-4,deuterium,Yes,Not Reported,Not Reported,MOFs,Kinetic quantum sieving based on de Broglie wavelength differences.,Not Reported,Quantum sieving,10.1002-cssc.202000562_1747626001082491_zeng2020.json,77 K,Not Applicable,Separation factor not explicitly stated.,,,,,,,,
IFP-3,deuterium,Yes,Not Reported,Not Reported,MOFs,Kinetic quantum sieving based on de Broglie wavelength differences.,Not Reported,Quantum sieving,10.1002-cssc.202000562_1747626001082491_zeng2020.json,30 K,Not Applicable,Separation factor not explicitly stated.,,,,,,,,
IFP-1,deuterium,Yes,Not Reported,Not Reported,MOFs,Kinetic quantum sieving based on de Broglie wavelength differences.,Not Reported,Quantum sieving,10.1002-cssc.202000562_1747626001082491_zeng2020.json,30 K,Not Applicable,Separation factor not explicitly stated.,,,,,,,,
ICOF-101-Na,nitrogen,Temperature-dependent,2.9 Ã… to 4.0 Ã… (temperature-dependent),2D layered structure with ion-dipole interaction,Other,Thermoregulatory molecular sieving with sub-angstrom resolution (<0.2 Ã…),3.64 Ã…,Thermoregulatory molecular sieving,s40843-024-3065-4.json,25Â°C to 95Â°C,Not Applicable,Nitrogen can pass at elevated temperatures while methane is blocked.,,,,,,,,
ICOF-101-Na,methane,Temperature-dependent,2.9 Ã… to 4.0 Ã… (temperature-dependent),2D layered structure with ion-dipole interaction,Other,Thermoregulatory molecular sieving with sub-angstrom resolution (<0.2 Ã…),3.8 Ã…,Thermoregulatory molecular sieving,s40843-024-3065-4.json,25Â°C to 95Â°C,Not Applicable,Methane is blocked at higher temperatures due to pore shrinkage.,,,,,,,,
ICOF-101-Na,oxygen,Temperature-dependent,2.9 Ã… to 4.0 Ã… (temperature-dependent),2D layered structure with ion-dipole interaction,Other,Thermoregulatory molecular sieving with sub-angstrom resolution (<0.2 Ã…),3.46 Ã…,Thermoregulatory molecular sieving,s40843-024-3065-4.json,25Â°C to 95Â°C,Not Applicable,Oxygen separation from nitrogen was achieved with high selectivity (~20).,,,,,,,,
H-ZIF-8 colloidosomes,nitrogen-doped graphene quantum dots,No,2-10 nm,Not Reported,MOF composite,Size exclusion at sub-nanometer scale,15.9 nm,Size exclusion,10.1021-acsanm.2c00430.json,Not Reported,Not Applicable,Anchored on the outer surface due to molecular sieving property of the shell.,,,,,,,,
