Repository: MontageBai/Data-driven-discovery-of-metal-organic-frameworks-for-sieving-separation-of-C5-quinary-mixture-

File: AdsorptionInformationCard/After Process JSON.csv (part 32 of 46)
Materials Name,Molecule Name,Can Pass SievingPore Size,Structure Type,Material Category,Sieving Mechanism,Molecular Size,Mechanism,File Name,Test Conditions,Threshold Pressure,Additional Info,,,,,,,,,
H-ZIF-8 colloidosomes,glucose oxidase,Yes,2-10 nm,Not Reported,MOF composite,Size exclusion at sub-nanometer scale,6.0 nm x 5.2 nm x 7.7 nm,Kinetic sieving,10.1021-acsanm.2c00430.json,Not Reported,Not Applicable,Encapsulated in the hollow cavity due to fitting within pore aperture.,,,,,,,,
H-ZIF-8 (Hollow ZIF-8),carbon dioxide,Yes,Not Reported,Not Reported,MOF composite,Hollow structure with dense outer shell,0.33 nm,Facilitated transport through hollow structures,10.1016-j.pmatsci.2018.11.002_1747626770311004_6cb6ed285e418aed00f9e69759cad797.json,35Â°C,Not Applicable,Higher CO2 concentration maintained near active sites,,,,,,,,
H-ZIF-8 (Hollow ZIF-8),methane,No,Not Reported,Not Reported,MOF composite,Hollow structure with dense outer shell,0.38 nm,Size exclusion at sub-nanometer scale,10.1016-j.pmatsci.2018.11.002_1747626770311004_6cb6ed285e418aed00f9e69759cad797.json,35Â°C,Not Applicable,Improved selectivity due to dense outer shell,,,,,,,,
HZIF-8,water,Yes,"3.4 Ã… (nominal diameter), 4.2 Ã… (gate-opening diameter)",Hollow nanospheres with microporous shell,MOF composite,Size exclusion at sub-nanometer scale,0.268 nm,Molecular sieving,10.1016-j.memsci.2018.03.024_1747626194349514_cheng2018.json,"76 Â°C, 90 wt% ethanol aqueous solution",Not Applicable,Water molecules pass through the micropores of HZIF-8 due to their smaller size compared to ethanol.,,,,,,,,
HZIF-8,ethanol,No,"3.4 Ã… (nominal diameter), 4.2 Ã… (gate-opening diameter)",Hollow nanospheres with microporous shell,MOF composite,Size exclusion at sub-nanometer scale,0.45 nm,Size exclusion,10.1016-j.memsci.2018.03.024_1747626194349514_cheng2018.json,"76 Â°C, 90 wt% ethanol aqueous solution",Not Applicable,Ethanol molecules are excluded due to their larger size compared to the pore aperture of HZIF-8.,,,,,,,,
Hybrid CMS (HCMS) membranes,carbon dioxide,Yes,3â€? Ã… and 4â€? Ã… (bimodal distribution),Densified and interconnected carbon structures with ultramicropores,MOF composite,Size exclusion at sub-nanometer scale,0.33 nm,Kinetic sieving,10.1002-smll.202104698.json,"2 bar, 35 Â°C",Not Applicable,Higher CO2 permeability compared to CMS membranes,,,,,,,,
Hybrid CMS (HCMS) membranes,methane,No,3â€? Ã… and 4â€? Ã… (bimodal distribution),Densified and interconnected carbon structures with ultramicropores,MOF composite,Size exclusion at sub-nanometer scale,0.38 nm,Size exclusion,10.1002-smll.202104698.json,"2 bar, 35 Â°C",Not Applicable,Improved CO2/CH4 selectivity due to narrow pore size distribution,,,,,,,,
Hybrid CMS (HCMS) membranes,propylene,Yes,3â€? Ã… and 4â€? Ã… (bimodal distribution),Densified and interconnected carbon structures with ultramicropores,MOF composite,Size exclusion at sub-nanometer scale,0.46 nm,Kinetic sieving,10.1002-smll.202104698.json,"2â€? bar, 35â€?0 Â°C",Not Applicable,Twofold higher C3H6 permeability and improved C3H6/C3H8 selectivity compared to CMS membranes,,,,,,,,
Hybrid CMS (HCMS) membranes,propane,No,3â€? Ã… and 4â€? Ã… (bimodal distribution),Densified and interconnected carbon structures with ultramicropores,MOF composite,Size exclusion at sub-nanometer scale,0.49 nm,Size exclusion,10.1002-smll.202104698.json,"2â€? bar, 35â€?0 Â°C",Not Applicable,Significantly improved C3H6/C3H8 separation performance,,,,,,,,
Hyb-PGO/ZIF-8,dispersal red,No,Not Reported,Not Reported,MOF composite,Size exclusion at sub-nanometer scale,0.3243 nm (estimated),Size exclusion,10.1021-acsami.4c13400.json,"7 bar, room temperature",Not Applicable,Rejection rate improved from 6.5% (pristine PGO) to 80% (Hyb-PGO/ZIF-8),,,,,,,,
Hyb-PGO/ZIF-8,protoporphyrin IX,No,Not Reported,Not Reported,MOF composite,Size exclusion at sub-nanometer scale,0.563 nm (estimated),Size exclusion,10.1021-acsami.4c13400.json,"7 bar, room temperature",Not Applicable,100% rejection achieved for this neutral dye,,,,,,,,
Hyb-PGO/ZIF-8,methylene blue,Yes,Not Reported,Not Reported,MOF composite,Size exclusion at sub-nanometer scale,Not Reported,Size exclusion,10.1021-acsami.4c13400.json,Not Reported,Not Applicable,MWCO improved from 570 g/mol (pristine PGO) to 320 g/mol (Hyb-PGO/ZIF-8),,,,,,,,
hww + N599 + N320 + E50 + E51,carbon dioxide,Yes,Not Reported,Not Reported,MOFs,Enhanced binding through multiple node interactions,0.33 nm,Multiple interactions with oxygen atoms of nodes,10.1021-acs.chemmater.4c01969.json,"298 K, 1 bar",Not Applicable,Strong adsorption due to multiple node interactions,,,,,,,,
hww + N599 + N320 + E50 + E51,nitrogen,No,Not Reported,Not Reported,MOFs,Enhanced binding through multiple node interactions,0.364 nm,Size exclusion and weak interaction,10.1021-acs.chemmater.4c01969.json,"298 K, 1 bar",Not Applicable,Negligible nitrogen adsorption,,,,,,,,
HSO3-UiO-66@PVC,lithium,Yes,0.60 nm (sulfonated),Not Reported,MOF composite,Size exclusion combined with chemical interaction,"0.076 nm (unhydrated), 0.38 nm (hydrated)",Size exclusion at sub-nanometer scale,10.1016-j.memsci.2019.117724_1747624785201821_10.1016@j.memsci.2019.117724.json,"1 mol L-1 LiCl, pH=6.87",Not Applicable,Diffusion coefficient: 2.0Ã—10^-10 cmÂ² sâ�»Â?,,,,,,,,
HSO3-UiO-66@PVC,magnesium,Conditional (see Additional Info),0.60 nm (sulfonated),Not Reported,MOF composite,Size exclusion combined with chemical interaction,"0.086 nm (unhydrated), 0.43 nm (hydrated)",Binding affinity with sulfonate groups,10.1016-j.memsci.2019.117724_1747624785201821_10.1016@j.memsci.2019.117724.json,"1 mol L-1 MgCl2, pH=6.87",Not Applicable,Diffusion coefficient: 4.67Ã—10^-11 cmÂ² sâ�»Â? Strong interaction between sulfonate groups and Mg2+ delays transfer.,,,,,,,,
H-SiO2,benzoic acid,Yes,Not Reported,zeolite-like eight-membered ring pores and interlayer spaces,Other,Size exclusion at sub-nanometer scale via flexible intralayer microchannels,Not Reported,exchange with acetonitrile in intralayer microchannels,10.1021-acsami.4c08841.json,"acetonitrile solution, room temperature",Not Applicable,Benzoic acid adsorption initiated by pre-adsorbed acetonitrile expanding the intralayer microchannels.,,,,,,,,
H-SiO2,phenol,Yes,Not Reported,zeolite-like eight-membered ring pores and interlayer spaces,Other,Size exclusion at sub-nanometer scale via flexible intralayer microchannels,Not Reported,"adsorption in interlayer space in water, intralayer microchannels in acetonitrile",10.1021-acsami.4c08841.json,"acetonitrile or water, room temperature",Not Applicable,"Phenol adsorption depends on the solvent: hydrophobic interaction in acetonitrile, hydrophilic interaction in water.",,,,,,,,
H-SiO2,acetonitrile,Yes,Not Reported,zeolite-like eight-membered ring pores and interlayer spaces,Other,Size exclusion at sub-nanometer scale via flexible intralayer microchannels,Not Reported,accommodation in intralayer microchannels via hydrophobic interactions,10.1021-acsami.4c08841.json,"vapor phase and liquid phase, room temperature",Not Applicable,"Acetonitrile pre-adsorption expands intralayer microchannels, enabling further adsorption of benzoic acid or phenol.",,,,,,,,
HS-1,carbon dioxide,Yes,Not Reported,Not Reported,MOF composite,Not Reported,3.3 Ã…,Chemical adsorption via open metal sites,10.1021-acssuschemeng.0c05155_1747625285029910_10.1021@acssuschemeng.0c05155.json,"298 K, 1 bar",Not Applicable,Hybrid structure increases CO2 uptake significantly.,,,,,,,,
H-pore-21,3-Chloropropene,Yes,Not Reported,2D monolayer with nanopores,Other,Size exclusion at sub-nanometer scale combined with conformational preferences.,Not Reported,Conformation-induced sieving,10.1039-c9cp00137a_1747626536305856_10.1039@C9CP00137A.json,"350 K, pressure difference between chambers",Not Applicable,Lower energy penalty to twist to the cis-conformation preferred by the pore.,,,,,,,,
H-pore-21,1-Chloropropane,No,Not Reported,2D monolayer with nanopores,Other,Size exclusion at sub-nanometer scale combined with conformational preferences.,Not Reported,Conformation-induced sieving,10.1039-c9cp00137a_1747626536305856_10.1039@C9CP00137A.json,"350 K, pressure difference between chambers",Not Applicable,Higher energy penalty to twist to the cis-conformation preferred by the pore.,,,,,,,,
H-pore-18,3-Chloropropene,Yes,Not Reported,2D monolayer with nanopores,Other,Size exclusion at sub-nanometer scale combined with conformational preferences.,Not Reported,Conformation-induced sieving,10.1039-c9cp00137a_1747626536305856_10.1039@C9CP00137A.json,"350 K, pressure difference between chambers",Not Applicable,Lower energy penalty to twist to the cis-conformation preferred by the pore.,,,,,,,,
H-pore-18,1-Chloropropane,No,Not Reported,2D monolayer with nanopores,Other,Size exclusion at sub-nanometer scale combined with conformational preferences.,Not Reported,Conformation-induced sieving,10.1039-c9cp00137a_1747626536305856_10.1039@C9CP00137A.json,"350 K, pressure difference between chambers",Not Applicable,Higher energy penalty to twist to the cis-conformation preferred by the pore.,,,,,,,,
H-pore-16,3-Chloropropene,Yes,Not Reported,2D monolayer with nanopores,Other,Size exclusion at sub-nanometer scale combined with conformational preferences.,Not Reported,Conformation-induced sieving,10.1039-c9cp00137a_1747626536305856_10.1039@C9CP00137A.json,"350 K, pressure difference between chambers",Not Applicable,Lower energy penalty to twist to the cis-conformation preferred by the pore.,,,,,,,,
H-pore-16,1-Chloropropane,No,Not Reported,2D monolayer with nanopores,Other,Size exclusion at sub-nanometer scale combined with conformational preferences.,Not Reported,Conformation-induced sieving,10.1039-c9cp00137a_1747626536305856_10.1039@C9CP00137A.json,"350 K, pressure difference between chambers",Not Applicable,Higher energy penalty to twist to the cis-conformation preferred by the pore.,,,,,,,,
HP-MOF-Arg@mSiO2,glycopeptides,Yes,"1.5 nm (micropores), 3.7 nm (mesopores)",Hierarchical porous structure,MOF composite,Size exclusion at sub-nanometer scale via a hierarchical porous structure composed of microporous UiO-66-NH2 and mesoporous SiO2 shell.,Not Reported,Size exclusion at mesoporous channels,10.1016_j.talanta.2021.123193.json,"Acidic aqueous solution, 37 Â°C",Not Applicable,The material's hierarchical pore structure allows small glycopeptides to pass through while excluding larger proteins.,,,,,,,,
HP-MOF-Arg@mSiO2,bovine serum albumin (BSA),No,"1.5 nm (micropores), 3.7 nm (mesopores)",Hierarchical porous structure,MOF composite,Size exclusion at sub-nanometer scale via a hierarchical porous structure composed of microporous UiO-66-NH2 and mesoporous SiO2 shell.,66 kDa,Size exclusion at mesoporous channels,10.1016_j.talanta.2021.123193.json,Simulated biological samples with IgG and BSA mixtures,Not Applicable,"Large proteins like BSA are excluded by the mesoporous silica shell, enhancing selectivity for glycopeptides.",,,,,,,,
HP-MOF-Arg@mSiO2,immunoglobulin G (IgG),No,"1.5 nm (micropores), 3.7 nm (mesopores)",Hierarchical porous structure,MOF composite,Size exclusion at sub-nanometer scale via a hierarchical porous structure composed of microporous UiO-66-NH2 and mesoporous SiO2 shell.,150 kDa,Size exclusion at mesoporous channels,10.1016_j.talanta.2021.123193.json,Simulated biological samples with IgG and BSA mixtures,Not Applicable,High-abundance proteins such as IgG are effectively excluded due to the size-exclusion effect of the mesoporous channels.,,,,,,,,
HPM membrane,hydrogen,Yes,"3.4 Ã… (ZIF-8 window), 0.8 nm (cavity in linker-mixed 3DS phase)",2D lamellar and 3D sodalite phases,MOF membrane,Size exclusion at sub-nanometer scale due to narrow transport pathways in the 3DS phase and suppressed framework flexibility,2.89 Ã…,Size exclusion at sub-nanometer scale,10.1002-smll.202205542.json,"25 Â°C, 100 kPa",Not Applicable,H2 permeance reaches 3.9 Ã— 10^-7 mol m^-2 s^-1 Pa^-1 (1176 GPU),,,,,,,,
HPM membrane,carbon dioxide,No,"3.4 Ã… (ZIF-8 window), 0.8 nm (cavity in linker-mixed 3DS phase)",2D lamellar and 3D sodalite phases,MOF membrane,Size exclusion at sub-nanometer scale due to narrow transport pathways in the 3DS phase and suppressed framework flexibility,3.3 Ã…,Size exclusion at sub-nanometer scale,10.1002-smll.202205542.json,"25 Â°C, 100 kPa",Not Applicable,H2/CO2 selectivity averages 327,,,,,,,,
HPM membrane,oxygen,No,"3.4 Ã… (ZIF-8 window), 0.8 nm (cavity in linker-mixed 3DS phase)",2D lamellar and 3D sodalite phases,MOF membrane,Size exclusion at sub-nanometer scale due to narrow transport pathways in the 3DS phase and suppressed framework flexibility,3.46 Ã…,Size exclusion at sub-nanometer scale,10.1002-smll.202205542.json,"25 Â°C, 100 kPa",Not Applicable,H2/O2 selectivity averages 414,,,,,,,,
HPM membrane,nitrogen,No,"3.4 Ã… (ZIF-8 window), 0.8 nm (cavity in linker-mixed 3DS phase)",2D lamellar and 3D sodalite phases,MOF membrane,Size exclusion at sub-nanometer scale due to narrow transport pathways in the 3DS phase and suppressed framework flexibility,3.64 Ã…,Size exclusion at sub-nanometer scale,10.1002-smll.202205542.json,"25 Â°C, 100 kPa",Not Applicable,H2/N2 selectivity averages 470,,,,,,,,
HPM membrane,methane,No,"3.4 Ã… (ZIF-8 window), 0.8 nm (cavity in linker-mixed 3DS phase)",2D lamellar and 3D sodalite phases,MOF membrane,Size exclusion at sub-nanometer scale due to narrow transport pathways in the 3DS phase and suppressed framework flexibility,3.8 Ã…,Size exclusion at sub-nanometer scale,10.1002-smll.202205542.json,"25 Â°C, 100 kPa",Not Applicable,H2/CH4 selectivity averages 522,,,,,,,,
HPF-5,carbon dioxide,Yes,5.3 Ã… (NLDFT Carbon model),"Hierarchical, ultra-microporous to microporous",Other,Polarizing environment provided by phenolic -OH groups and carbonyl moieties,0.33 nm,Moderate interactions with framework functional groups,10.1039-c7ta01979c_1747626645834221_nandi2017.json,"298 K, up to 35 bar",Not Applicable,High CO2 uptake (12.5 mmol/g at 35 bar),,,,,,,,
HPF-5,hydrogen,No,5.3 Ã… (NLDFT Carbon model),"Hierarchical, ultra-microporous to microporous",Other,Polarizing environment provided by phenolic -OH groups and carbonyl moieties,0.29 nm,Size exclusion and lack of strong polarizing interactions,10.1039-c7ta01979c_1747626645834221_nandi2017.json,"298 K, up to 35 bar",Not Applicable,Negligible H2 uptake due to absence of strong polarizing groups,,,,,,,,
HPF-4,carbon dioxide,Yes,13.4 Ã… (NLDFT Carbon model),"Hierarchical, ultra-microporous to microporous",Other,"Polarizing environment provided by phenolic -OH groups, triazine rings, and carbonyl moieties",0.33 nm,Moderate interactions with framework functional groups,10.1039-c7ta01979c_1747626645834221_nandi2017.json,"298 K, up to 35 bar",Not Applicable,Record-high CO2 uptake (14.7 mmol/g at 35 bar) and working capacity (~6.8 mmol/g for 10-1 bar swing),,,,,,,,
HPF-4,hydrogen,No,13.4 Ã… (NLDFT Carbon model),"Hierarchical, ultra-microporous to microporous",Other,"Polarizing environment provided by phenolic -OH groups, triazine rings, and carbonyl moieties",0.29 nm,Size exclusion and lack of strong polarizing interactions,10.1039-c7ta01979c_1747626645834221_nandi2017.json,"298 K, up to 35 bar",Not Applicable,Negligible H2 uptake due to absence of strong polarizing groups,,,,,,,,
HPF-3,carbon dioxide,Yes,6.5 Ã… (NLDFT Carbon model),"Hierarchical, ultra-microporous to microporous",Other,"Polarizing environment provided by phenolic -OH groups, triazine rings, and carbonyl moieties",0.33 nm,Moderate interactions with framework functional groups,10.1039-c7ta01979c_1747626645834221_nandi2017.json,"298 K, up to 35 bar",Not Applicable,High CO2 uptake observed (15 mmol/g at 35 bar),,,,,,,,
HPF-3,hydrogen,No,6.5 Ã… (NLDFT Carbon model),"Hierarchical, ultra-microporous to microporous",Other,"Polarizing environment provided by phenolic -OH groups, triazine rings, and carbonyl moieties",0.29 nm,Size exclusion and lack of strong polarizing interactions,10.1039-c7ta01979c_1747626645834221_nandi2017.json,"298 K, up to 35 bar",Not Applicable,Negligible H2 uptake due to absence of strong polarizing groups,,,,,,,,
Homo-chiral L-POST-1,"[Ru(2,20-bipyridyl)3]Cl2",Yes,Not Reported,2D layer with chiral 1D channels,MOFs,Enantioselective separation via chemical mechanism,Not Reported,Chemical adsorption and enantioselective separation,10.1039-c0sc00144a_1747625844070566_cychosz2010.json,Not Reported,Not Applicable,"80% proton exchange in channels, 66% enantiomeric excess obtained.",,,,,,,,
HOMMS@TiO2,phosphopeptides,Yes,Not Reported,Not Reported,Other,Size exclusion at sub-nanometer scale,Not Reported,Size exclusion,10.1016-j.trac.2019.115658_1747626542037783_li2019.json,Not Reported,Not Applicable,Detection limit estimated to be as low as 8 fmol.,,,,,,,,
HOMMS@Poly VPBA,glycopeptides,Yes,Not Reported,Not Reported,Other,Not Reported,Not Reported,Reversible covalent bond formation,10.1016-j.trac.2019.115658_1747626542037783_li2019.json,Not Reported,Not Applicable,Remarkable selectivity (1:50) and low detection limits (1 ng/mL).,,,,,,,,
HOF-102,cytochrome c,Yes,2.5 x 3.0 nm,Not Reported,Other,Not Reported,3.6 x 2.4 x 2.2 nm,Size exclusion,d1cs01011e.json,Not Reported,Not Applicable,Loading capacity measured to be approximately 30 wt%.,,,,,,,,
HNUST-1,carbon dioxide,Yes,6 Ã— 8 Ã…,Not Reported,MOFs,Not Reported,3.3 Ã…,Chemical adsorption via open metal sites and ligand interaction,10.1021-acssuschemeng.0c05155_1747625285029910_10.1021@acssuschemeng.0c05155.json,"273 K, 1 bar",Not Applicable,Higher CO2 uptake compared to NJU-Bai3 due to smaller pore sizes.,,,,,,,,
HMIL-101,proton,Yes,Not Reported,hollow core-shell structure,MOF composite,Size exclusion at sub-nanometer scale,Not Reported,Grotthuss and vehicle mechanisms,10.1016_j.memsci.2024.123607.json,"98% RH, various temperatures",Not Applicable,The hollow cavity facilitates nearly resistance-free diffusion.,,,,,,,,
HMIL-101,sodium anthraquinone-2-sulfonate,No,Not Reported,hollow core-shell structure,MOF composite,Size exclusion at sub-nanometer scale,less than 2 nm,Size exclusion,10.1016_j.memsci.2024.123607.json,aqueous environment,Not Applicable,The lattice-perfect shell acts as a physical barrier against electrolyte diffusion.,,,,,,,,
HMIL-101,"1,2-dihydroxybenzene-3,5-disulfonic acid disodium salt monohydrate",No,Not Reported,hollow core-shell structure,MOF composite,Size exclusion at sub-nanometer scale,less than 2 nm,Size exclusion,10.1016_j.memsci.2024.123607.json,aqueous environment,Not Applicable,The lattice-perfect shell acts as a physical barrier against electrolyte diffusion.,,,,,,,,
H-mag,benzoic acid,No,Not Reported,interlayer spaces only,Other,Not Reported,Not Reported,Not Reported,10.1021-acsami.4c08841.json,"acetonitrile solution, room temperature",Not Applicable,H-mag does not adsorb benzoic acid effectively; basal spacing increases gradually.,,,,,,,,
H-mag,phenol,Yes,Not Reported,interlayer spaces only,Other,Not Reported,Not Reported,adsorption in interlayer spaces,10.1021-acsami.4c08841.json,"aqueous solution, room temperature",Not Applicable,Phenol adsorption occurs preferentially in the interlayer spaces of H-mag.,,,,,,,,
H-mag,acetonitrile,Yes,Not Reported,interlayer spaces only,Other,Not Reported,Not Reported,gradual adsorption into interlayer spaces,10.1021-acsami.4c08841.json,"vapor phase and liquid phase, room temperature",Not Applicable,Acetonitrile adsorption causes gradual basal spacing increase but no abrupt uptake like in H-SiO2.,,,,,,,,
HKUST-1-on-ZIF-8,xylene,Yes,"9.0 Ã… (HKUST-1), 3.4 Ã… (ZIF-8)",Not Reported,MOF composite,Size exclusion at sub-nanometer scale,6.8 Ã…,molecular-sieving,10.1016_j.nantod.2022.101726.json,Not Reported,Not Applicable,A large number of xylene molecules were adsorbed on the HKUST-1 due to specific interactions between xylene and Cu2+ of the MOFs.,,,,,,,,
HKUST-1-on-ZIF-8,methanol,No,"9.0 Ã… (HKUST-1), 3.4 Ã… (ZIF-8)",Not Reported,MOF composite,Size exclusion at sub-nanometer scale,3.8 Ã…,molecular-sieving,10.1016_j.nantod.2022.101726.json,Not Reported,Not Applicable,Small amount of methanol molecules diffused into both the HKUST-1 and the ZIF-8 layer.,,,,,,,,
HKUST-1-alginate composite,carbon dioxide,Not Reported,Not Reported,3D cages,MOF composite,Not Reported,0.33 nm,Not Reported,10.1021-acsami.6b04505_1747625059921922_zhu2016.json,Not Reported,Not Applicable,The composite showed low surface area due to interpenetration of alginate chains into MOF pores.,,,,,,,,
HKUST-1@ZrO2,ethanol,Conditional (see Additional Info),Not Reported,Not Reported,MOF composite,Size exclusion at sub-nanometer scale,0.44 nm,Size exclusion at sub-nanometer scale,10.1007-s12274-023-5505-5.json,"298 K, 1 bar",Not Applicable,Detection limit for ethanol is 7.69 ppm; Specific sensing enhanced by hydrogen bonding interactions between -OH groups on ZrO2 surface and ethanol molecules.,,,,,,,,
HKUST-1@TiO2,ethanol,Yes,Not Reported,Not Reported,MOF composite,Size exclusion at sub-nanometer scale,0.44 nm,Size exclusion at sub-nanometer scale,10.1007-s12274-023-5505-5.json,"298 K, 1 bar",Not Applicable,Selective adsorption of ethanol due to hydrogen bonding interactions with -OH groups on the surface of TiO2 nanoparticles.,,,,,,,,
HKUST-1@SnO2,ethanol,No,Not Reported,Not Reported,MOF composite,Size exclusion at sub-nanometer scale,0.44 nm,Size exclusion at sub-nanometer scale,10.1007-s12274-023-5505-5.json,"298 K, 1 bar",Not Applicable,Detection limit for ethanol is 16.67 ppm; Weaker response compared to TiO2 and ZrO2 composites.,,,,,,,,
HKUST-1@MMS hybrid,nitromethane,Yes,"0.6 nm, 0.8 nm, 0.9 nm (micropores), 17.6 nm (mesopores)",Hierarchical micro-/mesoporous structure,MOF composite,Size exclusion at sub-nanometer scale,Not Reported,Size exclusion,10.1016-j.micromeso.2020.110136_1747626031744603_isaeva2020.json,"20 Â°C, propan-2-ol solvent",Not Applicable,Nitromethane participated in the Henry reaction over the HKUST-1@MMS hybrid.,,,,,,,,
HKUST-1@MMS hybrid,4-nitrobenzaldehyde,Yes,"0.6 nm, 0.8 nm, 0.9 nm (micropores), 17.6 nm (mesopores)",Hierarchical micro-/mesoporous structure,MOF composite,Size exclusion at sub-nanometer scale,Not Reported,Size exclusion,10.1016-j.micromeso.2020.110136_1747626031744603_isaeva2020.json,"20 Â°C, propan-2-ol solvent",Not Applicable,4-Nitrobenzaldehyde participated in the Henry reaction over the HKUST-1@MMS hybrid.,,,,,,,,
HKUST-1/TiO2NM,tyrosine,Yes,"1.3 nm (micropores), 3.7 nm (mesopores)",Not Reported,MOF composite,Size exclusion at sub-nanometer scale,0.59 nm,Size exclusion at sub-nanometer scale,10.1021-acsami.2c05296.json,"pH 7.0, 25 Â°C",Not Applicable,Adsorption driven by Ï€âˆ’Ï€ interaction and microporous structure of HKUST-1.,,,,,,,,
HKUST-1/TiO2NM,hemoglobin,No,"1.3 nm (micropores), 3.7 nm (mesopores)",Not Reported,MOF composite,Size exclusion at sub-nanometer scale,Not Reported,Size exclusion at sub-nanometer scale,10.1021-acsami.2c05296.json,"pH 7.0, 25 Â°C",Not Applicable,Hemoglobin adsorbs on the external surface of HKUST-1 due to affinity interactions with Cu(II) nodes.,,,,,,,,
HKUST-1/TiO2NM,Î²-casein,No,"1.3 nm (micropores), 3.7 nm (mesopores)",Not Reported,MOF composite,Size exclusion at sub-nanometer scale,Not Reported,Size exclusion at sub-nanometer scale,10.1021-acsami.2c05296.json,"pH 7.0, 25 Â°C",Not Applicable,Î²-casein adsorbs on the TiO2 surface via bidentate bindings with phosphate groups.,,,,,,,,
HKUST-1/GO,carbon dioxide,Yes,Not Reported,Not Reported,MOF composite,Not Reported,Not Reported,Physical adsorption,10.1007-s10934-021-01125-w_1747625728400827_qu2021.json,305 K,Not Applicable,Adsorption capacity for CO2 is 2.5 mmol/g.,,,,,,,,
HKUST-1/GO,toluene,Yes,Not Reported,Not Reported,MOF composite,Not Reported,Not Reported,Physical adsorption,10.1007-s10934-021-01125-w_1747625728400827_qu2021.json,298 K,Not Applicable,Adsorption capacity for toluene is 9.1 mmol/g.,,,,,,,,
HKUST-1/GO,ammonia,Yes,Not Reported,Not Reported,MOF composite,Not Reported,Not Reported,Reactive adsorption,10.1007-s10934-021-01125-w_1747625728400827_qu2021.json,301 K,Not Applicable,Adsorption capacity for ammonia is 13.2 mmol/g.,,,,,,,,
HKUST-1,lithium bis(trifluoromethanesulfonyl)imide,No,6.9 Ã… (pore aperture),3D multimodal channels,MOFs,Size-selective exclusion of TFSIâˆ?anions due to small pore aperture and non-uniform distribution of Cu2+ sites.,7.9 Ã… (TFSIâˆ?anion),Size exclusion at sub-nanometer scale,10.1002-adma.202211841.json,"30 Â°C, 1 m LiTFSI in DME",Not Applicable,"Small pore aperture of HKUST-1 selectively excludes TFSIâˆ?anions, leading to enhanced Li+ transference number.",,,,,,,,
HKUST-1,"1,2-dimethoxyethane",Yes,6.9 Ã… (pore aperture),3D multimodal channels,MOFs,Size-selective exclusion of TFSIâˆ?anions due to small pore aperture and non-uniform distribution of Cu2+ sites.,<5.0 Ã…,Vehicle-type mechanism,10.1002-adma.202211841.json,"30 Â°C, 1 m LiTFSI in DME",Not Applicable,DME facilitates Li+ ion mobility via vehicle-type conduction mechanism.,,,,,,,,
HKUST-1,water,Yes,Not Reported,3D cages,MOFs,Size-dependent guest inclusion and host-guest interactions,0.276 nm,Host-guest interaction via coordination to copper-paddlewheel and hydrogen bonding,10.1002-admi.202000408_1747626585477105_babal2020.json,"Room temperature, relative humidity 30% and 70%",Not Applicable,Dielectric constant increased significantly with water sorption.,,,,,,,,
HKUST-1,iodine,Yes,Not Reported,3D cages,MOFs,Size-dependent guest inclusion and host-guest interactions,Not Reported,Preferential adsorption near copper paddlewheel and BTC linker,10.1002-admi.202000408_1747626585477105_babal2020.json,"Room temperature, encapsulated via vapor diffusion",Not Applicable,Iodine forms a hydrophobic barrier that hinders water uptake.,,,,,,,,
HKUST-1,methanol,Yes,Not Reported,3D cages,MOFs,Size-dependent guest inclusion and host-guest interactions,0.38 nm,Weak hydrogen bonding with framework and adjacent molecules,10.1002-admi.202000408_1747626585477105_babal2020.json,"Room temperature, encapsulated via vapor flow",Not Applicable,Methanol increases dielectric constant moderately compared to water.,,,,,,,,
HKUST-1,ethanol,Yes,Not Reported,3D cages,MOFs,Size-dependent guest inclusion and host-guest interactions,0.44 nm,Stronger hydrophobic interaction with BTC linker compared to methanol,10.1002-admi.202000408_1747626585477105_babal2020.json,"Room temperature, encapsulated via vapor flow",Not Applicable,Ethanol exhibits slower expulsion rate due to clustering in pores.,,,,,,,,
HKUST-1,water,Yes,Not Reported,Not Reported,MOFs,Not Reported,Not Reported,Size exclusion,10.1002-advs.202104374.json,Variable humidity levels,Not Applicable,HKUST-1 films showed sensitive detection toward variable humidity concentrations.,,,,,,,,
HKUST-1,carbon dioxide,Yes,Not Reported,Not Reported,MOFs,Strong electrostatic interactions with open metal sites,3.3 Ã…,Strong electrostatic interactions with open Cu2+ sites,10.1002-asia.201400031_1747624984303675_li2014.json,"298 K, 1 bar",Not Applicable,High CO2/N2 selectivity of 101 and CO2/CH4 selectivity of 7.4,,,,,,,,
HKUST-1,nitrogen,No,Not Reported,Not Reported,MOFs,Strong electrostatic interactions with open metal sites,3.64 Ã…,Size exclusion due to smaller pore size compared to nitrogen,10.1002-asia.201400031_1747624984303675_li2014.json,"298 K, 1 bar",Not Applicable,Low uptake of nitrogen due to weaker interactions,,,,,,,,
HKUST-1,methane,No,Not Reported,Not Reported,MOFs,Strong electrostatic interactions with open metal sites,3.8 Ã…,Size exclusion due to smaller pore size compared to methane,10.1002-asia.201400031_1747624984303675_li2014.json,"298 K, 1 bar",Not Applicable,Lower uptake of methane compared to CO2,,,,,,,,
HKUST-1,lithium,Yes,"0.85 nm (BET), 8~9 Ã… (theoretical)",3D channels,MOF membrane,Size exclusion at sub-nanometer scale,Not Reported,Size exclusion,10.1002-chem.202301163.json,"500 ppm concentration, 20Â°C, pH of the solution itself, 1 V applied voltage",Not Applicable,Ion flux: 1.97 mol h^-1 m^-2,,,,,,,,
HKUST-1,sodium,Yes,"0.85 nm (BET), 8~9 Ã… (theoretical)",3D channels,MOF membrane,Size exclusion at sub-nanometer scale,Not Reported,Size exclusion,10.1002-chem.202301163.json,"500 ppm concentration, 20Â°C, pH of the solution itself, 1 V applied voltage",Not Applicable,Ion current at 1 V: 16 Î¼A,,,,,,,,
HKUST-1,potassium,Yes,"0.85 nm (BET), 8~9 Ã… (theoretical)",3D channels,MOF membrane,Size exclusion at sub-nanometer scale,Not Reported,Size exclusion,10.1002-chem.202301163.json,"500 ppm concentration, 20Â°C, pH of the solution itself, 1 V applied voltage",Not Applicable,Ion current at 1 V: 14.3 Î¼A,,,,,,,,
HKUST-1,barium,No,"0.85 nm (BET), 8~9 Ã… (theoretical)",3D channels,MOF membrane,Size exclusion at sub-nanometer scale,Not Reported,Size exclusion,10.1002-chem.202301163.json,"500 ppm concentration, 20Â°C, pH of the solution itself, 1 V applied voltage",Not Applicable,"Ion current at 1 V: 1.21 Î¼A, Ion flux: 0.15 mol h^-1 m^-2",,,,,,,,
HKUST-1,nickel,No,"0.85 nm (BET), 8~9 Ã… (theoretical)",3D channels,MOF membrane,Size exclusion at sub-nanometer scale,Not Reported,Size exclusion,10.1002-chem.202301163.json,"500 ppm concentration, 20Â°C, pH of the solution itself, 1 V applied voltage",Not Applicable,Not Reported,,,,,,,,
HKUST-1,copper,No,"0.85 nm (BET), 8~9 Ã… (theoretical)",3D channels,MOF membrane,Size exclusion at sub-nanometer scale,Not Reported,Size exclusion,10.1002-chem.202301163.json,"500 ppm concentration, 20Â°C, pH of the solution itself, 1 V applied voltage",Not Applicable,Not Reported,,,,,,,,
HKUST-1,cadmium,No,"0.85 nm (BET), 8~9 Ã… (theoretical)",3D channels,MOF membrane,Size exclusion at sub-nanometer scale,Not Reported,Size exclusion,10.1002-chem.202301163.json,"500 ppm concentration, 20Â°C, pH of the solution itself, 1 V applied voltage",Not Applicable,Not Reported,,,,,,,,
HKUST-1,lead,No,"0.85 nm (BET), 8~9 Ã… (theoretical)",3D channels,MOF membrane,Size exclusion at sub-nanometer scale,Not Reported,Size exclusion,10.1002-chem.202301163.json,"500 ppm concentration, 20Â°C, pH of the solution itself, 1 V applied voltage",Not Applicable,Ion current at 1 V: 2.5 Î¼A,,,,,,,,
HKUST-1,aluminum,No,"0.85 nm (BET), 8~9 Ã… (theoretical)",3D channels,MOF membrane,Size exclusion at sub-nanometer scale,Not Reported,Size exclusion,10.1002-chem.202301163.json,"500 ppm concentration, 20Â°C, pH of the solution itself, 1 V applied voltage",Not Applicable,"Ion current at 1 V: 17.2 nA, Ion flux: 0.04 mol h^-1 m^-2",,,,,,,,
HKUST-1,chromium,No,"0.85 nm (BET), 8~9 Ã… (theoretical)",3D channels,MOF membrane,Size exclusion at sub-nanometer scale,Not Reported,Size exclusion,10.1002-chem.202301163.json,"500 ppm concentration, 20Â°C, pH of the solution itself, 1 V applied voltage",Not Applicable,"Ion current at 1 V: Not Reported, Selectivity vs Li+: 3168 Â± 218",,,,,,,,
HKUST-1,zirconium,No,"0.85 nm (BET), 8~9 Ã… (theoretical)",3D channels,MOF membrane,Size exclusion at sub-nanometer scale,Not Reported,Size exclusion,10.1002-chem.202301163.json,"500 ppm concentration, 20Â°C, pH of the solution itself, 1 V applied voltage",Not Applicable,"Ion current at 1 V: 15.4 nA, Ion flux: 0.02 mol h^-1 m^-2, Selectivity vs Li+: 3930 Â± 373",,,,,,,,
HKUST-1,mercury(II) ions,Yes,Not Reported,3D network,MOFs,Not Reported,Not Reported,Coordination binding,10.1002-open.202400428.json,Aqueous solutions,Not Applicable,Modified with dithioglycol for selective adsorption.,,,,,,,,
HKUST-1,benzaldehydes,Conditional (see Additional Info),Not Reported,3D network,MOFs,Not Reported,Not Reported,Size exclusion,10.1002-open.202400428.json,Knoevenagel condensation,Not Applicable,Exhibited size-selective behavior during reaction with malononitrile using [imidazolium]@HKUST-1.,,,,,,,,
HKUST-1,pyridine,Yes,0.9 nm,3D cages,MOF composite,Size exclusion at sub-nanometer scale,0.6 nm,Size exclusion,10.1016-j.chroma.2015.07.120_1747624731785174_qin2015.json,"MeOH mobile phase, 0.3 mL min-1 flow rate, room temperature",Not Applicable,"Retention time ~10 minutes, strong interaction with Cu-ions",,,,,,,,
HKUST-1,"4,4â€?bipyridine",No,0.9 nm,3D cages,MOF composite,Size exclusion at sub-nanometer scale,1.1 nm,Size exclusion,10.1016-j.chroma.2015.07.120_1747624731785174_qin2015.json,"MeOH mobile phase, 0.3 mL min-1 flow rate, room temperature",Not Applicable,"Elutes immediately without interaction, behaves as large tracer molecule excluded from pores",,,,,,,,
HKUST-1,2-chloroaniline,Yes,0.9 nm,3D cages,MOF composite,Size exclusion at sub-nanometer scale,Not Reported,Size exclusion and polarity effects,10.1016-j.chroma.2015.07.120_1747624731785174_qin2015.json,"MeOH or ACN mobile phase, 0.3 mL min-1 flow rate, room temperature",Not Applicable,"Elutes first in MeOH, elution order changes in ACN due to hydrophobicity",,,,,,,,
HKUST-1,3-chloroaniline,Yes,0.9 nm,3D cages,MOF composite,Size exclusion at sub-nanometer scale,Not Reported,Size exclusion and polarity effects,10.1016-j.chroma.2015.07.120_1747624731785174_qin2015.json,"MeOH or ACN mobile phase, 0.3 mL min-1 flow rate, room temperature",Not Applicable,"Elutes second in MeOH, elution order changes in ACN due to hydrophobicity",,,,,,,,
HKUST-1,4-chloroaniline,Yes,0.9 nm,3D cages,MOF composite,Size exclusion at sub-nanometer scale,Not Reported,Size exclusion and polarity effects,10.1016-j.chroma.2015.07.120_1747624731785174_qin2015.json,"MeOH or ACN mobile phase, 0.3 mL min-1 flow rate, room temperature",Not Applicable,"Elutes last in MeOH, elution order changes in ACN due to hydrophobicity",,,,,,,,
HKUST-1,rhodamine B,No,"5.7 Ã…, 9.1 Ã…",Not Reported,MOF composite,Size exclusion at sub-nanometer scale,10.10 Ã…,Size exclusion,10.1016-j.desal.2023.117123.json,"Room temperature, 6 bar",Not Applicable,Rejection rate increased from 47% in GOM to 96% in GHM.,,,,,,,,
HKUST-1,crystal violet,No,"5.7 Ã…, 9.1 Ã…",Not Reported,MOF composite,Size exclusion at sub-nanometer scale,10.18 Ã…,Size exclusion,10.1016-j.desal.2023.117123.json,"Room temperature, 6 bar",Not Applicable,Rejection rate reached 97% in GHM.,,,,,,,,
HKUST-1,trypan blue,No,"5.7 Ã…, 9.1 Ã…",Not Reported,MOF composite,Size exclusion at sub-nanometer scale,12.80 Ã…,Size exclusion,10.1016-j.desal.2023.117123.json,"Room temperature, 6 bar",Not Applicable,Rejection rate reached 99% in GHM.,,,,,,,,
HKUST-1,methylene blue,Yes,"5.7 Ã…, 9.1 Ã…",Not Reported,MOF composite,Size exclusion at sub-nanometer scale,6.74 Ã…,Size exclusion with adsorption,10.1016-j.desal.2023.117123.json,"Room temperature, 6 bar",Not Applicable,Rejection rate decreased from 75% in GOM to 59% in GHM due to reduced adsorption and enlarged pore size.,,,,,,,,
HKUST-1,sodium chloride,Yes,"5.7 Ã…, 9.1 Ã…",Not Reported,MOF composite,Size exclusion at sub-nanometer scale,Not Reported,Size exclusion,10.1016-j.desal.2023.117123.json,"Room temperature, 6 bar",Not Applicable,Rejection rate remained below 7.2% in GHM.,,,,,,,,
HKUST-1,salicylaldehyde,Yes,7 Ã…,3D system of pores,MOFs,Size exclusion at sub-nanometer scale,0.54 nm (approximate kinetic radius),Size exclusion at sub-nanometer scale,10.1016-j.ica.2014.11.018_1747626367658586_sotnik2015.json,"373 K, adsorption from toluene solution",Not Applicable,Sorption capacity: 2.1 moles per Cu2 unit,,,,,,,,
HKUST-1,9-anthracenecarbaldehyde,No,7 Ã…,3D system of pores,MOFs,Size exclusion at sub-nanometer scale,Not Reported,Size exclusion at sub-nanometer scale,10.1016-j.ica.2014.11.018_1747626367658586_sotnik2015.json,"373 K, adsorption from toluene solution",Not Applicable,Negligible sorption observed,,,,,,,,
HKUST-1,nitromethane,Yes,7 Ã…,3D system of pores,MOFs,Size exclusion at sub-nanometer scale,0.33 nm (approximate kinetic radius),Size exclusion at sub-nanometer scale,10.1016-j.ica.2014.11.018_1747626367658586_sotnik2015.json,"293 K, adsorption from gaseous phase",Not Applicable,Sorption capacity: 4.2 moles per Cu2 unit,,,,,,,,
HKUST-1,trans-nitrovinylphenol,Yes,7 Ã…,3D system of pores,MOFs,Size exclusion at sub-nanometer scale,Not Reported,Size exclusion at sub-nanometer scale,10.1016-j.ica.2014.11.018_1747626367658586_sotnik2015.json,Evaluated by molecular mechanics,Not Applicable,Diffusion occurs without significant activation barrier,,,,,,,,
HKUST-1,helium,Yes,9 Ã… Ã— 9 Ã…,Intersecting three-dimensional network,MOF membrane,Not Reported,2.60 Ã…,Diffusion dominated by molecular size,10.1016-j.seppur.2016.12.020_1747625324060892_sunarso2017.json,"25 oC, 6 MPa pressure difference",Not Applicable,Helium permeance is significantly higher than other gases due to its smaller size.,,,,,,,,
HKUST-1,carbon dioxide,Yes,9 Ã… Ã— 9 Ã…,Intersecting three-dimensional network,MOF membrane,Not Reported,3.30 Ã…,Surface diffusion,10.1016-j.seppur.2016.12.020_1747625324060892_sunarso2017.json,"25 oC, 6 MPa pressure difference",Not Applicable,Carbon dioxide exhibits surface diffusion due to its strong adsorption on HKUST-1.,,,,,,,,
HKUST-1,lithium ion,Yes,"6.8 Ã… (window), 13.3 Ã… (cavity)",3D cages,MOFs,Dehydration of the second hydration shells of Li+ and Mg2+ during passage through the narrow window.,0.76 Ã…,Size exclusion at sub-nanometer scale,10.1016_j.desal.2024.118204.json,"298.15 K, 1 atm",400 MPa,Li+ ions exhibit a more deformable hydration structure favoring closer contact with the cavity wall.,,,,,,,,
HKUST-1,magnesium ion,Conditional (see Additional Info),"6.8 Ã… (window), 13.3 Ã… (cavity)",3D cages,MOFs,Dehydration of the second hydration shells of Li+ and Mg2+ during passage through the narrow window.,0.72 Ã…,Size exclusion at sub-nanometer scale,10.1016_j.desal.2024.118204.json,"298.15 K, 1 atm",400 MPa,"Mg2+ ions form stable ionic associations in the cavities, blocking Li+ transport.",,,,,,,,
HKUST-1,oil phase,Conditional (see Additional Info),Not Reported,Not Reported,MOF membrane,Not Reported,Not Reported,Not Reported,10.1016_j.jwpe.2022.103374.json,Not Reported,Not Applicable,Superhydrophobic/superoleophilic coating for durable oil/water separation.,,,,,,,,
HKUST-1,xylene,Yes,9.0 Ã…,Not Reported,MOFs,Size exclusion at sub-nanometer scale,6.8 Ã…,host-guest interaction,10.1016_j.nantod.2022.101726.json,Not Reported,Not Applicable,The HKUST-1 layers preferentially adsorb xylene molecules rather than others due to the host-guest interaction.,,,,,,,,
HKUST-1,methanol,No,9.0 Ã…,Not Reported,MOFs,Size exclusion at sub-nanometer scale,3.8 Ã…,molecular-sieving,10.1016_j.nantod.2022.101726.json,Not Reported,Not Applicable,"Smaller pore size of the hydrophobic ZIF-8 can sieve the methanol molecular, which results in the specific sensing for xylene on the HKUST-1-on-ZIF-8 resonator.",,,,,,,,
HKUST-1,lithium,Yes,0.9 nm,Not Reported,MOFs,Size exclusion at sub-nanometer scale,0.76 nm (hydrated diameter),Size exclusion,10.1016_j.seppur.2025.133044.json,Not Reported,Not Applicable,Effective pore size allows passage of lithium ions.,,,,,,,,
HKUST-1,magnesium,Conditional (see Additional Info),0.9 nm,Not Reported,MOFs,Size exclusion at sub-nanometer scale,0.86 nm (hydrated diameter),Size exclusion,10.1016_j.seppur.2025.133044.json,Not Reported,Not Applicable,Magnesium may pass under certain conditions depending on hydration state.,,,,,,,,
HKUST-1,n-hexane,Yes,"1.32 nm and 1.11 nm (large cages), 0.9 nm (windows), 0.6 nm (tetrahedral side pockets)",3D cages,MOFs,Preferential adsorption in tetrahedral cavities,0.43 nm,Preferential adsorption in tetrahedral cavities,10.1021-acs.jpcc.9b01381_1747626256910794_cuadrado-collados2019.json,"298 K, up to p/p0 â‰?1",Not Applicable,Adsorbs last among C6 isomers; total uptake ~5.4 mmol/g,,,,,,,,
HKUST-1,2-methylpentane,Yes,"1.32 nm and 1.11 nm (large cages), 0.9 nm (windows), 0.6 nm (tetrahedral side pockets)",3D cages,MOFs,Preferential adsorption in tetrahedral cavities,0.50 nm,Preferential adsorption in tetrahedral cavities,10.1021-acs.jpcc.9b01381_1747626256910794_cuadrado-collados2019.json,"298 K, up to p/p0 â‰?1",Not Applicable,Adsorbs second among C6 isomers; total uptake ~5.4 mmol/g,,,,,,,,
