Repository: MontageBai/Data-driven-discovery-of-metal-organic-frameworks-for-sieving-separation-of-C5-quinary-mixture-

File: AdsorptionInformationCard/After Process JSON.csv (part 33 of 46)
Materials Name,Molecule Name,Can Pass SievingPore Size,Structure Type,Material Category,Sieving Mechanism,Molecular Size,Mechanism,File Name,Test Conditions,Threshold Pressure,Additional Info,,,,,,,,,
HKUST-1,"2,2-dimethylbutane",Yes,"1.32 nm and 1.11 nm (large cages), 0.9 nm (windows), 0.6 nm (tetrahedral side pockets)",3D cages,MOFs,Preferential adsorption in tetrahedral cavities,0.62 nm,Preferential adsorption in tetrahedral cavities,10.1021-acs.jpcc.9b01381_1747626256910794_cuadrado-collados2019.json,"298 K, up to p/p0 â‰?1",Not Applicable,Adsorbs first among C6 isomers; total uptake ~4.9 mmol/g,,,,,,,,
HKUST-1,water vapor,Yes,Not Reported,Not Reported,MOF composite,Not Reported,0.26 nm,Not Reported,10.1021-acssensors.3c00362.json,Relative humidity range not specified,Not Applicable,CNT/HKUST-1 composite thin films showed much better sensitivity to relative humidity compared to pristine HKUST-1 films.,,,,,,,,
HKUST-1,1-octene,Yes,"6.5 Ã… (aperture between large cages), 4.6 Ã… (smallest cage aperture)",3D cages,MOFs,Not Reported,4.0 Ã… x 4.9 Ã…,Coordination bond with unsaturated metal center,10.1021-ja211864w_1747624544946104_peralta2012.json,398 K,Not Applicable,Preferentially adsorbed over p-xylene due to stronger interaction with Cu2+ sites.,,,,,,,,
HKUST-1,p-xylene,Yes,"6.5 Ã… (aperture between large cages), 4.6 Ã… (smallest cage aperture)",3D cages,MOFs,Not Reported,4.2 Ã… x 6.7 Ã…,Dispersion interactions,10.1021-ja211864w_1747624544946104_peralta2012.json,398 K,Not Applicable,Weaker interaction compared to 1-octene due to steric hindrance.,,,,,,,,
HKUST-1,mesitylene,Yes,Not Reported,Pores suitable for mesitylene and triphenylmethane but excluding larger molecules,MOFs,Size and shape selective sorption,Not Reported,Size and flexibility compatibility,10.1039-c0sc00144a_1747625844070566_cychosz2010.json,Hexane solution,Not Applicable,Adsorbed due to appropriate size and flexibility.,,,,,,,,
HKUST-1,triphenylmethane,Yes,Not Reported,Pores suitable for mesitylene and triphenylmethane but excluding larger molecules,MOFs,Size and shape selective sorption,Not Reported,Size and flexibility compatibility,10.1039-c0sc00144a_1747625844070566_cychosz2010.json,Hexane solution,Not Applicable,Adsorbed due to appropriate size and flexibility.,,,,,,,,
HKUST-1,"1,3,5-triethylbenzene",No,Not Reported,Pores suitable for mesitylene and triphenylmethane but excluding larger molecules,MOFs,Size and shape selective sorption,Not Reported,Size exclusion,10.1039-c0sc00144a_1747625844070566_cychosz2010.json,Hexane solution,Not Applicable,Excluded due to larger size.,,,,,,,,
HKUST-1,"1,3,5-triisopropylbenzene",No,Not Reported,Pores suitable for mesitylene and triphenylmethane but excluding larger molecules,MOFs,Size and shape selective sorption,Not Reported,Size exclusion,10.1039-c0sc00144a_1747625844070566_cychosz2010.json,Hexane solution,Not Applicable,Excluded due to larger size.,,,,,,,,
HKUST-1,triphenylmethane,Yes,Not Reported,Pores suitable for mesitylene and triphenylmethane but excluding larger molecules,MOFs,Size and shape selective sorption,Not Reported,Size and flexibility compatibility,10.1039-c0sc00144a_1747625844070566_cychosz2010.json,Hexane solution,Not Applicable,Adsorbed due to appropriate size and flexibility.,,,,,,,,
HKUST-1,triphenylethylene,No,Not Reported,Pores suitable for mesitylene and triphenylmethane but excluding larger molecules,MOFs,Size and shape selective sorption,Not Reported,Size exclusion,10.1039-c0sc00144a_1747625844070566_cychosz2010.json,Hexane solution,Not Applicable,Excluded due to larger size.,,,,,,,,
HKUST-1,pyrene,No,Not Reported,Pores suitable for mesitylene and triphenylmethane but excluding larger molecules,MOFs,Size and shape selective sorption,Not Reported,Size exclusion,10.1039-c0sc00144a_1747625844070566_cychosz2010.json,Hexane solution,Not Applicable,Excluded due to larger size.,,,,,,,,
HKUST-1,p-dichlorobenzene,Yes,Not Reported,Pores suitable for mesitylene and triphenylmethane but excluding larger molecules,MOFs,Size and shape selective sorption,Not Reported,Selective discrimination based on molecular interactions,10.1039-c0sc00144a_1747625844070566_cychosz2010.json,Competitive adsorption from hexane,Not Applicable,Selectivity factor of 9.0 over o-dichlorobenzene.,,,,,,,,
HKUST-1,o-dichlorobenzene,Yes,Not Reported,Pores suitable for mesitylene and triphenylmethane but excluding larger molecules,MOFs,Size and shape selective sorption,Not Reported,Selective discrimination based on molecular interactions,10.1039-c0sc00144a_1747625844070566_cychosz2010.json,Competitive adsorption from hexane,Not Applicable,Less favored due to steric effects.,,,,,,,,
HKUST-1,anthracene,Yes,"10 Ã…, 14 Ã…",3D cages,MOFs,Size exclusion based on pore aperture dimensions (10 Ã… and 14 Ã…),Not Reported,Size exclusion,10.1039-c9na00254e_1747624595925794_guthrie2019.json,"Room temperature, immersion in ethanol solution for 24 hours",Not Applicable,Anthracene was included within the MOF structure as confirmed by fluorescence microscopy.,,,,,,,,
HKUST-1,methylene blue,Yes,"10 Ã…, 14 Ã…",3D cages,MOFs,Size exclusion based on pore aperture dimensions (10 Ã… and 14 Ã…),Not Reported,Size exclusion,10.1039-c9na00254e_1747624595925794_guthrie2019.json,"Room temperature, immersion in ethanol solution for 24 hours",Not Applicable,"Methylene blue was present inside the crystal, confirmed by fluorescence and brightfield imaging.",,,,,,,,
HKUST-1,rhodamine B,No,"10 Ã…, 14 Ã…",3D cages,MOFs,Size exclusion based on pore aperture dimensions (10 Ã… and 14 Ã…),Not Reported,Size exclusion,10.1039-c9na00254e_1747624595925794_guthrie2019.json,"Room temperature, immersion in ethanol solution for 24 hours",Not Applicable,Rhodamine B did not enter the MOF at detectable concentrations; signal observed was due to crystallites on the surface or imaging noise.,,,,,,,,
HKUST-1,riboflavin,No,"10 Ã…, 14 Ã…",3D cages,MOFs,Size exclusion based on pore aperture dimensions (10 Ã… and 14 Ã…),Not Reported,Size exclusion,10.1039-c9na00254e_1747624595925794_guthrie2019.json,"Room temperature, immersion in ethanol solution for 24 hours",Not Applicable,Riboflavin was excluded from the MOF; no fluorescence signal was detected within HKUST-1 crystals.,,,,,,,,
HKUST-1,Rose Bengal,No,Not Reported,Not Reported,MOF membrane,Not Reported,Not Reported,Size exclusion or chemical interaction,d3cs00131h.json,Aqueous solution,Not Applicable,99% rejection of Rose Bengal achieved,,,,,,,,
HKUST-1,linear alkanes,Yes,0.46 nm (triangular pores),3D cages,MOF membrane,Size exclusion at sub-nanometer scale,Not Reported,Size exclusion at sub-nanometer scale,s41467-023-42397-x.json,"30 Â°C, vacuum pervaporation",Not Applicable,"Linear alkanes include normal-pentane, normal-hexane, and normal-heptane.",,,,,,,,
HKUST-1,mono-branched isomers,No,0.46 nm (triangular pores),3D cages,MOF membrane,Size exclusion at sub-nanometer scale,Not Reported,Size exclusion at sub-nanometer scale,s41467-023-42397-x.json,"30 Â°C, vacuum pervaporation",Not Applicable,"Examples include 2-methylbutane, 2-methylpentane, etc.",,,,,,,,
HKUST-1,di-branched isomers,No,0.46 nm (triangular pores),3D cages,MOF membrane,Size exclusion at sub-nanometer scale,Not Reported,Size exclusion at sub-nanometer scale,s41467-023-42397-x.json,"30 Â°C, vacuum pervaporation",Not Applicable,"Examples include 2,2-dimethylbutane, 2,3-dimethylbutane, etc.",,,,,,,,
HKUST-1,cyclical counterparts,No,0.46 nm (triangular pores),3D cages,MOF membrane,Size exclusion at sub-nanometer scale,Not Reported,Size exclusion at sub-nanometer scale,s41467-023-42397-x.json,"30 Â°C, vacuum pervaporation",Not Applicable,Example includes cyclohexane.,,,,,,,,
hjm + N387 + E44,carbon dioxide,Yes,"4.5 Ã… (LCD), 2.7 Ã… (PLD)",Not Reported,MOFs,Size exclusion at sub-nanometer scale,0.33 nm,Size exclusion at sub-nanometer scale,10.1021-acs.chemmater.4c01969.json,"298 K, 1 bar",Not Applicable,High adsorption selectivity allows reduced adsorption step time (~30 s) compared to CALF-20 (~250 s),,,,,,,,
hjm + N387 + E44,nitrogen,No,"4.5 Ã… (LCD), 2.7 Ã… (PLD)",Not Reported,MOFs,Size exclusion at sub-nanometer scale,0.364 nm,Size exclusion at sub-nanometer scale,10.1021-acs.chemmater.4c01969.json,"298 K, 1 bar",Not Applicable,Very low nitrogen uptake,,,,,,,,
HIAM-402 (Zr6O4(OH)4(tcppda)2),propane,Yes,8/12 Ã…,Not Reported,MOFs,Not Reported,4.4 Ã…,Thermodynamic driving separation,d2ta09326j.json,"298 K, 1 bar",Not Applicable,Propane favored at low pressure; heat of adsorption: 34.5 kJ molâ�»Â?,,,,,,,,
HIAM-402 (Zr6O4(OH)4(tcppda)2),propylene,Yes,8/12 Ã…,Not Reported,MOFs,Not Reported,4.0 Ã…,Thermodynamic driving separation,d2ta09326j.json,"298 K, 1 bar",Not Applicable,Heat of adsorption: 31.2 kJ molâ�»Â?,,,,,,,,
HIAM-301 (Y6(OH)8(eddi)3),propylene,Yes,4.6 Ã…,Not Reported,MOFs,Selective molecular sieving,4.0 Ã…,Size exclusion,d2ta09326j.json,"298 K, 1 bar",Not Applicable,High IAST selectivity of over 150 for propylene/propane.,,,,,,,,
HIAM-301 (Y6(OH)8(eddi)3),propane,No,4.6 Ã…,Not Reported,MOFs,Selective molecular sieving,4.4 Ã…,Size exclusion,d2ta09326j.json,"298 K, 1 bar",Not Applicable,Negligible propane uptake (<0.3 mmol gâˆ?).,,,,,,,,
HIAM-301,propylene,Yes,Deformed pore structure,Not Reported,MOFs,Molecular sieving via deformed pore structure,4.678 Ã… (kinetic diameter),Molecular sieving,10.1016_j.fuel.2024.131314.json,"298 K, 1 bar",Not Applicable,High selectivity (>150) and significant capacity (~3.2 mmol gâ�»Â? for C3H6,,,,,,,,
HIAM-301,propane,No,Deformed pore structure,Not Reported,MOFs,Molecular sieving via deformed pore structure,4.3â€?.118 Ã… (kinetic diameter),Exclusion based on deformed pore structure,10.1016_j.fuel.2024.131314.json,"298 K, 1 bar",Not Applicable,Deformed pore structure efficiently excluded C3H8,,,,,,,,
HIAM-203,hexane,Yes,"4.82 Ã… (C-C, excluding van der Waals radius)",1D channels,MOFs,Selective size-exclusion separation mechanism,Not Reported,Selective molecular exclusion,10.1002-anie.202214060.json,"30 Â°C, 90 Â°C, 150 Â°C",Not Applicable,Adsorption capacity decreases with increasing temperature.,,,,,,,,
HIAM-203,3-methylpentane,Conditional (see Additional Info),"4.82 Ã… (C-C, excluding van der Waals radius)",1D channels,MOFs,Selective size-exclusion separation mechanism,Not Reported,Selective molecular exclusion,10.1002-anie.202214060.json,"30 Â°C, 90 Â°C, 150 Â°C",Not Applicable,Adsorption occurs at 30 Â°C and 90 Â°C but not at 150 Â°C.,,,,,,,,
HIAM-203,"2,2-dimethylbutane",No,"4.82 Ã… (C-C, excluding van der Waals radius)",1D channels,MOFs,Selective size-exclusion separation mechanism,Not Reported,Size exclusion,10.1002-anie.202214060.json,"30 Â°C, 90 Â°C, 150 Â°C",Not Applicable,Fully excluded at all tested temperatures.,,,,,,,,
HIAM-203,p-xylene,Yes,6 Ã…,3D framework with 1D rhombic channels,MOFs,Size exclusion at sub-nanometer scale,Not Reported,Size exclusion at sub-nanometer scale,10.1002-anie.202310672.json,"120 Â°C, 1.2 Kpa",Not Applicable,Adsorption capacity: 151 mg/g at 120 Â°C,,,,,,,,
HIAM-203,o-xylene,No,6 Ã…,3D framework with 1D rhombic channels,MOFs,Size exclusion at sub-nanometer scale,Not Reported,Size exclusion at sub-nanometer scale,10.1002-anie.202310672.json,"120 Â°C, 1.2 Kpa",Not Applicable,Fully excluded at 120 Â°C,,,,,,,,
HIAM-203,m-xylene,No,6 Ã…,3D framework with 1D rhombic channels,MOFs,Size exclusion at sub-nanometer scale,Not Reported,Size exclusion at sub-nanometer scale,10.1002-anie.202310672.json,"120 Â°C, 1.2 Kpa",Not Applicable,Fully excluded at 120 Â°C,,,,,,,,
Hf-MOF,carbon dioxide,Yes,6.2 Ã…,1D channels,MOFs,Size exclusion at sub-nanometer scale,Not Reported,Size exclusion at sub-nanometer scale,d3ce01022h.json,"273 K, 1 bar; 298 K, 1 bar",Not Applicable,CO2 adsorption amount: 65.5 cmÂ³ gâ�»Â?at 273 K and 1 bar,,,,,,,,
Hf-MOF,methane,No,6.2 Ã…,1D channels,MOFs,Size exclusion at sub-nanometer scale,Not Reported,Size exclusion at sub-nanometer scale,d3ce01022h.json,"273 K, 1 bar; 298 K, 1 bar",Not Applicable,CH4 adsorption capacity: 23 cmÂ³ gâ�»Â?at 273 K and 1 bar; Selectivity for CO2/CH4 = 6.9 and 6.0 under 1 bar at 298 K,,,,,,,,
Hf-MOF,ethane,Conditional (see Additional Info),6.2 Ã…,1D channels,MOFs,Size exclusion at sub-nanometer scale,Not Reported,Size exclusion at sub-nanometer scale,d3ce01022h.json,"273 K, 1 bar; 298 K, 1 bar",Not Applicable,C2H6 adsorption capacity: 77 cmÂ³ gâ�»Â?at 273 K and 1 bar; Selectivity for C2H6 over CH4 is 75 at 298 K and 1 bar,,,,,,,,
Hf-fum-FA,n-hexane,Yes,"3.73 Ã… (PLD), 5.42 Ã… (LCD)",1D channels,MOFs,Size exclusion at sub-nanometer scale,0.43 nm,Size exclusion,d4sc05749j.json,"303 K to 423 K, 10 kPa",Not Applicable,Adsorption capacity partially maintained at higher temperatures,,,,,,,,
Hf-fum-FA,2-methylpentane,No,"3.73 Ã… (PLD), 5.42 Ã… (LCD)",1D channels,MOFs,Size exclusion at sub-nanometer scale,0.50 nm,Size exclusion,d4sc05749j.json,"303 K to 423 K, 10 kPa",Not Applicable,Negligible adsorption at all temperatures,,,,,,,,
Hf-fum-FA,3-methylpentane,No,"3.73 Ã… (PLD), 5.42 Ã… (LCD)",1D channels,MOFs,Size exclusion at sub-nanometer scale,0.50 nm,Size exclusion,d4sc05749j.json,"303 K to 423 K, 10 kPa",Not Applicable,Negligible adsorption at all temperatures,,,,,,,,
Hf-fum-FA,"2,3-dimethylbutane",No,"3.73 Ã… (PLD), 5.42 Ã… (LCD)",1D channels,MOFs,Size exclusion at sub-nanometer scale,0.56 nm,Size exclusion,d4sc05749j.json,"303 K to 423 K, 10 kPa",Not Applicable,Completely excluded at all temperatures,,,,,,,,
Hf-fum-FA,"2,2-dimethylbutane",No,"3.73 Ã… (PLD), 5.42 Ã… (LCD)",1D channels,MOFs,Size exclusion at sub-nanometer scale,0.56 nm,Size exclusion,d4sc05749j.json,"303 K to 423 K, 10 kPa",Not Applicable,Completely excluded at all temperatures,,,,,,,,
HFeO@MIL-100,arsenic,Yes,"0.63 nm, 1.41 nm, 2.80 nm",3D cages,MOF composite,Size exclusion at sub-nanometer scale,less than 1 nm,Size exclusion,10.1016_j.cej.2021.133813.json,"298 K, pH 7",Not Applicable,"The material demonstrates deep treatment ability, reducing As(V) concentration from 3900 Î¼g Lâ�»Â?to 5.9 Î¼g Lâ�»Â?",,,,,,,,
HFeO@MIL-100,humic acid,No,"0.63 nm, 1.41 nm, 2.80 nm",3D cages,MOF composite,Size exclusion at sub-nanometer scale,3-10 nm,Size exclusion,10.1016_j.cej.2021.133813.json,"298 K, pH 7",Not Applicable,Humic acid cannot access the interior adsorption sites due to size exclusion by the MOF pores.,,,,,,,,
HFeO@MIL-100,silicate,No,"0.63 nm, 1.41 nm, 2.80 nm",3D cages,MOF composite,Size exclusion at sub-nanometer scale,polymeric forms,Size exclusion,10.1016_j.cej.2021.133813.json,"298 K, pH 7",Not Applicable,Silicate is excluded due to its larger size compared to the MOF pore dimensions.,,,,,,,,
HFeO@MIL-100,sulfate,Yes,"0.63 nm, 1.41 nm, 2.80 nm",3D cages,MOF composite,Size exclusion at sub-nanometer scale,Not Reported,Electrostatic interaction negligible,10.1016_j.cej.2021.133813.json,"298 K, pH 7",Not Applicable,Sulfate ions do not significantly affect arsenic adsorption capacity.,,,,,,,,
Hexamethylenetetramine dicyanamide cadmium nanoparticles,carbon dioxide,Yes,4.06 to 5.8 Ã…,2D grid of octahedral cadmium (II) containing CdN6 chromophore,MOF composite,Size exclusion at sub-nanometer scale,Not Reported,Diffusion limitation,10.1007-s12221-018-8424-4_1747624295149227_3e0c95c947bd8de6f5c15f4dedb38d67.json,"303 K, 10 bar",Not Applicable,Permeability decreases with MOF addition due to reduced solubility.,,,,,,,,
Hexamethylenetetramine dicyanamide cadmium nanoparticles,oxygen,Yes,4.06 to 5.8 Ã…,2D grid of octahedral cadmium (II) containing CdN6 chromophore,MOF composite,Size exclusion at sub-nanometer scale,Not Reported,Diffusion limitation,10.1007-s12221-018-8424-4_1747624295149227_3e0c95c947bd8de6f5c15f4dedb38d67.json,"303 K, 10 bar",Not Applicable,Permeability decreases with MOF addition due to reduced solubility.,,,,,,,,
Hexamethylenetetramine dicyanamide cadmium nanoparticles,nitrogen,Yes,4.06 to 5.8 Ã…,2D grid of octahedral cadmium (II) containing CdN6 chromophore,MOF composite,Size exclusion at sub-nanometer scale,Not Reported,Diffusion limitation,10.1007-s12221-018-8424-4_1747624295149227_3e0c95c947bd8de6f5c15f4dedb38d67.json,"303 K, 10 bar",Not Applicable,Permeability decreases with MOF addition due to reduced solubility.,,,,,,,,
Hexamethylenetetramine dicyanamide cadmium nanoparticles,methane,Yes,4.06 to 5.8 Ã…,2D grid of octahedral cadmium (II) containing CdN6 chromophore,MOF composite,Size exclusion at sub-nanometer scale,Not Reported,Diffusion limitation,10.1007-s12221-018-8424-4_1747624295149227_3e0c95c947bd8de6f5c15f4dedb38d67.json,"303 K, 10 bar",Not Applicable,Permeability decreases with MOF addition due to reduced solubility.,,,,,,,,
Heptazine-Based Porous Framework,carbon dioxide,Yes,Not Reported,Not Reported,Other,Not Reported,Not Reported,Not Reported,10.1021-acs.chemrev.0c00955_1747626343524554_audebert2021.json,Not Reported,Not Applicable,Selective CO2 sorption was demonstrated.,,,,,,,,
HDC nanoparticles,carbon dioxide,Yes,Not Reported,2D rectangular grid structure,MOF composite,Size exclusion at sub-nanometer scale combined with facilitated transport for CO2,0.33 nm,Facilitated transport and diffusion,10.1002-app.48704_1747625000188506_10.1002@app.48704.json,"10 bar, 30 Â°C",Not Applicable,Higher affinity of HDC nanoparticles towards CO2 due to dipole-induced dipole and donor-acceptor interactions.,,,,,,,,
HDC nanoparticles,nitrogen,Yes,Not Reported,2D rectangular grid structure,MOF composite,Size exclusion at sub-nanometer scale combined with facilitated transport for CO2,0.364 nm,Diffusion,10.1002-app.48704_1747625000188506_10.1002@app.48704.json,"10 bar, 30 Â°C",Not Applicable,Lower solubility compared to CO2.,,,,,,,,
HDC nanoparticles,methane,Yes,Not Reported,2D rectangular grid structure,MOF composite,Size exclusion at sub-nanometer scale combined with facilitated transport for CO2,0.38 nm,Diffusion,10.1002-app.48704_1747625000188506_10.1002@app.48704.json,"10 bar, 30 Â°C",Not Applicable,Lower solubility compared to CO2; higher condensability than nitrogen.,,,,,,,,
HDC nanoparticles,oxygen,Yes,Not Reported,2D rectangular grid structure,MOF composite,Size exclusion at sub-nanometer scale combined with facilitated transport for CO2,0.346 nm,Diffusion,10.1002-app.48704_1747625000188506_10.1002@app.48704.json,"10 bar, 30 Â°C",Not Applicable,Moderate increase in permeability with nanoparticle loading.,,,,,,,,
HCSNs,vanadium ions,No,0.62 nm,Hollow carbon nanospheres with microporous shells,Other,Size exclusion at sub-nanometer scale combined with ultrafast proton transport channels,Not Reported,Size exclusion at sub-nanometer scale,10.1016_j.eng.2022.11.008.json,"25 Â°C, sulfuric acid solution",Not Applicable,HCSNs act as a physical barrier to vanadium ion diffusion while facilitating proton transport.,,,,,,,,
HCSNs,protons,Yes,0.62 nm,Hollow carbon nanospheres with microporous shells,Other,Size exclusion at sub-nanometer scale combined with ultrafast proton transport channels,Not Reported,Ultrafast proton transport through internal cavities,10.1016_j.eng.2022.11.008.json,"25 Â°C, sulfuric acid solution",Not Applicable,Protons move efficiently through the hollow interior and micropores of HCSNs.,,,,,,,,
h-BN,hydrogen,Yes,3.34 Ã… (interlayer spacing),2D layered,Other,Quantum sieving via interstitial space,0.289 nm,Quantum sieving,10.1002-adma.202301589.json,Room temperature,Not Applicable,H+/D+ selectivity of 1.4 reported,,,,,,,,
h-BN,deuterium,Yes,3.34 Ã… (interlayer spacing),2D layered,Other,Quantum sieving via interstitial space,0.269 nm,Quantum sieving,10.1002-adma.202301589.json,Room temperature,Not Applicable,Stronger binding due to lower zero-point energy,,,,,,,,
HAF-2,propylene,No,3.02 Ã…,Non-porous structure,MOFs,Not Reported,4.0 Ã…,Complete pore blockage,s41557-024-01672-0.json,"298 K, 1 bar",Not Applicable,No significant adsorption observed,,,,,,,,
HAF-2,propane,No,3.02 Ã…,Non-porous structure,MOFs,Not Reported,4.3 Ã…,Complete pore blockage,s41557-024-01672-0.json,"298 K, 1 bar",Not Applicable,No significant adsorption observed,,,,,,,,
HAF-1,propylene,Yes,"4.14 Ã… (spacious channel), 4.04 Ã… (narrow throat)",3D channels with local contraction throat and hanging molecular pockets,MOFs,Local shrinkage throat with hanging molecular pocket mode,4.0 Ã…,Size exclusion at sub-nanometer scale,s41557-024-01672-0.json,"298 K, 1 bar",Not Applicable,Adsorption capacity: 101.61 cmÂ³ cmâ�»Â?at 1 bar; Qst: 65.88 kJ molâ�»Â?,,,,,,,,
HAF-1,propane,No,"4.14 Ã… (spacious channel), 4.04 Ã… (narrow throat)",3D channels with local contraction throat and hanging molecular pockets,MOFs,Local shrinkage throat with hanging molecular pocket mode,4.3 Ã…,Size exclusion at sub-nanometer scale,s41557-024-01672-0.json,"298 K, 1 bar",Not Applicable,Negligible adsorption observed,,,,,,,,
H2P-DHPh COFâˆ’UiO-66 composite membrane,hydrogen,Yes,"1 nm (UiO-66), 2.5 nm (H2P-DHPh COF)",2D channels (COF) and 3D cages (MOF),MOF composite,Size exclusion at sub-nanometer scale,0.289 nm,Solution-diffusion mechanism,10.1021-acsami.0c17794_1747626315849339_10.1021@acsami.0c17794.json,"Room temperature, 1 bar",Not Applicable,Smaller kinetic diameter allows faster permeation.,,,,,,,,
H2P-DHPh COFâˆ’UiO-66 composite membrane,carbon dioxide,Yes,"1 nm (UiO-66), 2.5 nm (H2P-DHPh COF)",2D channels (COF) and 3D cages (MOF),MOF composite,Size exclusion at sub-nanometer scale,0.33 nm,Solution-diffusion mechanism,10.1021-acsami.0c17794_1747626315849339_10.1021@acsami.0c17794.json,"Room temperature, 1 bar",Not Applicable,Larger kinetic diameter results in slower permeation compared to hydrogen.,,,,,,,,
GZIFm40,methane,Yes,Not Reported,Short-range ordered but long-range disordered,MOF composite,Preferential sorption and size exclusion at sub-nanometer scale,0.38 nm,Preferential sorption,10.1002-advs.202413942.json,"25 Â°C, 100 kPa",Not Applicable,Enhanced affinity due to ClBIM functional groups.,,,,,,,,
GZIFm40,nitrogen,No,Not Reported,Short-range ordered but long-range disordered,MOF composite,Preferential sorption and size exclusion at sub-nanometer scale,0.364 nm,Size exclusion at sub-nanometer scale,10.1002-advs.202413942.json,"25 Â°C, 100 kPa",Not Applicable,Suppressed sorption due to narrowed ultramicropores.,,,,,,,,
GZIFm40,oxygen,Yes,Not Reported,Short-range ordered but long-range disordered,MOF composite,Preferential sorption and size exclusion at sub-nanometer scale,0.346 nm,Kinetic sieving,10.1002-advs.202413942.json,"25 Â°C, 100 kPa",Not Applicable,Smaller kinetic diameter and stronger van der Waals interactions with framework.,,,,,,,,
g-ZIF(3) membrane,carbon dioxide,Yes,"6.8 Ã… (g-ZIF nanoparticles), 3.5 Ã… (intergranular aperture)",Dual-aperture structure with g-ZIF nanoparticles and nanoscale apertures at boundaries,MOF membrane,Dual-aperture sieving mechanism with g-ZIF framework apertures and intergranular boundaries.,0.33 nm,Size exclusion at sub-nanometer scale,10.1002-adma.202309572.json,"3.0 MPa, room temperature",Not Applicable,CO2 permeance of 4834 GPU achieved.,,,,,,,,
g-ZIF(3) membrane,methane,No,"6.8 Ã… (g-ZIF nanoparticles), 3.5 Ã… (intergranular aperture)",Dual-aperture structure with g-ZIF nanoparticles and nanoscale apertures at boundaries,MOF membrane,Dual-aperture sieving mechanism with g-ZIF framework apertures and intergranular boundaries.,0.38 nm,Size exclusion at sub-nanometer scale,10.1002-adma.202309572.json,"3.0 MPa, room temperature",Not Applicable,Hindered by the intergranular aperture of 0.35 nm.,,,,,,,,
g-ZIF(3) membrane,nitrogen,No,"6.8 Ã… (g-ZIF nanoparticles), 3.5 Ã… (intergranular aperture)",Dual-aperture structure with g-ZIF nanoparticles and nanoscale apertures at boundaries,MOF membrane,Dual-aperture sieving mechanism with g-ZIF framework apertures and intergranular boundaries.,0.36 nm,Size exclusion at sub-nanometer scale,10.1002-adma.202309572.json,"3.0 MPa, room temperature",Not Applicable,Hindered by the intergranular aperture of 0.35 nm.,,,,,,,,
graphene@mSiO2-C,endogenous peptides,Yes,3 nm,Not Reported,Other,Size exclusion at sub-nanometer scale,Not Reported,Size exclusion,10.1016-j.trac.2019.115658_1747626542037783_li2019.json,Not Reported,Not Applicable,A total of 892 common endogenous peptides were identified by LC-MS/MS.,,,,,,,,
Graphene oxide-based NPA-NF membrane,methylene blue,No,Not Reported,Stacked nanogaps,Other,Nanoscale interlayer spacing for molecular transport,Not Reported,Size exclusion and adsorption,10.1016_j.desal.2023.116772.json,Not Reported,Not Applicable,Nearly 100% rejection for methylene blue.,,,,,,,,
Graphene oxide-based NPA-NF membrane,brilliant blue R,No,Not Reported,Stacked nanogaps,Other,Nanoscale interlayer spacing for molecular transport,Not Reported,Size exclusion and adsorption,10.1016_j.desal.2023.116772.json,Not Reported,Not Applicable,High rejection for brilliant blue R.,,,,,,,,
Graphene oxide-based NPA-NF membrane,crystal violet,No,Not Reported,Stacked nanogaps,Other,Nanoscale interlayer spacing for molecular transport,Not Reported,Size exclusion and adsorption,10.1016_j.desal.2023.116772.json,Not Reported,Not Applicable,Significant rejection for crystal violet.,,,,,,,,
Graphene oxide membranes,sodium,No,0.64-0.98 nm (interlayer spacing),2D stacking structure,Other,Ion sieving effect,Not Reported,Size exclusion,10.1039-d0qi00307g_1747626692092104_10.1039@d0qi00307g.json,Not Reported,Not Applicable,Controlled by KCl,,,,,,,,
Graphene oxide membranes,calcium,No,0.64-0.98 nm (interlayer spacing),2D stacking structure,Other,Ion sieving effect,Not Reported,Size exclusion,10.1039-d0qi00307g_1747626692092104_10.1039@d0qi00307g.json,Not Reported,Not Applicable,Controlled by KCl,,,,,,,,
Graphene oxide membranes,magnesium,No,0.64-0.98 nm (interlayer spacing),2D stacking structure,Other,Ion sieving effect,Not Reported,Size exclusion,10.1039-d0qi00307g_1747626692092104_10.1039@d0qi00307g.json,Not Reported,Not Applicable,Controlled by KCl,,,,,,,,
graphene oxide (GO) membrane,hydrogen,Yes,0.6â€?.0 nm (interlayer spacing),Layered,Other,Not Reported,0.289 nm,Size exclusion,10.1016_j.flatc.2023.100594.json,"Room temperature, single-layer GO films",Not Applicable,Ultrathin GO films show remarkable selectivity towards hydrogen.,,,,,,,,
graphene oxide (GO) membrane,carbon dioxide,Yes,0.6â€?.0 nm (interlayer spacing),Layered,Other,Not Reported,0.330 nm,Size exclusion,10.1016_j.flatc.2023.100594.json,"Room temperature, stacked GO films",Not Applicable,Stacked GO films exhibit rapid and selective transport channels for CO2 capture.,,,,,,,,
graphene oxide (GO) membrane,nitrogen,No,0.6â€?.0 nm (interlayer spacing),Layered,Other,Not Reported,0.364 nm,Size exclusion,10.1016_j.flatc.2023.100594.json,Room temperature,Not Applicable,Higher selectivity observed for smaller molecules like H2 compared to larger ones like N2.,,,,,,,,
Graphene oxide (GO),sodium,Yes,"4.8 Â± 0.6 nm (water-swollen), 6.1 nm (Na2SO4-treated), 2.8 nm (MgSO4-treated)",Layered nanosheets,Other,Size exclusion at sub-nanometer scale,0.095 nm,Ion-controlling interlayer spacing,10.1016-j.memsci.2018.03.006_1747626277671854_baskoro2018.json,"25 Â°C, 0.49 MPa",Not Applicable,Increased permeance with Na+ interaction.,,,,,,,,
Graphene oxide (GO),magnesium,Yes,"4.8 Â± 0.6 nm (water-swollen), 6.1 nm (Na2SO4-treated), 2.8 nm (MgSO4-treated)",Layered nanosheets,Other,Size exclusion at sub-nanometer scale,0.065 nm,Ion-controlling interlayer spacing,10.1016-j.memsci.2018.03.006_1747626277671854_baskoro2018.json,"25 Â°C, 0.49 MPa",Not Applicable,Reduced permeance due to compact GO structure.,,,,,,,,
Graphene oxide (GO),sulfate,No,"4.8 Â± 0.6 nm (water-swollen), 6.1 nm (Na2SO4-treated), 2.8 nm (MgSO4-treated)",Layered nanosheets,Other,Size exclusion at sub-nanometer scale,0.29 nm,Donnan exclusion and steric hindrance,10.1016-j.memsci.2018.03.006_1747626277671854_baskoro2018.json,"25 Â°C, 0.49 MPa",Not Applicable,Higher rejection rate due to larger hydrated radius.,,,,,,,,
Graphene oxide (GO),chloride,No,"4.8 Â± 0.6 nm (water-swollen), 6.1 nm (Na2SO4-treated), 2.8 nm (MgSO4-treated)",Layered nanosheets,Other,Size exclusion at sub-nanometer scale,0.18 nm,Donnan exclusion and steric hindrance,10.1016-j.memsci.2018.03.006_1747626277671854_baskoro2018.json,"25 Â°C, 0.49 MPa",Not Applicable,Lower rejection rate compared to sulfate.,,,,,,,,
Graphene oxide,carbon dioxide,Yes,Not Reported,Not Reported,Other,Barrier effect reducing diffusivity of larger molecules.,0.33 nm,Facilitated transport,10.1016-j.seppur.2017.07.051_1747624857971576_vinoba2017.json,"2 bar, 30Â°C",Not Applicable,Enhanced CO2 permeability and selectivity over CH4 and N2.,,,,,,,,
Graphene oxide,methane,No,Not Reported,Not Reported,Other,Barrier effect reducing diffusivity of larger molecules.,Not Reported,Size exclusion,10.1016-j.seppur.2017.07.051_1747624857971576_vinoba2017.json,"2 bar, 30Â°C",Not Applicable,Acts as a selective barrier allowing smaller molecules to diffuse with less resistance.,,,,,,,,
Graphene oxide,nitrogen,No,Not Reported,Not Reported,Other,Barrier effect reducing diffusivity of larger molecules.,Not Reported,Size exclusion,10.1016-j.seppur.2017.07.051_1747624857971576_vinoba2017.json,"2 bar, 30Â°C",Not Applicable,Enhanced selectivity for CO2 over N2 compared to pristine PEBA membrane.,,,,,,,,
Graphene Oxide,hydrogen,Yes,0.42 nm (interlayer height),2D channels,Other,Formation of subnanometer 2D channels via external force-driven assembly.,0.29 nm,Size exclusion at sub-nanometer scale,10.1021-acsnano.5b07304_1747624901069938_shen2016.json,"0.2 MPa, 25 Â°C",Not Applicable,H2 permeability: 840âˆ?200 Barrer,,,,,,,,
Graphene Oxide,carbon dioxide,Yes,0.42 nm (interlayer height),2D channels,Other,Formation of subnanometer 2D channels via external force-driven assembly.,0.33 nm,Size exclusion at sub-nanometer scale,10.1021-acsnano.5b07304_1747624901069938_shen2016.json,"0.2 MPa, 25 Â°C",Not Applicable,CO2 permeability lower than N2 due to strong adsorption interactions.,,,,,,,,
Graphene Oxide,nitrogen,Yes,0.42 nm (interlayer height),2D channels,Other,Formation of subnanometer 2D channels via external force-driven assembly.,0.364 nm,Size exclusion at sub-nanometer scale,10.1021-acsnano.5b07304_1747624901069938_shen2016.json,"0.2 MPa, 25 Â°C",Not Applicable,Higher permeability than CO2 due to weaker interactions with GO.,,,,,,,,
Graphene Oxide,propane,No,0.42 nm (interlayer height),2D channels,Other,Formation of subnanometer 2D channels via external force-driven assembly.,0.43 nm,Size exclusion at sub-nanometer scale,10.1021-acsnano.5b07304_1747624901069938_shen2016.json,"0.2 MPa, 25 Â°C",Not Applicable,Permeability significantly low (<4 Barrer).,,,,,,,,
Graphene nanopores,ethane,Yes,"8.00 Ã… (Pore-24), 12.40 Ã… (Pore-54), 15.95 Ã… (Pore-84)",2D nanopores,Other,Molecular-orientation sieving effect caused by the difficulty of long-chain molecules adjusting to upright orientation in three-layer pores,Not Reported,Molecular-orientation sieving,10.1021-acs.jpcc.2c08476.json,"350 K, 3 bar",Not Applicable,Permeance: 0.94 Ã— 10^6 GPU for three-layer pore,,,,,,,,
Graphene nanopores,propane,Yes,"8.00 Ã… (Pore-24), 12.40 Ã… (Pore-54), 15.95 Ã… (Pore-84)",2D nanopores,Other,Molecular-orientation sieving effect caused by the difficulty of long-chain molecules adjusting to upright orientation in three-layer pores,Not Reported,Molecular-orientation sieving,10.1021-acs.jpcc.2c08476.json,"350 K, 3 bar",Not Applicable,Permeance similar to ethane for three-layer pore,,,,,,,,
Graphene nanopores,n-butane,Yes,"8.00 Ã… (Pore-24), 12.40 Ã… (Pore-54), 15.95 Ã… (Pore-84)",2D nanopores,Other,Molecular-orientation sieving effect caused by the difficulty of long-chain molecules adjusting to upright orientation in three-layer pores,Not Reported,Molecular-orientation sieving,10.1021-acs.jpcc.2c08476.json,"350 K, 3 bar",Not Applicable,Permeance similar to ethane for three-layer pore,,,,,,,,
Graphene nanopores,n-pentane,Conditional (see Additional Info),"8.00 Ã… (Pore-24), 12.40 Ã… (Pore-54), 15.95 Ã… (Pore-84)",2D nanopores,Other,Molecular-orientation sieving effect caused by the difficulty of long-chain molecules adjusting to upright orientation in three-layer pores,Not Reported,Molecular-orientation sieving,10.1021-acs.jpcc.2c08476.json,"350 K, 3 bar",Not Applicable,Lower permeation rate compared to shorter chains due to difficulty in adjusting orientation,,,,,,,,
Graphene nanopores,n-hexane,No,"8.00 Ã… (Pore-24), 12.40 Ã… (Pore-54), 15.95 Ã… (Pore-84)",2D nanopores,Other,Molecular-orientation sieving effect caused by the difficulty of long-chain molecules adjusting to upright orientation in three-layer pores,Not Reported,Molecular-orientation sieving,10.1021-acs.jpcc.2c08476.json,"350 K, 3 bar",Not Applicable,Selectivity of ethane over n-hexane is 13.6 for three-layer pore,,,,,,,,
Graphene membranes,protium ions,Yes,<3 Ã…,2D sheets,Other,Quantum tunneling,Not Reported,Quantum tunneling,10.1016-j.ijhydene.2023.10.282.json,Electrochemical setup,Not Applicable,Protons pass more easily than deuterons; separation factor ~10.,,,,,,,,
graphene membrane,helium,Yes,"2.24 nm (Knudsen diffusion), 0.38 nm (molecular sieving)",2D laminar structure,Other,Tortuous interspace between graphene flakes provides molecular sieving properties.,0.26 nm,Size exclusion at sub-nanometer scale,10.1016-j.memsci.2020.117883_1747625004166359_nezhad2020.json,"298 K, 1 bar",Not Applicable,Helium permeance: 2.02 x 10^-8 mol s^-1 m^-2 Pa^-1,,,,,,,,
graphene membrane,carbon dioxide,No,"2.24 nm (Knudsen diffusion), 0.38 nm (molecular sieving)",2D laminar structure,Other,Tortuous interspace between graphene flakes provides molecular sieving properties.,0.33 nm,Size exclusion at sub-nanometer scale,10.1016-j.memsci.2020.117883_1747625004166359_nezhad2020.json,"298 K, 1 bar",Not Applicable,CO2 permeance significantly lower due to strong adsorption.,,,,,,,,
graphene membrane,nitrogen,No,"2.24 nm (Knudsen diffusion), 0.38 nm (molecular sieving)",2D laminar structure,Other,Tortuous interspace between graphene flakes provides molecular sieving properties.,0.38 nm,Size exclusion at sub-nanometer scale,10.1016-j.memsci.2020.117883_1747625004166359_nezhad2020.json,"298 K, 1 bar",Not Applicable,N2 permeance higher than CO2 despite larger kinetic diameter.,,,,,,,,
Graphene,hydrogen,Yes,Stone-Wales defects ~ 7-membered rings,2D layered,Other,Quantum tunneling through topological defects,0.289 nm,Quantum tunneling through defects,10.1002-adma.202301589.json,Room temperature,Not Applicable,H+/D+ selectivity of 10 reported,,,,,,,,
Graphene,deuterium,Yes,Stone-Wales defects ~ 7-membered rings,2D layered,Other,Quantum tunneling through topological defects,0.269 nm,Quantum tunneling through defects,10.1002-adma.202301589.json,Room temperature,Not Applicable,Higher permeability than hydrogen due to lower zero-point energy,,,,,,,,
Graphene,tritium,Yes,Stone-Wales defects ~ 7-membered rings,2D layered,Other,Quantum tunneling through topological defects,0.260 nm,Quantum tunneling through defects,10.1002-adma.202301589.json,Ambient conditions,Not Applicable,H+/T+ selectivity of 12 predicted,,,,,,,,
GO-UiO-66-NH2,carbon dioxide,Yes,Not Reported,Microporous framework with mesoporous features,MOF composite,Selective diffusion pathways favoring smaller gas molecules with strong dipole-quadrupole interactions.,0.33 nm,Dipole-quadrupole interaction and size exclusion,10.1021-acsapm.4c02801.json,"25 Â± 2 Â°C, 2 bar",Not Applicable,Strong affinity due to amino groups enhancing CO2 adsorption.,,,,,,,,
GO-UiO-66-NH2,nitrogen,No,Not Reported,Microporous framework with mesoporous features,MOF composite,Selective diffusion pathways favoring smaller gas molecules with strong dipole-quadrupole interactions.,0.364 nm,Size exclusion at sub-nanometer scale,10.1021-acsapm.4c02801.json,"25 Â± 2 Â°C, 2 bar",Not Applicable,Restricted due to tortuous diffusion paths and lower affinity.,,,,,,,,
GO-UiO-66-NH2,methane,No,Not Reported,Microporous framework with mesoporous features,MOF composite,Selective diffusion pathways favoring smaller gas molecules with strong dipole-quadrupole interactions.,0.38 nm,Size exclusion at sub-nanometer scale,10.1021-acsapm.4c02801.json,"25 Â± 2 Â°C, 2 bar",Not Applicable,Restricted due to tortuous diffusion paths and lower affinity.,,,,,,,,
GO-PEI NLMs,perfluorooctanoic acid,No,7.5 Ã…,2D nanosheets,MOF membrane,Steric exclusion enhanced by reduced interlayer spacing and PEI functionalization,Not Reported,Steric exclusion and electrostatic repulsion,10.1016_j.jece.2025.115470.json,Not Reported,Not Applicable,Achieved a 93.7% rejection rate for 50 mg/L of PFOA with a water permeability of 15.9 L mâˆ? hâˆ? barâˆ?.,,,,,,,,
GO-DA-Zn2+,carbon dioxide,Yes,Not Reported,Not Reported,MOF composite,Tortuous channels and Ï€-complexation,0.33 nm,Ï€-complexation with metal ions,10.1016-j.pmatsci.2018.11.002_1747626770311004_6cb6ed285e418aed00f9e69759cad797.json,"30Â°C, 2 bar",Not Applicable,Enhanced diffusivity through tortuous channels,,,,,,,,
GO-DA-Zn2+,methane,No,Not Reported,Not Reported,MOF composite,Tortuous channels and Ï€-complexation,0.38 nm,Size exclusion at sub-nanometer scale,10.1016-j.pmatsci.2018.11.002_1747626770311004_6cb6ed285e418aed00f9e69759cad797.json,"30Â°C, 2 bar",Not Applicable,Improved CO2/CH4 selectivity due to hindered larger molecule transport,,,,,,,,
GO@Fe3O4@MOF-303,horseradish peroxidase digests,Yes,5.8 Ã…,1D channels,MOF composite,Size exclusion at sub-nanometer scale,Not Reported,Size exclusion,d1tb02827h.json,"Mass ratio of HRP digests/BSA protein/HRP protein = 1 : 1000 : 1000, w/w/w",Not Applicable,The material showed excellent size-exclusion ability for proteins with high molecular weights while capturing N-linked glycopeptides.,,,,,,,,
GO@Fe3O4@MOF-303,bovine serum albumin,No,5.8 Ã…,1D channels,MOF composite,Size exclusion at sub-nanometer scale,Not Reported,Size exclusion,d1tb02827h.json,"Mass ratio of HRP digests/BSA protein/HRP protein = 1 : 1000 : 1000, w/w/w",Not Applicable,BSA was excluded due to its large size compared to the pore size of the material.,,,,,,,,
GO@Fe3O4@MOF-303,horseradish peroxidase,No,5.8 Ã…,1D channels,MOF composite,Size exclusion at sub-nanometer scale,Not Reported,Size exclusion,d1tb02827h.json,"Mass ratio of HRP digests/BSA protein/HRP protein = 1 : 1000 : 1000, w/w/w",Not Applicable,"Intact HRP protein was excluded due to size, while HRP digests were captured.",,,,,,,,
GO/ZS/MOF membrane,potassium,Yes,"0.8 nm (UiO-66-NH2 pore entrance), 10.17 Ã… (interlayer spacing)",2D layered structure,MOF composite,Combined effects of size-sieving and binding affinity for selective ion transport.,0.66 nm (hydrated diameter),Size exclusion and affinity-based sieving,10.1016_j.desal.2025.118617.json,"Room temperature, ternary ion solution of KCl, MgCl2, and LiCl",Not Applicable,K+ exhibits the highest permeability due to its smallest hydration diameter and favorable binding affinity with sulfonate groups.,,,,,,,,
GO/ZS/MOF membrane,lithium,Yes,"0.8 nm (UiO-66-NH2 pore entrance), 10.17 Ã… (interlayer spacing)",2D layered structure,MOF composite,Combined effects of size-sieving and binding affinity for selective ion transport.,0.76 nm (hydrated diameter),Size exclusion and affinity-based sieving,10.1016_j.desal.2025.118617.json,"Room temperature, ternary ion solution of KCl, MgCl2, and LiCl",Not Applicable,Li+ shows intermediate permeability due to its larger hydration diameter compared to K+ and weaker binding affinity with sulfonate groups.,,,,,,,,
GO/ZS/MOF membrane,magnesium,No,"0.8 nm (UiO-66-NH2 pore entrance), 10.17 Ã… (interlayer spacing)",2D layered structure,MOF composite,Combined effects of size-sieving and binding affinity for selective ion transport.,0.86 nm (hydrated diameter),Size exclusion and affinity-based sieving,10.1016_j.desal.2025.118617.json,"Room temperature, ternary ion solution of KCl, MgCl2, and LiCl",Not Applicable,"Mg2+ exhibits the lowest permeability due to its largest hydration diameter and strongest binding affinity with sulfonate groups, hindering transport through the membrane.",,,,,,,,
GO,hydrogen,Yes,Not Reported,Not Reported,Other,Not Reported,0.289 nm,molecular sieving,10.1002-admi.201800032_1747624556993910_li2018.json,"298 K, 1 bar",Not Applicable,H2 permeance reported but not quantified,,,,,,,,
