Repository: MontageBai/Data-driven-discovery-of-metal-organic-frameworks-for-sieving-separation-of-C5-quinary-mixture-

File: AdsorptionInformationCard/After Process JSON.csv (part 34 of 46)
Materials Name,Molecule Name,Can Pass SievingPore Size,Structure Type,Material Category,Sieving Mechanism,Molecular Size,Mechanism,File Name,Test Conditions,Threshold Pressure,Additional Info,,,,,,,,,
GO,carbon dioxide,Yes,Not Reported,Not Reported,Other,Not Reported,0.33 nm,molecular sieving,10.1002-admi.201800032_1747624556993910_li2018.json,"298 K, 1 bar",Not Applicable,H2/CO2 ideal selectivity of 3.4,,,,,,,,
GO,oxygen,Yes,Not Reported,Not Reported,Other,Not Reported,Not Reported,molecular sieving,10.1002-admi.201800032_1747624556993910_li2018.json,"298 K, 1 bar",Not Applicable,H2/O2 ideal selectivity of 2.6,,,,,,,,
GO,nitrogen,Yes,Not Reported,Not Reported,Other,Not Reported,0.364 nm,molecular sieving,10.1002-admi.201800032_1747624556993910_li2018.json,"298 K, 1 bar",Not Applicable,H2/N2 ideal selectivity of 3.0,,,,,,,,
GO,methane,Yes,Not Reported,Not Reported,Other,Not Reported,0.38 nm,molecular sieving,10.1002-admi.201800032_1747624556993910_li2018.json,"298 K, 1 bar",Not Applicable,H2/CH4 ideal selectivity of 3.1,,,,,,,,
GO,hydrogen,Yes,Not Reported,2D nanosheets,Other,Size exclusion at sub-nanometer scale,0.289 nm,Size exclusion,10.1016-j.gee.2020.09.015_1747626387275811_dai2020.json,Not Reported,Not Applicable,"H2 permeance: 1.34 Ã— 10-7 mol m-2 s-1 Pa-1, Î±(H2/CO2): 15",,,,,,,,
GO,carbon dioxide,No,Not Reported,2D nanosheets,Other,Size exclusion at sub-nanometer scale,0.33 nm,Size exclusion,10.1016-j.gee.2020.09.015_1747626387275811_dai2020.json,Not Reported,Not Applicable,Î±(H2/CO2): 15,,,,,,,,
GO,sodium sulfate,No,1-10 nm,Not Reported,MOF membrane,Interlayer nanochannel-oriented sieving,0.76 nm,Size exclusion,10.1016-j.seppur.2021.118996_1747625125492110_zhang2021.json,Not Reported,Not Applicable,Crosslinked with ethylenediamine or Î²-cyclodextrin,,,,,,,,
GO,methylene blue,No,1-10 nm,Not Reported,MOF membrane,Interlayer nanochannel-oriented sieving,153*0.65*0.28 nm,Size exclusion,10.1016-j.seppur.2021.118996_1747625125492110_zhang2021.json,Not Reported,Not Applicable,Crosslinked with tannic acid and FeIII,,,,,,,,
GeFSIX-dps-Zn,propyne,Yes,Nearly closed after activation,Layered structure with 1D channels along the c axis,MOFs,Slightly contracted pore aperture and interlayer space causing higher threshold pressure for alkynes,4.2 Ã…,Gate-opening adsorption above threshold pressure,10.1002-anie.202003421_1747623623295716_10.1002@anie.202003421.json,"298 K, up to 1 bar",0.13 bar,Adsorption capacity: 3.48 mmol g-1 at 298 K and 1 bar,,,,,,,,
GeFSIX-dps-Zn,propene,No,Nearly closed after activation,Layered structure with 1D channels along the c axis,MOFs,Slightly contracted pore aperture and interlayer space causing higher threshold pressure for alkynes,4.6 Ã…,Size exclusion,10.1002-anie.202003421_1747623623295716_10.1002@anie.202003421.json,"298 K, up to 1 bar",Not Applicable,Negligible adsorption: 0.12 mmol g-1 at 298 K and 1 bar,,,,,,,,
GeFSIX-dps-Zn,acetylene,Yes,Nearly closed after activation,Layered structure with 1D channels along the c axis,MOFs,Slightly contracted pore aperture and interlayer space causing higher threshold pressure for alkynes,3.3 Ã…,Gate-opening adsorption above threshold pressure,10.1002-anie.202003421_1747623623295716_10.1002@anie.202003421.json,"298 K, up to 1 bar",0.39 bar,Adsorption capacity: 0.41 mmol g-1 at 298 K for 10/90 C2H2/C2H4 mixture,,,,,,,,
GeFSIX-dps-Zn,ethylene,No,Nearly closed after activation,Layered structure with 1D channels along the c axis,MOFs,Slightly contracted pore aperture and interlayer space causing higher threshold pressure for alkynes,4.2 Ã…,Size exclusion,10.1002-anie.202003421_1747623623295716_10.1002@anie.202003421.json,"298 K, up to 1 bar",Not Applicable,Negligible adsorption observed in breakthrough tests,,,,,,,,
GeFSIX-dps-Cu,propyne,Yes,1.8 Ã— 2.6 Ã…2 (pore aperture),Layered structure with 1D channels along the c axis,MOFs,Sub-nano regulation of pore aperture to reject alkenes while admitting alkynes,4.2 Ã…,Gate-opening adsorption above threshold pressure,10.1002-anie.202003421_1747623623295716_10.1002@anie.202003421.json,"298 K, up to 1 bar",0.015 bar,Adsorption capacity: 3.73 mmol g-1 at 298 K and 1 bar,,,,,,,,
GeFSIX-dps-Cu,propene,No,1.8 Ã— 2.6 Ã…2 (pore aperture),Layered structure with 1D channels along the c axis,MOFs,Sub-nano regulation of pore aperture to reject alkenes while admitting alkynes,4.6 Ã…,Size exclusion,10.1002-anie.202003421_1747623623295716_10.1002@anie.202003421.json,"298 K, up to 1 bar",Not Applicable,Negligible adsorption: 0.08 mmol g-1 at 298 K and 1 bar,,,,,,,,
GeFSIX-dps-Cu,acetylene,Yes,1.8 Ã— 2.6 Ã…2 (pore aperture),Layered structure with 1D channels along the c axis,MOFs,Sub-nano regulation of pore aperture to reject alkenes while admitting alkynes,3.3 Ã…,Gate-opening adsorption above threshold pressure,10.1002-anie.202003421_1747623623295716_10.1002@anie.202003421.json,"298 K, up to 1 bar",0.075 bar,Adsorption capacity: 2.75 mmol g-1 at 298 K and 0.1 bar,,,,,,,,
GeFSIX-dps-Cu,ethylene,No,1.8 Ã— 2.6 Ã…2 (pore aperture),Layered structure with 1D channels along the c axis,MOFs,Sub-nano regulation of pore aperture to reject alkenes while admitting alkynes,4.2 Ã…,Size exclusion,10.1002-anie.202003421_1747623623295716_10.1002@anie.202003421.json,"298 K, up to 1 bar",Not Applicable,Negligible adsorption: 0.08 mmol g-1 at 298 K and 1 bar,,,,,,,,
GeFSIX-2-Cu-i (ZU-32),"1, 3-butadiene",Yes,4.5 Ã…,3D cages,MOFs,Fine-tuned pore aperture for molecular recognition and size sieving.,Not Reported,Size exclusion,10.1002-anie.201708769_1747624379985301_zhang2017.json,"298 K, 1.01 bar",Not Applicable,Steep increase in adsorption at low pressures.,,,,,,,,
GeFSIX-2-Cu-i (ZU-32),1-butene,Yes,4.5 Ã…,3D cages,MOFs,Fine-tuned pore aperture for molecular recognition and size sieving.,Not Reported,Size exclusion,10.1002-anie.201708769_1747624379985301_zhang2017.json,"298 K, 1.01 bar",Not Applicable,"Moderate uptake compared to 1,3-butadiene.",,,,,,,,
GeFSIX-2-Cu-i (ZU-32),isobutene,No,4.5 Ã…,3D cages,MOFs,Fine-tuned pore aperture for molecular recognition and size sieving.,4.52Ã—5.76Ã—6.71 Ã…,Size exclusion,10.1002-anie.201708769_1747624379985301_zhang2017.json,"298 K, 1.01 bar",Not Applicable,Excluded due to size-sieving effect.,,,,,,,,
GeFSIX-14-i,butadiene,Yes,4.2 Ã…,Not Reported,MOFs,Not Reported,0.49 nm,Câ€“HÂ·Â·Â·F hydrogen bonds,10.1007-s41061-019-0257-0_1747623508585127_pei2019.json,"298 K, 1 bar",Not Applicable,High uptake capacity for butadiene,,,,,,,,
GeFSIX-14-i,1-butene,No,4.2 Ã…,Not Reported,MOFs,Not Reported,0.43 nm,Size exclusion,10.1007-s41061-019-0257-0_1747623508585127_pei2019.json,"298 K, 1 bar",Not Applicable,Molecular exclusion of larger molecules,,,,,,,,
GeFSIX-14-Cu-i (ZU-33),"1, 3-butadiene",Yes,"3.0 Ã… (H-H distance), 4.2 Ã… (F-F distance)",3D cages,MOFs,Flexible pore window enabling selective gate-opening for specific molecules.,Not Reported,Gate-opening phenomenon,10.1002-anie.201708769_1747624379985301_zhang2017.json,"298 K, 1.01 bar",Not Reported,Significant uptake after gate-opening.,,,,,,,,
GeFSIX-14-Cu-i (ZU-33),1-butene,No,"3.0 Ã… (H-H distance), 4.2 Ã… (F-F distance)",3D cages,MOFs,Flexible pore window enabling selective gate-opening for specific molecules.,Not Reported,Size exclusion,10.1002-anie.201708769_1747624379985301_zhang2017.json,"298 K, 1.01 bar",Not Applicable,Excluded from adsorption.,,,,,,,,
GeFSIX-14-Cu-i (ZU-33),isobutene,No,"3.0 Ã… (H-H distance), 4.2 Ã… (F-F distance)",3D cages,MOFs,Flexible pore window enabling selective gate-opening for specific molecules.,4.52Ã—5.76Ã—6.71 Ã…,Size exclusion,10.1002-anie.201708769_1747624379985301_zhang2017.json,"298 K, 1.01 bar",Not Applicable,Excluded from adsorption.,,,,,,,,
GeFSIX-14-Cu-i,propyne,Yes,Not Reported,2D channels,MOFs,Size exclusion at sub-nanometer scale,4.2 Ã— 4.0 Ã— 6.5 Ã…Â³,Gate-opening adsorption,10.1039-c8ta08198k_1747624675193397_yang2018.json,"273â€?13 K, up to 1 bar",1330 ppm,Higher threshold pressure compared to TIFSIX-14-Cu-i due to stronger Câ€“H/F hydrogen bonding interaction.,,,,,,,,
GeFSIX-14-Cu-i,propylene,Conditional (see Additional Info),Not Reported,2D channels,MOFs,Size exclusion at sub-nanometer scale,5.3 Ã— 4.2 Ã— 6.4 Ã…Â³,Size exclusion,10.1039-c8ta08198k_1747624675193397_yang2018.json,"273â€?13 K, up to 1 bar",Not Applicable,Restricted pyridine ring rotation leads to poor uptake of propylene but some leakage observed in breakthrough tests.,,,,,,,,
Gd2O3@Pt@ZIF-8,cinnamaldehyde,Yes,11.6 Ã…,Not Reported,MOF composite,Steric hindrance imposed by the porous ZIF structure enhances selectivity.,Not Reported,Size exclusion at sub-nanometer scale,10.1021-acsami.9b19867_1747626464676900_ning2020.json,"160 Â°C, 2 MPa H2",Not Applicable,High selectivity due to steric hindrance of ZIF-8 pores.,,,,,,,,
Gd2O3@Pt@ZIF-8,citral,No,11.6 Ã…,Not Reported,MOF composite,Steric hindrance imposed by the porous ZIF structure enhances selectivity.,Not Reported,Size exclusion at sub-nanometer scale,10.1021-acsami.9b19867_1747626464676900_ning2020.json,"160 Â°C, 2 MPa H2",Not Applicable,Larger molecular size and steric hindrance prevent passage through ZIF-8 channels.,,,,,,,,
Gd2O3@Pt@ZIF-8,dimethyl 2-nitroterephthalate,No,11.6 Ã…,Not Reported,MOF composite,Steric hindrance imposed by the porous ZIF structure enhances selectivity.,Not Reported,Size exclusion at sub-nanometer scale,10.1021-acsami.9b19867_1747626464676900_ning2020.json,"160 Â°C, 2 MPa H2",Not Applicable,Larger molecular size and steric hindrance prevent passage through ZIF-8 channels.,,,,,,,,
GCN membrane with chiral nanochannels,limonene,Conditional (see Additional Info),Sub-nanometer scale,2D layered material,Other,Chiral nanochannels with controlled interlayer spacing,Not Reported,Chiral recognition,10.1039-d0qi00307g_1747626692092104_10.1039@d0qi00307g.json,Not Reported,Not Applicable,Enantioselectivity with ee value as high as 89%,,,,,,,,
g-C3N4-GOx membrane,hydrogen,Yes,3.11 Ã… (pores in g-C3N4),2D layered,MOF composite,Not Reported,0.289 nm,Size exclusion,10.1016_j.flatc.2023.100594.json,Room temperature,Not Applicable,"Modified g-C3N4 membrane showed good hydrogen selectivity, enhanced mechanical properties, and stability.",,,,,,,,
g-C3N4/MIL-100(Fe) membrane,methyl orange,Conditional (see Additional Info),Not Reported,Intercalated structure,MOF composite,"Combination of size exclusion, electrostatic interaction, and steady radical generation",Not Reported,Size exclusion and Fenton-like degradation,10.1016_j.chemosphere.2023.139937.json,"pH = 5.0, T = 25 Â°C, pressure = 1 bar",Not Applicable,Removal efficiency varies with nano-MIL content; CN/MIL-2 shows 100% removal.,,,,,,,,
g-C3N4/MIL-100(Fe) membrane,methylene blue,Conditional (see Additional Info),Not Reported,Intercalated structure,MOF composite,"Combination of size exclusion, electrostatic interaction, and steady radical generation",Not Reported,Size exclusion and Fenton-like degradation,10.1016_j.chemosphere.2023.139937.json,"pH = 5.0, T = 25 Â°C, pressure = 1 bar",Not Applicable,CN/MIL-2 shows 99.2% removal.,,,,,,,,
g-C3N4/MIL-100(Fe) membrane,bisphenol A,No,Not Reported,Intercalated structure,MOF composite,"Combination of size exclusion, electrostatic interaction, and steady radical generation",Not Reported,Adsorption and Fenton-like degradation,10.1016_j.chemosphere.2023.139937.json,"pH = 5.0, T = 25 Â°C, pressure = 1 bar",Not Applicable,CN/MIL-2 shows 94.8% removal after 180 min.,,,,,,,,
g-C3N4,helium,Yes,3.11 Ã… (regularly distributed triangular nanopores),2D layered,Other,Not Reported,0.26 nm,Size exclusion,10.1016_j.flatc.2023.100594.json,Room temperature,Not Applicable,"g-C3N4 exhibited an energy barrier of 0.354 eV for helium passing through the membrane, significantly lower than CH4 and half of that for H2 (0.747 eV).",,,,,,,,
g-C3N4,hydrogen,Yes,3.11 Ã… (regularly distributed triangular nanopores),2D layered,Other,Not Reported,0.289 nm,Size exclusion,10.1016_j.flatc.2023.100594.json,Room temperature,Not Applicable,Selectivity of helium to hydrogen reaches 107.,,,,,,,,
Ga-MOF-OX,bisphenol A,Yes,"16.47 Ã…, 22.98 Ã…",3D cages,MOFs,Size exclusion at sub-nanometer scale,9.53 Ã…,Ï€â€“Ï€ stacking and hydrogen bond interactions,s41598-024-69111-1.json,"310 K, 1 bar",Not Applicable,Strongest interaction observed in BPA/MOF-OX system.,,,,,,,,
Ga-MOF-OX,flavonoids,Yes,"16.47 Ã…, 22.98 Ã…",3D cages,MOFs,Size exclusion at sub-nanometer scale,16.57 Ã…,Ï€â€“Ï€ stacking and hydrogen bond interactions,s41598-024-69111-1.json,"310 K, 1 bar",Not Applicable,Lower tendency to adsorb compared to pristine MOF.,,,,,,,,
Ga-MOF-OX,goitrin,Yes,"16.47 Ã…, 22.98 Ã…",3D cages,MOFs,Size exclusion at sub-nanometer scale,6.36 Ã…,Ï€â€“Ï€ stacking and hydrogen bond interactions,s41598-024-69111-1.json,"310 K, 1 bar",Not Applicable,Enhanced adsorption due to functionalization with oxalamide.,,,,,,,,
Ga-MOF,amikacin,No,Not Reported,3D cages,MOFs,Adsorption driven by Ï€-Ï€ stacking and hydrogen bonding interactions,Not Reported,Adsorption via Ï€-Ï€ stacking and hydrogen bonding,s41545-024-00416-4.json,"310 K, 1 bar",Not Applicable,Interaction energy: -100.67 kJ/mol; Adsorbs on surface active sites.,,,,,,,,
Ga-MOF,kanamycin,No,Not Reported,3D cages,MOFs,Adsorption driven by Ï€-Ï€ stacking and hydrogen bonding interactions,Not Reported,Adsorption via Ï€-Ï€ stacking and hydrogen bonding,s41545-024-00416-4.json,"310 K, 1 bar",Not Applicable,Interaction energy: -173.16 kJ/mol; Highest affinity among the studied molecules.,,,,,,,,
Ga-MOF,tobramycin,No,Not Reported,3D cages,MOFs,Adsorption driven by Ï€-Ï€ stacking and hydrogen bonding interactions,Not Reported,Adsorption via Ï€-Ï€ stacking and hydrogen bonding,s41545-024-00416-4.json,"310 K, 1 bar",Not Applicable,Interaction energy: -92.27 kJ/mol; Lowest affinity among the studied molecules.,,,,,,,,
Ga-MOF,bisphenol A,Yes,"16.47 Ã…, 22.98 Ã…",3D cages,MOFs,Size exclusion at sub-nanometer scale,9.53 Ã…,Ï€â€“Ï€ stacking and hydrogen bond interactions,s41598-024-69111-1.json,"310 K, 1 bar",Not Applicable,Highest interaction energy observed in BPA/MOF system.,,,,,,,,
Ga-MOF,flavonoids,Yes,"16.47 Ã…, 22.98 Ã…",3D cages,MOFs,Size exclusion at sub-nanometer scale,16.57 Ã…,Ï€â€“Ï€ stacking and hydrogen bond interactions,s41598-024-69111-1.json,"310 K, 1 bar",Not Applicable,Six contaminant molecules adsorbed on MOF substrate.,,,,,,,,
Ga-MOF,goitrin,Conditional (see Additional Info),"16.47 Ã…, 22.98 Ã…",3D cages,MOFs,Size exclusion at sub-nanometer scale,6.36 Ã…,Ï€â€“Ï€ stacking and hydrogen bond interactions,s41598-024-69111-1.json,"310 K, 1 bar",Not Applicable,Adsorption increases upon functionalization with oxalamide groups.,,,,,,,,
GaFFIVE-5-Cd-i,propane,Yes,Not Reported,Not Reported,MOFs,Not Reported,4.3âˆ?.12 Ã…,van der Waals interaction,10.1021-acs.jpcc.1c06143.json,"298 K, 100 kPa",Not Applicable,Shows high selectivity for C3H8 over C2H4 with selectivity of 17.71.,,,,,,,,
GaFFIVE-5-Cd-i,ethylene,Yes,Not Reported,Not Reported,MOFs,Not Reported,4.16 Ã…,van der Waals interaction,10.1021-acs.jpcc.1c06143.json,"298 K, 100 kPa",Not Applicable,Less favored compared to C3H8 due to weaker interactions.,,,,,,,,
GaFFIVE-3-Cd,ethane,Yes,Not Reported,Not Reported,MOFs,Not Reported,4.44 Ã…,van der Waals interaction,10.1021-acs.jpcc.1c06143.json,"298 K, 100 kPa",Not Applicable,Shows preferential adsorption of C2H6 over C2H4 with selectivity of 2.00.,,,,,,,,
GaFFIVE-3-Cd,ethylene,Yes,Not Reported,Not Reported,MOFs,Not Reported,4.16 Ã…,van der Waals interaction,10.1021-acs.jpcc.1c06143.json,"298 K, 100 kPa",Not Applicable,Adsorbed but less favored compared to C2H6.,,,,,,,,
G@TiO2@mSiO2,phosphopeptides,Yes,Not Reported,Not Reported,Other,Size exclusion at sub-nanometer scale,Not Reported,Size exclusion,10.1016-j.trac.2019.115658_1747626542037783_li2019.json,Not Reported,Not Applicable,High sensitivity (1 fmol/mL) and high selectivity (1:1000).,,,,,,,,
fum-fcu-MOF,butane,Yes,Approximately 4.7 Ã…,3-periodic structure,MOFs,Not Reported,4.3 Ã…,Size exclusion,10.1039-c7cs00153c_1747623563774281_adil2017.json,293 K,Not Applicable,Fully reversible type-I behavior with fast adsorption kinetics,,,,,,,,
fum-fcu-MOF,isobutane,No,Approximately 4.7 Ã…,3-periodic structure,MOFs,Not Reported,5 Ã…,Size exclusion,10.1039-c7cs00153c_1747623563774281_adil2017.json,293 K,Not Applicable,No adsorption observed,,,,,,,,
fumarate-based fcu-MOF (fum-fcu-MOF),hydrogen sulfide,Yes,Not Reported,Not Reported,MOF membrane,Not Reported,Not Reported,Not Reported,10.1002-smll.202407021.json,Not Reported,Not Applicable,The membrane showed a calculated limit of detection (LOD) of 5.4 ppb for H2S.,,,,,,,,
FSAu@mSiO2@L-Cys,glycopeptides,Yes,Not Reported,Not Reported,Other,Not Reported,Not Reported,Hydrophilic interaction,10.1016-j.trac.2019.115658_1747626542037783_li2019.json,Not Reported,Not Applicable,Ultra-low detection limit (0.5 fmol/mL) and high size-selectivity (1:1000).,,,,,,,,
F-PYMO-Cu,acetylene,Yes,3.4 Ã…,1D channels,MOFs,Size exclusion at sub-nanometer scale,3.3 Ã…,Size exclusion at sub-nanometer scale,10.1002-chem.202101060_1747624064456612_chen2021.json,"298 K, 1 bar",Not Applicable,Uptake of 35.5 cmÂ³/cmÂ³ at 298 K and 1 bar,,,,,,,,
F-PYMO-Cu,ethylene,No,3.4 Ã…,1D channels,MOFs,Size exclusion at sub-nanometer scale,4.1 Ã…,Size exclusion at sub-nanometer scale,10.1002-chem.202101060_1747624064456612_chen2021.json,"298 K, 1 bar",Not Applicable,Very low uptake of 0.55 cmÂ³/cmÂ³ at 298 K and 1 bar,,,,,,,,
F-PYMO-Cu,carbon dioxide,Yes,3.4 Ã…,1D channels,MOFs,Size exclusion at sub-nanometer scale,3.3 Ã…,Size exclusion at sub-nanometer scale,10.1002-chem.202101060_1747624064456612_chen2021.json,"298 K, 1 bar",Not Applicable,"Higher uptake than acetylene, IAST selectivity for CO2/C2H2: 3.7",,,,,,,,
F-PYMO-Cu,ethane,No,3.4 Ã…,1D channels,MOFs,Size exclusion at sub-nanometer scale,4.4 Ã…,Size exclusion at sub-nanometer scale,10.1002-chem.202101060_1747624064456612_chen2021.json,298 K,Not Applicable,Low-pressure single-gas adsorption isotherms confirm exclusion,,,,,,,,
FOLA@NH2-Eu:TMU-62,5-fluorouracil,pH-dependent,"8.33 nm (initial), 7.95 nm (after FOLA attachment), 6.41 nm (after 5-Fu loading)",3D cages,MOF composite,pH-responsive drug release through hydrolysis of metal-linked bonds,Not Reported,Size exclusion at sub-nanometer scale,10.1021-acsami.9b16473_1747625463976792_abazari2019.json,"pH 5.3, 6.8, 7.4, 37 Â°C",Not Applicable,Drug release is pH-responsive; higher release at lower pH.,,,,,,,,
FMOFCu,hydrogen,Temperature-dependent,"9.4 Ã— 9.2 Ã… (cavity A), 5.6 Ã— 4.2 Ã… (cavity B), 8.8 Ã— 4.7 Ã… (cavity C), 3.6 Ã… (aperture between cavities A and B), 2.5 Ã… (narrow aperture)",Tri-modal pore system,MOFs,Size exclusion at sub-nanometer scale,0.29 nm,Kinetic quantum sieving,10.1039-d0dt02806a_1747625337878244_ju2020.json,25â€?7 K,Not Applicable,Gate-opening effect observed due to thermal vibrations of flexible windows.,,,,,,,,
FMOFCu,deuterium,Yes,"9.4 Ã— 9.2 Ã… (cavity A), 5.6 Ã— 4.2 Ã… (cavity B), 8.8 Ã— 4.7 Ã… (cavity C), 3.6 Ã… (aperture between cavities A and B), 2.5 Ã… (narrow aperture)",Tri-modal pore system,MOFs,Size exclusion at sub-nanometer scale,0.31 nm,Kinetic quantum sieving,10.1039-d0dt02806a_1747625337878244_ju2020.json,25â€?7 K,Not Applicable,Higher uptake and weaker hysteresis compared to hydrogen.,,,,,,,,
F-MOF,amikacin,No,Not Reported,3D cages,MOFs,Adsorption driven by Ï€-Ï€ stacking and hydrogen bonding interactions,Not Reported,Adsorption via Ï€-Ï€ stacking and hydrogen bonding,s41545-024-00416-4.json,"310 K, 1 bar",Not Applicable,Interaction energy: -135.78 kJ/mol; Enhanced adsorption compared to pristine MOF.,,,,,,,,
F-MOF,kanamycin,No,Not Reported,3D cages,MOFs,Adsorption driven by Ï€-Ï€ stacking and hydrogen bonding interactions,Not Reported,Adsorption via Ï€-Ï€ stacking and hydrogen bonding,s41545-024-00416-4.json,"310 K, 1 bar",Not Applicable,Interaction energy: -136.35 kJ/mol; Slightly reduced affinity compared to pristine MOF.,,,,,,,,
F-MOF,tobramycin,No,Not Reported,3D cages,MOFs,Adsorption driven by Ï€-Ï€ stacking and hydrogen bonding interactions,Not Reported,Adsorption via Ï€-Ï€ stacking and hydrogen bonding,s41545-024-00416-4.json,"310 K, 1 bar",Not Applicable,Interaction energy: -127.08 kJ/mol; Enhanced adsorption compared to pristine MOF.,,,,,,,,
FJUT-4,carbon dioxide,Yes,"3.4 Ã… (cage window), 6.3 Ã… (cage diameter)",3D cage-like structure,MOFs,Size exclusion at sub-nanometer scale,0.33 nm,Câˆ’HÂ·Â·Â·O hydrogen bonds,10.1021-acs.inorgchem.3c01055.json,"298 K, 1 bar",Not Applicable,"Preferentially adsorbed in octahedral cages via strong interactions with BTC, DMA, and DMF.",,,,,,,,
FJUT-4,nitrogen,No,"3.4 Ã… (cage window), 6.3 Ã… (cage diameter)",3D cage-like structure,MOFs,Size exclusion at sub-nanometer scale,0.364 nm,Size exclusion,10.1021-acs.inorgchem.3c01055.json,"298 K, 1 bar",Not Applicable,Unable to enter the framework due to small cage window size of ~3.4 Ã….,,,,,,,,
FJU-90,carbon dioxide,Yes,5.4 Ã— 5.1 Ã…2,cylindrical channels,MOFs,Not Reported,3.3 Ã…,Chemical adsorption via polar groups and pore partitioning,10.1021-acssuschemeng.0c05155_1747625285029910_10.1021@acssuschemeng.0c05155.json,"298 K, 1 bar",Not Applicable,Pore space partitioning enhances CO2 uptake and selectivity.,,,,,,,,
FJI-Y3,butane,Yes,"6.7 Ã… (aperture), 6-7 Ã… (micropore distribution)",3D interpenetrating framework with zeolitic GIS topology,MOFs,Size exclusion at sub-nanometer scale for n-C4H10/i-C4H10 separation; chemical Ï€-complexation for C2H2/CH4 separation.,Not Reported,Size exclusion,10.1039-c7ta08288f_1747624958912091_tan2017.json,"298 K, 1 bar",Not Applicable,n-C4H10 shows high uptake of 78.4 cmÂ³/g.,,,,,,,,
FJI-Y3,isobutane,No,"6.7 Ã… (aperture), 6-7 Ã… (micropore distribution)",3D interpenetrating framework with zeolitic GIS topology,MOFs,Size exclusion at sub-nanometer scale for n-C4H10/i-C4H10 separation; chemical Ï€-complexation for C2H2/CH4 separation.,Not Reported,Size exclusion,10.1039-c7ta08288f_1747624958912091_tan2017.json,"298 K, 1 bar",Not Applicable,i-C4H10 shows low uptake compared to n-C4H10.,,,,,,,,
FJI-Y3,acetylene,Yes,"6.7 Ã… (aperture), 6-7 Ã… (micropore distribution)",3D interpenetrating framework with zeolitic GIS topology,MOFs,Size exclusion at sub-nanometer scale for n-C4H10/i-C4H10 separation; chemical Ï€-complexation for C2H2/CH4 separation.,Not Reported,Chemical Ï€-complexation with Cu+,10.1039-c7ta08288f_1747624958912091_tan2017.json,"298 K, 1.06 bar",Not Applicable,"C2H2 uptake is 147.8 cmÂ³/cmÂ³, with strong interaction due to Cu+ OMSs.",,,,,,,,
FJI-Y3,methane,Yes,"6.7 Ã… (aperture), 6-7 Ã… (micropore distribution)",3D interpenetrating framework with zeolitic GIS topology,MOFs,Size exclusion at sub-nanometer scale for n-C4H10/i-C4H10 separation; chemical Ï€-complexation for C2H2/CH4 separation.,Not Reported,Size exclusion,10.1039-c7ta08288f_1747624958912091_tan2017.json,"298 K, 1 bar",Not Applicable,"CH4 uptake is 32.8 cmÂ³/g, much lower than C2H2.",,,,,,,,
FJI-Y3,deuterium,Yes,"6.7 Ã… (aperture), 6-7 Ã… (micropore distribution)",3D interpenetrating framework with zeolitic GIS topology,MOFs,Size exclusion at sub-nanometer scale for n-C4H10/i-C4H10 separation; chemical Ï€-complexation for C2H2/CH4 separation.,Not Reported,Physical adsorption,10.1039-c7ta08288f_1747624958912091_tan2017.json,"77 K, 1.06 bar",Not Applicable,D2 uptake is 250.1 cmÂ³/g.,,,,,,,,
FJI-Y3,hydrogen,Yes,"6.7 Ã… (aperture), 6-7 Ã… (micropore distribution)",3D interpenetrating framework with zeolitic GIS topology,MOFs,Size exclusion at sub-nanometer scale for n-C4H10/i-C4H10 separation; chemical Ï€-complexation for C2H2/CH4 separation.,Not Reported,Physical adsorption,10.1039-c7ta08288f_1747624958912091_tan2017.json,"77 K, 1.06 bar",Not Applicable,H2 uptake is 232.5 cmÂ³/g.,,,,,,,,
FJI-Y11,hydrogen,Yes,3.3 Ã… pore limiting diameter,Not Reported,MOF membrane,Combined kinetic and chemical affinity quantum sieving,2.9 Ã…,Synergistic quantum sieving,10.1039-d1qm00234a_1747624587638318_lim2021.json,77 K,Not Applicable,Synergistic effects of KQS and CAQS improve selectivity without sacrificing practical temperature.,,,,,,,,
FJI-H38,butane,Yes,"3.9 Ã… (initial), 4.2 Ã… (after activation)",1D channel,MOFs,Synergistic effect of pore confinement and uncoordinated carboxyl groups,Not Reported,Size exclusion at sub-nanometer scale,10.1002-adfm.202416384.json,"298 K, 0.1 bar",Not Applicable,High-density electronegativity O and N atoms promote interactions with n-C4H10.,,,,,,,,
FJI-H38,isobutane,No,"3.9 Ã… (initial), 4.2 Ã… (after activation)",1D channel,MOFs,Synergistic effect of pore confinement and uncoordinated carboxyl groups,Not Reported,Size exclusion at sub-nanometer scale,10.1002-adfm.202416384.json,"298 K, 1 atm",Not Applicable,Negligible uptake due to larger size compared to pore aperture.,,,,,,,,
FJI-H38,carbon dioxide,Yes,"3.9 Ã… (before adsorption), 3.4 Ã… (after adsorption)",3D framework with quadrilateral channels,MOFs,Polar ultramicropores facilitate selective capture of CO2 from N2.,Not Reported,Size exclusion at sub-nanometer scale,10.1002-smll.202302677.json,"298 K, 1 atm",Not Applicable,Adsorption capacity: 2.92 mmol g-1 at 298 K and 1 atm.,,,,,,,,
FJI-H38,nitrogen,No,"3.9 Ã… (before adsorption), 3.4 Ã… (after adsorption)",3D framework with quadrilateral channels,MOFs,Polar ultramicropores facilitate selective capture of CO2 from N2.,Not Reported,Kinetic sieving,10.1002-smll.202302677.json,"298 K, 1 atm",Not Applicable,Maximum N2 uptake: 0.26 mmol gâˆ? at 298 K and 1 atm.,,,,,,,,
FJI-H38,water,Conditional (see Additional Info),"3.9 Ã… (before adsorption), 3.4 Ã… (after adsorption)",3D framework with quadrilateral channels,MOFs,Polar ultramicropores facilitate selective capture of CO2 from N2.,Not Reported,Phase transition inhibition,10.1002-smll.202302677.json,298 K,Not Applicable,Maximum H2O uptake: 9.09 mmol gâˆ? at 298 K.,,,,,,,,
FJI-H11-Me(des),ethane,Yes,Not Reported,Not Reported,MOFs,Preferential adsorption of alkanes over alkenes,0.38 nm,Kinetic sieving,d3ta03852a.json,"298 K, 1 bar",Not Applicable,Preferential C2H6 adsorption over C2H4 due to hydrophobicity.,,,,,,,,
FJI-H11-Me(des),ethylene,No,Not Reported,Not Reported,MOFs,Preferential adsorption of alkanes over alkenes,0.33 nm,Size exclusion,d3ta03852a.json,"298 K, 1 bar",Not Applicable,Separation performance was not affected even under high relative humidity.,,,,,,,,
FIHXUR (Cd(p-phda)(btmx)),carbon dioxide,Yes,"Not Reported (PLD), Not Reported (LCD)",1D channels,MOF membrane,Steric hindrance limits local adsorption site formation,0.33 nm,Size exclusion at sub-nanometer scale,10.1016-j.memsci.2021.119742_1747623722890363_S0376738821006876.json,"300 K, Not Reported",Not Applicable,Homogeneous adsorption due to sterically hindered open metal sites.,,,,,,,,
Fe-ZIF-8,glucose oxidase,Yes,Not Reported,Not Reported,MOFs,Not Reported,Not Reported,Iron mineralization approach,d1cs01011e.json,Not Reported,Not Applicable,Showed 14-fold enhancement in cascade catalysis compared to individual counterparts.,,,,,,,,
FeTPP@MIL-101(Cr),carbon dioxide,Yes,"0.75 nm (micropores), 1.5 nm, 2.1 nm, 2.7 nm (reduced proportion)",3D cages,MOF composite,Size exclusion at sub-nanometer scale due to FeTPP incorporation,0.33 nm,Extra interactions with FeTPP and Cr(III) open metal sites,10.1016-j.seppur.2023.126021.json,"273 K, 100 kPa",Not Applicable,Enhanced CO2 uptake due to synergistic effect of FeTPP and MIL-101(Cr),,,,,,,,
FeTPP@MIL-101(Cr),nitrogen,No,"0.75 nm (micropores), 1.5 nm, 2.1 nm, 2.7 nm (reduced proportion)",3D cages,MOF composite,Size exclusion at sub-nanometer scale due to FeTPP incorporation,0.364 nm,Sieving effect caused by narrow gap between FeTPP and Cr3O cluster,10.1016-j.seppur.2023.126021.json,"273 K, 100 kPa",Not Applicable,N2 molecules prevented from entering the narrow gap due to larger kinetic diameter,,,,,,,,
FeOOH@ZIF-8,alanine,Yes,3-15 nm (gap between ZIF-8 nanoparticles),Core-satellite structure,MOF composite,Size-exclusion effect for selective detection of metabolites,Not Reported,Size-exclusion effect,10.1002-anie.202001135_1747626119593847_wan2020.json,Presence of high salt (0.5 M NaCl) and protein (5 mg/mL BSA),Not Applicable,Detected with high intensity in LDI MS,,,,,,,,
FeOOH@ZIF-8,valine,Yes,3-15 nm (gap between ZIF-8 nanoparticles),Core-satellite structure,MOF composite,Size-exclusion effect for selective detection of metabolites,Not Reported,Size-exclusion effect,10.1002-anie.202001135_1747626119593847_wan2020.json,Presence of high salt (0.5 M NaCl) and protein (5 mg/mL BSA),Not Applicable,Detected with high intensity in LDI MS,,,,,,,,
FeOOH@ZIF-8,lysine,Yes,3-15 nm (gap between ZIF-8 nanoparticles),Core-satellite structure,MOF composite,Size-exclusion effect for selective detection of metabolites,Not Reported,Size-exclusion effect,10.1002-anie.202001135_1747626119593847_wan2020.json,Presence of high salt (0.5 M NaCl) and protein (5 mg/mL BSA),Not Applicable,Detected with high intensity in LDI MS,,,,,,,,
FeOOH@ZIF-8,arginine,Yes,3-15 nm (gap between ZIF-8 nanoparticles),Core-satellite structure,MOF composite,Size-exclusion effect for selective detection of metabolites,Not Reported,Size-exclusion effect,10.1002-anie.202001135_1747626119593847_wan2020.json,Presence of high salt (0.5 M NaCl) and protein (5 mg/mL BSA),Not Applicable,Detected with high intensity in LDI MS,,,,,,,,
FeOOH@ZIF-8,sucrose,Yes,3-15 nm (gap between ZIF-8 nanoparticles),Core-satellite structure,MOF composite,Size-exclusion effect for selective detection of metabolites,Not Reported,Size-exclusion effect,10.1002-anie.202001135_1747626119593847_wan2020.json,Presence of high salt (0.5 M NaCl) and protein (5 mg/mL BSA),Not Applicable,Detected with high intensity in LDI MS,,,,,,,,
FeOOH@ZIF-8,bovine serum albumin,No,3-15 nm (gap between ZIF-8 nanoparticles),Core-satellite structure,MOF composite,Size-exclusion effect for selective detection of metabolites,Not Reported,Size-exclusion effect,10.1002-anie.202001135_1747626119593847_wan2020.json,Presence of high salt (0.5 M NaCl) and protein (5 mg/mL BSA),Not Applicable,Excluded due to large size; FeOOH@ZIF-8 showed selectivity for small metabolites over proteins,,,,,,,,
Fe-N-C-5,glyphosate,Yes,2.67 nm,3D cages,Other,Size exclusion at sub-nanometer scale based on pore size structure,0.9 nm,Size exclusion at sub-nanometer scale,10.1016_j.jhazmat.2025.137810.json,"Visible light irradiation, O2 atmosphere, pH 4.1, 30 Â°C",Not Applicable,PMG degradation via molecular oxygen activation with Fe-N-C-5,,,,,,,,
Fe-N-C-5,humic acid,No,2.67 nm,3D cages,Other,Size exclusion at sub-nanometer scale based on pore size structure,> 2 nm,Size exclusion at sub-nanometer scale,10.1016_j.jhazmat.2025.137810.json,"Visible light irradiation, O2 atmosphere, pH 4.1, 30 Â°C",Not Applicable,Humic acid excluded due to larger size compared to pore size of Fe-N-C-5,,,,,,,,
Fe-N-C-5,tannic acid,No,2.67 nm,3D cages,Other,Size exclusion at sub-nanometer scale based on pore size structure,Not Reported,Size exclusion at sub-nanometer scale,10.1016_j.jhazmat.2025.137810.json,"Visible light irradiation, O2 atmosphere, pH 4.1, 30 Â°C",Not Applicable,TA excluded from accessing internal active sites due to size,,,,,,,,
Fe-N-C-5,sulfamethoxazole,Conditional (see Additional Info),2.67 nm,3D cages,Other,Size exclusion at sub-nanometer scale based on pore size structure,Not Reported,Size exclusion at sub-nanometer scale,10.1016_j.jhazmat.2025.137810.json,"Visible light irradiation, O2 atmosphere, pH 4.1, 30 Â°C",Not Applicable,SMZ showed some inhibition but can access pores,,,,,,,,
Fe-N-C-5,imidacloprid,Conditional (see Additional Info),2.67 nm,3D cages,Other,Size exclusion at sub-nanometer scale based on pore size structure,Not Reported,Size exclusion at sub-nanometer scale,10.1016_j.jhazmat.2025.137810.json,"Visible light irradiation, O2 atmosphere, pH 4.1, 30 Â°C",Not Applicable,IMP showed some inhibition but can access pores,,,,,,,,
Fe-N-C-5,3-aminophenol,Yes,2.67 nm,3D cages,Other,Size exclusion at sub-nanometer scale based on pore size structure,Not Reported,Size exclusion at sub-nanometer scale,10.1016_j.jhazmat.2025.137810.json,"Visible light irradiation, O2 atmosphere, pH 4.1, 30 Â°C",Not Applicable,3-AP inhibited PMG degradation due to smaller size allowing access,,,,,,,,
Fe-N-C-5,hydroxyethylidene diphosphonic acid,Yes,2.67 nm,3D cages,Other,Size exclusion at sub-nanometer scale based on pore size structure,0.7 nm,Size exclusion at sub-nanometer scale,10.1016_j.jhazmat.2025.137810.json,"Visible light irradiation, O2 atmosphere, pH 4.1, 30 Â°C",Not Applicable,HEDP inhibited PMG degradation despite being structurally similar,,,,,,,,
Fe-N-C-5,"2-phosphonobutane-1,2,4-tricarboxylic acid",Yes,2.67 nm,3D cages,Other,Size exclusion at sub-nanometer scale based on pore size structure,0.8 nm,Size exclusion at sub-nanometer scale,10.1016_j.jhazmat.2025.137810.json,"Visible light irradiation, O2 atmosphere, pH 4.1, 30 Â°C",Not Applicable,PBTCA inhibited PMG degradation despite being structurally similar,,,,,,,,
Fe-N-C-20,glyphosate,Yes,3.62 nm,3D cages,Other,Size exclusion at sub-nanometer scale based on pore size structure,0.9 nm,Size exclusion at sub-nanometer scale,10.1016_j.jhazmat.2025.137810.json,"Visible light irradiation, O2 atmosphere, pH 4.1, 30 Â°C",Not Applicable,PMG degradation via molecular oxygen activation with Fe-N-C-20,,,,,,,,
Fe-N-C-20,humic acid,Conditional (see Additional Info),3.62 nm,3D cages,Other,Size exclusion at sub-nanometer scale based on pore size structure,> 2 nm,Size exclusion at sub-nanometer scale,10.1016_j.jhazmat.2025.137810.json,"Visible light irradiation, O2 atmosphere, pH 4.1, 30 Â°C",Not Applicable,HA led to pronounced reduction in PMG degradation performance,,,,,,,,
Fe-N-C-20,tannic acid,No,3.62 nm,3D cages,Other,Size exclusion at sub-nanometer scale based on pore size structure,Not Reported,Size exclusion at sub-nanometer scale,10.1016_j.jhazmat.2025.137810.json,"Visible light irradiation, O2 atmosphere, pH 4.1, 30 Â°C",Not Applicable,TA caused significant inhibition likely due to pore blockage,,,,,,,,
Fe-N-C-20,sulfamethoxazole,Conditional (see Additional Info),3.62 nm,3D cages,Other,Size exclusion at sub-nanometer scale based on pore size structure,Not Reported,Size exclusion at sub-nanometer scale,10.1016_j.jhazmat.2025.137810.json,"Visible light irradiation, O2 atmosphere, pH 4.1, 30 Â°C",Not Applicable,SMZ showed moderate inhibition,,,,,,,,
Fe-N-C-20,imidacloprid,Conditional (see Additional Info),3.62 nm,3D cages,Other,Size exclusion at sub-nanometer scale based on pore size structure,Not Reported,Size exclusion at sub-nanometer scale,10.1016_j.jhazmat.2025.137810.json,"Visible light irradiation, O2 atmosphere, pH 4.1, 30 Â°C",Not Applicable,IMP showed moderate inhibition,,,,,,,,
Fe-N-C-20,3-aminophenol,Yes,3.62 nm,3D cages,Other,Size exclusion at sub-nanometer scale based on pore size structure,Not Reported,Size exclusion at sub-nanometer scale,10.1016_j.jhazmat.2025.137810.json,"Visible light irradiation, O2 atmosphere, pH 4.1, 30 Â°C",Not Applicable,3-AP inhibited PMG degradation due to smaller size allowing access,,,,,,,,
Fe-N-C-20,hydroxyethylidene diphosphonic acid,Yes,3.62 nm,3D cages,Other,Size exclusion at sub-nanometer scale based on pore size structure,0.7 nm,Size exclusion at sub-nanometer scale,10.1016_j.jhazmat.2025.137810.json,"Visible light irradiation, O2 atmosphere, pH 4.1, 30 Â°C",Not Applicable,HEDP inhibited PMG degradation despite being structurally similar,,,,,,,,
Fe-N-C-20,"2-phosphonobutane-1,2,4-tricarboxylic acid",Yes,3.62 nm,3D cages,Other,Size exclusion at sub-nanometer scale based on pore size structure,0.8 nm,Size exclusion at sub-nanometer scale,10.1016_j.jhazmat.2025.137810.json,"Visible light irradiation, O2 atmosphere, pH 4.1, 30 Â°C",Not Applicable,PBTCA inhibited PMG degradation despite being structurally similar,,,,,,,,
Fe-N-C-10,glyphosate,Yes,3.03 nm,3D cages,Other,Size exclusion at sub-nanometer scale based on pore size structure,0.9 nm,Size exclusion at sub-nanometer scale,10.1016_j.jhazmat.2025.137810.json,"Visible light irradiation, O2 atmosphere, pH 4.1, 30 Â°C",Not Applicable,PMG degradation via molecular oxygen activation with Fe-N-C-10,,,,,,,,
Fe-N-C-10,humic acid,Conditional (see Additional Info),3.03 nm,3D cages,Other,Size exclusion at sub-nanometer scale based on pore size structure,> 2 nm,Size exclusion at sub-nanometer scale,10.1016_j.jhazmat.2025.137810.json,"Visible light irradiation, O2 atmosphere, pH 4.1, 30 Â°C",Not Applicable,HA significantly reduced PMG degradation performance,,,,,,,,
Fe-N-C-10,tannic acid,No,3.03 nm,3D cages,Other,Size exclusion at sub-nanometer scale based on pore size structure,Not Reported,Size exclusion at sub-nanometer scale,10.1016_j.jhazmat.2025.137810.json,"Visible light irradiation, O2 atmosphere, pH 4.1, 30 Â°C",Not Applicable,TA caused significant inhibition likely due to pore blockage,,,,,,,,
Fe-N-C-10,sulfamethoxazole,Conditional (see Additional Info),3.03 nm,3D cages,Other,Size exclusion at sub-nanometer scale based on pore size structure,Not Reported,Size exclusion at sub-nanometer scale,10.1016_j.jhazmat.2025.137810.json,"Visible light irradiation, O2 atmosphere, pH 4.1, 30 Â°C",Not Applicable,SMZ showed moderate inhibition,,,,,,,,
Fe-N-C-10,imidacloprid,Conditional (see Additional Info),3.03 nm,3D cages,Other,Size exclusion at sub-nanometer scale based on pore size structure,Not Reported,Size exclusion at sub-nanometer scale,10.1016_j.jhazmat.2025.137810.json,"Visible light irradiation, O2 atmosphere, pH 4.1, 30 Â°C",Not Applicable,IMP showed moderate inhibition,,,,,,,,
Fe-N-C-10,3-aminophenol,Yes,3.03 nm,3D cages,Other,Size exclusion at sub-nanometer scale based on pore size structure,Not Reported,Size exclusion at sub-nanometer scale,10.1016_j.jhazmat.2025.137810.json,"Visible light irradiation, O2 atmosphere, pH 4.1, 30 Â°C",Not Applicable,3-AP inhibited PMG degradation due to smaller size allowing access,,,,,,,,
Fe-N-C-10,hydroxyethylidene diphosphonic acid,Yes,3.03 nm,3D cages,Other,Size exclusion at sub-nanometer scale based on pore size structure,0.7 nm,Size exclusion at sub-nanometer scale,10.1016_j.jhazmat.2025.137810.json,"Visible light irradiation, O2 atmosphere, pH 4.1, 30 Â°C",Not Applicable,HEDP inhibited PMG degradation despite being structurally similar,,,,,,,,
Fe-N-C-10,"2-phosphonobutane-1,2,4-tricarboxylic acid",Yes,3.03 nm,3D cages,Other,Size exclusion at sub-nanometer scale based on pore size structure,0.8 nm,Size exclusion at sub-nanometer scale,10.1016_j.jhazmat.2025.137810.json,"Visible light irradiation, O2 atmosphere, pH 4.1, 30 Â°C",Not Applicable,PBTCA inhibited PMG degradation despite being structurally similar,,,,,,,,
FeMPC,N-glycans,Yes,3.96 nm,Not Reported,MOF-derived carbon material,Size exclusion at sub-nanometer scale,Smaller than OVA protein and BSA protein,Size exclusion,10.1016_j.chroma.2022.462971.json,Not Reported,Not Applicable,OVA digest/OVA protein/BSA protein = 1/300/300 (m/m/m).,,,,,,,,
Fe-MOR(0.25),carbon dioxide,Yes,3.3â€?.4 Ã…,Microchannels,zeolites,Size exclusion at sub-nanometer scale,3.3 Ã…,Size exclusion,d3qm00705g.json,"0.1 bar, 298 K",Not Applicable,Steep adsorption at low pressure,,,,,,,,
Fe-MOR(0.25),argon,No,3.3â€?.4 Ã…,Microchannels,zeolites,Size exclusion at sub-nanometer scale,3.4 Ã…,Size exclusion,d3qm00705g.json,"0.1 bar, 298 K",Not Applicable,Excluded due to size,,,,,,,,
Fe-MOR(0.25),nitrogen,No,3.3â€?.4 Ã…,Microchannels,zeolites,Size exclusion at sub-nanometer scale,3.64 Ã…,Size exclusion,d3qm00705g.json,"0.1 bar, 298 K",Not Applicable,Excluded due to size,,,,,,,,
Fe-MOR(0.25),methane,No,3.3â€?.4 Ã…,Microchannels,zeolites,Size exclusion at sub-nanometer scale,3.76 Ã…,Size exclusion,d3qm00705g.json,"0.1 bar, 298 K",Not Applicable,Excluded due to size,,,,,,,,
Fe-MOR(0.25),carbon dioxide,Yes,3.3 to 3.4 Ã… (kinetic diameter),1D channels,Other,Size-exclusive molecular sieving abilities,3.3 Ã…,Size-exclusive molecular sieving,science.aax5776.json,"273 K, 1 bar",Not Applicable,"Highest volumetric CO2 uptakes of 293 cmÂ³ cmâ�»Â?at 273 K and 219 cmÂ³ cmâ�»Â?at 298 K, 1 bar.",,,,,,,,
