Repository: MontageBai/Data-driven-discovery-of-metal-organic-frameworks-for-sieving-separation-of-C5-quinary-mixture-

File: AdsorptionInformationCard/After Process JSON.csv (part 35 of 46)
Materials Name,Molecule Name,Can Pass SievingPore Size,Structure Type,Material Category,Sieving Mechanism,Molecular Size,Mechanism,File Name,Test Conditions,Threshold Pressure,Additional Info,,,,,,,,,
Fe-MOR(0.25),argon,No,3.3 to 3.4 Ã… (kinetic diameter),1D channels,Other,Size-exclusive molecular sieving abilities,3.4 Ã…,Size-exclusive molecular sieving,science.aax5776.json,"273 K, 1 bar",Not Applicable,Markedly low Ar uptake.,,,,,,,,
Fe-MOR(0.25),nitrogen,No,3.3 to 3.4 Ã… (kinetic diameter),1D channels,Other,Size-exclusive molecular sieving abilities,3.64 Ã…,Size-exclusive molecular sieving,science.aax5776.json,"273 K, 1 bar",Not Applicable,Markedly low N2 uptake.,,,,,,,,
Fe-MOR(0.25),methane,No,3.3 to 3.4 Ã… (kinetic diameter),1D channels,Other,Size-exclusive molecular sieving abilities,3.8 Ã…,Size-exclusive molecular sieving,science.aax5776.json,"273 K, 1 bar",Not Applicable,Markedly low CH4 uptake.,,,,,,,,
Fe-MOR zeolite (Si/Al = 0.25),carbon dioxide,Yes,0.33 nm,Not Reported,Other,Size exclusion at sub-nanometer scale,3.30 Ã…,Diffusion and size exclusion,10.1002-adma.202408416.json,"298 K, 101 kPa",Not Applicable,CO2 can diffuse within pores while other gases are excluded.,,,,,,,,
Fe-MOR zeolite (Si/Al = 0.25),methane,No,0.33 nm,Not Reported,Other,Size exclusion at sub-nanometer scale,3.76 Ã…,Size exclusion,10.1002-adma.202408416.json,"298 K, 101 kPa",Not Applicable,Methane is excluded due to its larger molecular size.,,,,,,,,
Fe-MOF-74,deuterium,Yes,"1.1 nm (channel diameter, after accounting for van der Waals radii)",3D cages,MOFs,Size exclusion at sub-nanometer scale combined with quantum effects,0.29 nm,Quantum sieving due to zero-point energy difference,10.1021-ja402103u_1747623844619800_fitzgerald2013.json,"77 K, pressures up to 1 atm",Not Applicable,Higher selectivity compared to hydrogen at low temperatures.,,,,,,,,
Fe-MOF-74,hydrogen,Yes,"1.1 nm (channel diameter, after accounting for van der Waals radii)",3D cages,MOFs,Size exclusion at sub-nanometer scale combined with quantum effects,0.29 nm,Quantum sieving due to zero-point energy difference,10.1021-ja402103u_1747623844619800_fitzgerald2013.json,"77 K, pressures up to 1 atm",Not Applicable,Lower selectivity compared to deuterium at low temperatures.,,,,,,,,
Fe-MOF-74,carbon dioxide,Not Reported,11 Ã…,Not Reported,MOFs,Thermodynamic effect caused by strong polar groups or OMS,Not Reported,Not Reported,10.1039-d0dt03279d_1747625752847135_duan2020.json,Not Reported,Not Applicable,Not Reported,,,,,,,,
Fe-MOF-74,ethylene,Yes,11 Ã…,Not Reported,MOFs,Thermodynamic effect caused by strong polar groups or OMS,Not Reported,Thermodynamic effect,10.1039-d0dt03279d_1747625752847135_duan2020.json,"298 K, 1 bar",Not Applicable,Uptake: 6.02 mmol/g,,,,,,,,
Fe-MOF-74,ethane,Yes,11 Ã…,Not Reported,MOFs,Thermodynamic effect caused by strong polar groups or OMS,Not Reported,Thermodynamic effect,10.1039-d0dt03279d_1747625752847135_duan2020.json,"298 K, 1 bar",Not Applicable,"Uptake: 5.00 mmol/g, Selectivity: 13.6",,,,,,,,
Fe-BTC,ammonia,No,22 Ã…,Not Reported,MOF composite,Not Reported,Not Reported,Adsorption,10.1002-marc.202100648.json,"100 ppm initial concentration, 2 h test duration",Not Applicable,Highest CDR of â‰?0% observed in MOF+NF/NW configuration,,,,,,,,
Fe-BTC,hydrogen sulfide,No,22 Ã…,Not Reported,MOF composite,Not Reported,Not Reported,Adsorption,10.1002-marc.202100648.json,"100 ppm initial concentration, 2 h test duration",Not Applicable,Highest CDR of â‰?5% observed in MOF+NF/NW configuration,,,,,,,,
Fe3O4-COOH@MIL-101(Cr),proteins,No,Not Reported,Not Reported,MOF composite,Size exclusion at sub-nanometer scale,Not Reported,Size exclusion,10.1007-s00216-019-01876-1_1747626069899115_10.1007@s00216-019-01876-1.json,Not Reported,Not Applicable,The composites were employed to discriminate different Escherichia coli strains and capture protein biomarkers from bacterial cell lysates.,,,,,,,,
Fe3O4@ZIF-8,oxygen,Yes,0.34 nm (ZIF-8 pores),Core-shell structure,MOF composite,Magnetic coupling with ZIF-8 sieving ability forms a magnetic sieving channel,0.34 nm,Magnetic sieving and size exclusion,10.1016_j.memsci.2024.122624.json,"25 Â°C, 1 MPa, under magnetic field",Not Applicable,Paramagnetic oxygen is attracted to the magnetic channels,,,,,,,,
Fe3O4@ZIF-8,nitrogen,No,0.34 nm (ZIF-8 pores),Core-shell structure,MOF composite,Magnetic coupling with ZIF-8 sieving ability forms a magnetic sieving channel,0.364 nm,Size exclusion,10.1016_j.memsci.2024.122624.json,"25 Â°C, 1 MPa, under magnetic field",Not Applicable,Diamagnetic nitrogen is rejected by the magnetic channels,,,,,,,,
Fe3O4@UiO-66-NH2-Zr4+ HFs,phosphopeptides,Yes,"1.78 nm, 8.55 nm, 14.42 nm",hollow nanoflower with hierarchical pores,MOF composite,Size exclusion at sub-nanometer scale,Not Reported,Size exclusion at sub-nanometer scale,10.1016_j.cclet.2024.110177.json,"298 K, ambient pressure",Not Applicable,"The material showed excellent size-exclusion effect, excluding large proteins like BSA while capturing small phosphopeptides.",,,,,,,,
Fe3O4@UiO-66-NH2-Zr4+ HFs,bovine serum albumin (BSA),No,"1.78 nm, 8.55 nm, 14.42 nm",hollow nanoflower with hierarchical pores,MOF composite,Size exclusion at sub-nanometer scale,Not Reported,Size exclusion,10.1016_j.cclet.2024.110177.json,"298 K, ambient pressure",Not Applicable,The hollow nanoflower structure effectively excluded large-size interfering substances such as BSA.,,,,,,,,
Fe3O4@SiO2@UiO-67-COOH,bovine serum albumin,No,2.5 nm,microporous,MOF composite,Size exclusion at sub-nanometer scale,10 nm,Size exclusion,10.1016-j.jhazmat.2023.133189.json,9 min vortex mixing with 1 mg mL^-1 BSA solution,Not Applicable,BSA rejection rate was 98.9â€?9.8%,,,,,,,,
Fe3O4@SiO2@UiO-67-COOH,quetiapine,Yes,2.5 nm,microporous,MOF composite,Size exclusion at sub-nanometer scale,0.8â€?.0 nm,"Electrostatic interaction, hydrogen bonding, Ï€-Ï€ interaction",10.1016-j.jhazmat.2023.133189.json,"pH 7, room temperature",Not Applicable,"Antipsychotic drug, can enter pores and adsorb onto material",,,,,,,,
Fe3O4@SiO2@UiO-67-COOH,N-dealkylquetiapine,Yes,2.5 nm,microporous,MOF composite,Size exclusion at sub-nanometer scale,0.8â€?.0 nm,"Electrostatic interaction, hydrogen bonding, Ï€-Ï€ interaction",10.1016-j.jhazmat.2023.133189.json,"pH 7, room temperature",Not Applicable,"Metabolite of quetiapine, can enter pores and adsorb onto material",,,,,,,,
Fe3O4@SiO2@UiO-66,uranium,Yes,Not Reported,Not Reported,MOF composite,Not Reported,0.33 nm,Chemisorption,10.1016_j.envres.2023.116795.json,"pH 6, 298 K",Not Applicable,Adsorption data fitted well with Langmuir isotherm and pseudo-second-order kinetic models.,,,,,,,,
Fe3O4@SiO2@(Zr-Ti-MOF)10-NH2,phosphopeptides,Yes,Not Reported,Not Reported,MOF composite,Size exclusion at sub-nanometer scale,Smaller than proteins,Size exclusion,10.1016_j.chroma.2022.462971.json,Not Reported,Not Applicable,Demonstrated size-exclusion effect for phosphopeptides over proteins.,,,,,,,,
Fe3O4@SiO2@(Zr-Ti-MOF)10-NH2,glycopeptides,Yes,Not Reported,Not Reported,MOF composite,Size exclusion at sub-nanometer scale,Smaller than proteins,Size exclusion,10.1016_j.chroma.2022.462971.json,Not Reported,Not Applicable,Demonstrated size-exclusion effect for glycopeptides over proteins.,,,,,,,,
Fe3O4@SE@ZIF-8,silver nanoparticles,Yes,"1.6 nm (cavity), 0.34 nm (pore openings)",Core-shell-shell,MOF composite,ZIF-8 shell acts as a molecular sieve with size-selective permeability,Not Reported,Chemical dynamic cascade reaction,10.1016_j.mtchem.2024.102154.json,"Room temperature, pH dependent",Not Applicable,Generated in-situ via enzyme catalysis and AgNO3 reduction,,,,,,,,
Fe3O4@SE@ZIF-8,crystal violet,No,"1.6 nm (cavity), 0.34 nm (pore openings)",Core-shell-shell,MOF composite,ZIF-8 shell acts as a molecular sieve with size-selective permeability,larger than 0.34 nm,Size exclusion at sub-nanometer scale,10.1016_j.mtchem.2024.102154.json,Not Reported,Not Applicable,Could not diffuse through ZIF-8 pore channels,,,,,,,,
Fe3O4@SE@ZIF-8,4-mercaptobenzoic acid,Yes,"1.6 nm (cavity), 0.34 nm (pore openings)",Core-shell-shell,MOF composite,ZIF-8 shell acts as a molecular sieve with size-selective permeability,comparable to 0.34 nm,Size selective diffusion,10.1016_j.mtchem.2024.102154.json,Not Reported,Not Applicable,Could pass through ZIF-8 pore channels,,,,,,,,
Fe3O4@PDA@Zr-Ti-MOF,phosphopeptides,Yes,1.3 nm,Not Reported,MOF composite,Size exclusion at sub-nanometer scale,Not Reported,Size exclusion,10.1016-j.trac.2019.115658_1747626542037783_li2019.json,Not Reported,Not Applicable,Improved dual affinities of Zr-O and Ti-O centers towards mono- and multi-phosphopeptides.,,,,,,,,
Fe3O4@PDA@Zr-MOF,phosphopeptides,Yes,Not Reported,Core-shell,MOF composite,Not Reported,Not Reported,Hydrophilic interactions and ZrO2 affinity,10.1007-s00216-019-01610-x_1747624076317443_10.1007@s00216-019-01610-x.json,Not Reported,Not Applicable,Simultaneous enrichment of glycopeptides and phosphopeptides.,,,,,,,,
Fe3O4@PDA@ZIF-8,low-abundance peptides,Yes,Not Reported,Core-shell,MOF composite,Size exclusion at sub-nanometer scale,Not Reported,Size exclusion and hydrophilic interactions,10.1007-s00216-019-01610-x_1747624076317443_10.1007@s00216-019-01610-x.json,Not Reported,Not Applicable,Excludes large-sized proteins while enriching low-abundance peptides.,,,,,,,,
Fe3O4@PDA@ZIF-8,linear alkanes,Yes,"1.27 nm, 2.16 nm",microporous,MOF composite,"Size exclusion at sub-nanometer scale combined with specific interactions (e.g., Zn2+-histidine chelation)",Not Reported,Size exclusion,10.1016-j.talanta.2017.02.038_1747624241029548_zhao2017.json,Not Reported,Not Applicable,ZIF-8 coated capillary showed strong ability to sieve linear alkanes from branched alkane isomers.,,,,,,,,
Fe3O4@PDA@ZIF-8,branched alkane isomers,No,"1.27 nm, 2.16 nm",microporous,MOF composite,"Size exclusion at sub-nanometer scale combined with specific interactions (e.g., Zn2+-histidine chelation)",Not Reported,Size exclusion,10.1016-j.talanta.2017.02.038_1747624241029548_zhao2017.json,Not Reported,Not Applicable,ZIF-8 coated capillary excluded branched alkane isomers during separation.,,,,,,,,
Fe3O4@PDA@ZIF-8,large-sized proteins,No,"1.27 nm, 2.16 nm",microporous,MOF composite,"Size exclusion at sub-nanometer scale combined with specific interactions (e.g., Zn2+-histidine chelation)",Not Reported,Size exclusion,10.1016-j.talanta.2017.02.038_1747624241029548_zhao2017.json,Enrichment process with Fe3O4@PDA@ZIF-8,Not Applicable,"The material exhibited size-exclusion effect towards large-sized proteins, eliminating their interference during peptide enrichment.",,,,,,,,
Fe3O4@PDA@ZIF-8,low-abundance peptides,Yes,"1.27 nm, 2.16 nm",microporous,MOF composite,"Size exclusion at sub-nanometer scale combined with specific interactions (e.g., Zn2+-histidine chelation)",Not Reported,Chelation with Zn2+ ions,10.1016-j.talanta.2017.02.038_1747624241029548_zhao2017.json,Enrichment process with Fe3O4@PDA@ZIF-8,Not Applicable,"Low-coordinated Zn2+ ions on the surface of ZIF-8 chelated with histidine residues in low-abundance peptides, enabling their efficient enrichment.",,,,,,,,
Fe3O4@PDA@ZIF-8,endogenous peptides,Conditional (see Additional Info),1.27 nm and 2.16 nm,Not Reported,MOF composite,Size exclusion at sub-nanometer scale,Not Reported,Size exclusion,10.1016-j.trac.2019.115658_1747626542037783_li2019.json,Not Reported,Not Applicable,Exhibits strong affinity towards peptides with histidine residues.,,,,,,,,
Fe3O4@PDA/MIL-101(Cr),aflatoxin B1,Yes,11.40 nm,mesoporous,MOF composite,Size exclusion at mesoporous scale,Not Reported,"Ï€-Ï€ stacking, hydrogen bonding, and hydrophobic effect",10.1002-fsn3.2832.json,"pH 5, adsorption time 30 min, desorption solvent 2% formic acid-acetonitrile, desorption time 2 min",Not Applicable,Recovery rate 78.53â€?5.17%,,,,,,,,
Fe3O4@PDA/MIL-101(Cr),aflatoxin G1,Yes,11.40 nm,mesoporous,MOF composite,Size exclusion at mesoporous scale,Not Reported,"Ï€-Ï€ stacking, hydrogen bonding, and hydrophobic effect",10.1002-fsn3.2832.json,"pH 5, adsorption time 30 min, desorption solvent 2% formic acid-acetonitrile, desorption time 2 min",Not Applicable,Recovery rate 80.32â€?5.95%,,,,,,,,
Fe3O4@PDA/MIL-101(Cr),sterigmatocystin,Yes,11.40 nm,mesoporous,MOF composite,Size exclusion at mesoporous scale,Not Reported,"hydrophobic effect or hydrogen bonding in acidic conditions, electrostatic interaction in alkaline conditions",10.1002-fsn3.2832.json,"pH 5, adsorption time 30 min, desorption solvent 2% formic acid-acetonitrile, desorption time 2 min",Not Applicable,Recovery rate 107.15â€?16.28%,,,,,,,,
Fe3O4@PDA/MIL-101(Cr),zearalenone,Yes,11.40 nm,mesoporous,MOF composite,Size exclusion at mesoporous scale,Not Reported,electrostatic interaction,10.1002-fsn3.2832.json,"pH 5, adsorption time 30 min, desorption solvent 2% formic acid-acetonitrile, desorption time 2 min",Not Applicable,Recovery rate 80.37â€?0.83%,,,,,,,,
Fe3O4@PDA/MIL-101(Cr),ochratoxin A,Yes,11.40 nm,mesoporous,MOF composite,Size exclusion at mesoporous scale,Not Reported,synergistic effect of electrostatic interaction and hydrogen bonding,10.1002-fsn3.2832.json,"pH 5, adsorption time 30 min, desorption solvent 2% formic acid-acetonitrile, desorption time 2 min",Not Applicable,Recovery rate 81.49â€?8.58%,,,,,,,,
Fe3O4@mTiO2@mSiO2,phosphopeptides,Yes,Not Reported,Not Reported,Other,Size exclusion at sub-nanometer scale,Not Reported,Size exclusion,10.1016-j.trac.2019.115658_1747626542037783_li2019.json,Not Reported,Not Applicable,Exhibits excellent size-exclusive ability towards large-size proteins and high enrichment efficiency.,,,,,,,,
Fe3O4@mSiO2-TSG,ovalbumin,No,3.2 nm,ordered mesoporous channels,Other,Size-exclusion effect due to ordered mesoporous channels with a pore size of 3.2 nm.,Not Reported,Size exclusion,10.1016-j.talanta.2021.122713_1747626654079208_S0039914021006342.json,Not Reported,Not Applicable,Evaluated using mixtures of HRP tryptic digests and OVA protein at different molar ratios.,,,,,,,,
Fe3O4@mSiO2-TSG,horseradish peroxidase,Yes,3.2 nm,ordered mesoporous channels,Other,Size-exclusion effect due to ordered mesoporous channels with a pore size of 3.2 nm.,Not Reported,Size exclusion,10.1016-j.talanta.2021.122713_1747626654079208_S0039914021006342.json,Not Reported,Not Applicable,Glycopeptides from HRP were successfully enriched.,,,,,,,,
Fe3O4@mSiO2-PFIL-Ti4+,phosphopeptides,Yes,3.13 nm,Not Reported,Other,Size exclusion at sub-nanometer scale,Not Reported,Size exclusion,d2ra04609a.json,Not Reported,Not Applicable,"The material shows excellent specificity, sensitivity, and size-exclusion ability for phosphopeptides.",,,,,,,,
Fe3O4@mSiO2-PFIL-Ti4+,nonphosphorylated proteins (BSA),No,3.13 nm,Not Reported,Other,Size exclusion at sub-nanometer scale,about 8 nm,Size exclusion,d2ra04609a.json,Not Reported,Not Applicable,Nonphosphorylated proteins are excluded due to their larger size compared to the pore size of the material.,,,,,,,,
Fe3O4@mSiO2-PFIL-Ti4+,phosphorylated proteins (b-casein),No,3.13 nm,Not Reported,Other,Size exclusion at sub-nanometer scale,about 12 nm,Size exclusion,d2ra04609a.json,Not Reported,Not Applicable,Phosphorylated proteins are excluded due to their larger size compared to the pore size of the material.,,,,,,,,
Fe3O4@MIL-101,acenaphthene,Yes,"1.2 nm, 1.6 nm (pore windows), 2.9 nm, 34 nm (pores)",3D cages,MOF composite,Size exclusion at sub-nanometer scale,Not Reported,Partitioning mechanism,10.1016-j.envpol.2019.04.137_1747624505028616_10.1016@j.envpol.2019.04.137.json,"298 K, pH 7.0",Not Applicable,"Combined interactions: hydrophobic, Ï€-Ï€, and cation-Ï€ complexation.",,,,,,,,
Fe3O4@MIL-101,phenanthrene,Yes,"1.2 nm, 1.6 nm (pore windows), 2.9 nm, 34 nm (pores)",3D cages,MOF composite,Size exclusion at sub-nanometer scale,Not Reported,Partitioning mechanism,10.1016-j.envpol.2019.04.137_1747624505028616_10.1016@j.envpol.2019.04.137.json,"298 K, pH 7.0",Not Applicable,"Combined interactions: hydrophobic, Ï€-Ï€, and cation-Ï€ complexation.",,,,,,,,
Fe3O4@MIL-101,anthracene,Yes,"1.2 nm, 1.6 nm (pore windows), 2.9 nm, 34 nm (pores)",3D cages,MOF composite,Size exclusion at sub-nanometer scale,Not Reported,Partitioning mechanism,10.1016-j.envpol.2019.04.137_1747624505028616_10.1016@j.envpol.2019.04.137.json,"298 K, pH 7.0",Not Applicable,"Combined interactions: hydrophobic, Ï€-Ï€, and cation-Ï€ complexation.",,,,,,,,
Fe3O4@MIL-101,pyrene,Yes,"1.2 nm, 1.6 nm (pore windows), 2.9 nm, 34 nm (pores)",3D cages,MOF composite,Size exclusion at sub-nanometer scale,Not Reported,Partitioning mechanism,10.1016-j.envpol.2019.04.137_1747624505028616_10.1016@j.envpol.2019.04.137.json,"298 K, pH 7.0",Not Applicable,"Combined interactions: hydrophobic, Ï€-Ï€, and cation-Ï€ complexation.",,,,,,,,
Fe3O4@MIL-101,chrysene,Yes,"1.2 nm, 1.6 nm (pore windows), 2.9 nm, 34 nm (pores)",3D cages,MOF composite,Size exclusion at sub-nanometer scale,Not Reported,Partitioning mechanism,10.1016-j.envpol.2019.04.137_1747624505028616_10.1016@j.envpol.2019.04.137.json,"298 K, pH 7.0",Not Applicable,"Combined interactions: hydrophobic, Ï€-Ï€, and cation-Ï€ complexation.",,,,,,,,
Fe3O4@MIL-101,dissolved organic matter,No,"1.2 nm, 1.6 nm (pore windows), 2.9 nm, 34 nm (pores)",3D cages,MOF composite,Size exclusion at sub-nanometer scale,Not Reported,Size exclusion,10.1016-j.envpol.2019.04.137_1747624505028616_10.1016@j.envpol.2019.04.137.json,"298 K, pH 7.0",Not Applicable,Excluded due to size exclusion effect.,,,,,,,,
Fe3O4@MIL-100(Fe),bovine serum albumin tryptic digest peptides,Yes,"2.50 nm, 4.72 nm",Not Reported,MOF composite,Selective extraction of peptides and exclusion of high molecular weight proteins based on size.,Not Reported,Size exclusion,10.1002-chem.201400389_1747624806607458_xiong2014.json,"25Â°C, 20 min incubation",Not Applicable,Hydrophobic-hydrophobic interactions play a role in the enrichment of peptides.,,,,,,,,
Fe3O4@MIL-100(Fe),bovine serum albumin,No,"2.50 nm, 4.72 nm",Not Reported,MOF composite,Selective extraction of peptides and exclusion of high molecular weight proteins based on size.,5 x 7 x 7 nm,Size exclusion,10.1002-chem.201400389_1747624806607458_xiong2014.json,"25Â°C, 20 min incubation",Not Applicable,"The size of BSA is larger than the pore size of Fe3O4@MIL-100(Fe), preventing it from entering the pores.",,,,,,,,
Fe3O4@MIL-100(Fe),endogenous peptides from human serum,Yes,"2.50 nm, 4.72 nm",Not Reported,MOF composite,Selective extraction of peptides and exclusion of high molecular weight proteins based on size.,Not Reported,Size exclusion,10.1002-chem.201400389_1747624806607458_xiong2014.json,"25Â°C, 20 min incubation",Not Applicable,Peptides with sizes smaller than the pore size are allowed to enter the nanochannels while larger proteins are excluded.,,,,,,,,
Fe3O4@MIL-100(Fe),phosphopeptides,Yes,Not Reported,Not Reported,MOF composite,Not Reported,Not Reported,IMAC methodology,10.1007-s00216-019-01610-x_1747624076317443_10.1007@s00216-019-01610-x.json,Not Reported,Not Applicable,Used for the enrichment of phosphopeptides.,,,,,,,,
Fe3O4@MIL-100(Fe),proteins,No,Not Reported,Not Reported,MOF composite,Size exclusion at sub-nanometer scale,Not Reported,Size exclusion,10.1007-s00216-019-01876-1_1747626069899115_10.1007@s00216-019-01876-1.json,Not Reported,Not Applicable,The coreâ€“shell structure facilitated efficient exclusion of proteins while enriching low-abundance peptides.,,,,,,,,
Fe3O4@MIL-100(Fe),peptides,Yes,2.50 and 4.72 nm,Not Reported,MOF composite,Size exclusion at sub-nanometer scale,Not Reported,Size exclusion,10.1016-j.aca.2018.04.069_1747625809717389_peng2018.json,Not Reported,Not Applicable,"Enrichment capacity of 60 mg g-1, high selectivity (1:500), low detection limit (0.5 fmol).",,,,,,,,
Fe3O4@MIL-100(Fe),N-linked glycopeptides,Yes,"1.88 nm, 3.86 nm",microporous,MOF composite,Size exclusion at sub-nanometer scale,Not Reported,Size exclusion at sub-nanometer scale,10.1016-j.talanta.2018.08.010_1747625248380976_wu2018.json,"298 K, ambient pressure",Not Applicable,"Enrichment achieved from complex mixtures (e.g., HRP:BSA at 1:500 mass ratio). Selectivity demonstrated with LOD of 0.1 fmol/Î¼L.",,,,,,,,
Fe3O4@MIL-100(Fe),phosphopeptides,Yes,"1.88 nm, 3.86 nm",microporous,MOF composite,Size exclusion at sub-nanometer scale,Not Reported,Size exclusion at sub-nanometer scale,10.1016-j.talanta.2018.08.010_1747625248380976_wu2018.json,"298 K, ambient pressure",Not Applicable,"Enrichment achieved from complex mixtures (e.g., Î²-casein:BSA at 1:500 mass ratio). Selectivity demonstrated with LOD of 0.1 fmol/Î¼L.",,,,,,,,
Fe3O4@MIL-100(Fe),bovine serum albumin,No,"1.88 nm, 3.86 nm",microporous,MOF composite,Size exclusion at sub-nanometer scale,Not Reported,Size exclusion at sub-nanometer scale,10.1016-j.talanta.2018.08.010_1747625248380976_wu2018.json,"298 K, ambient pressure",Not Applicable,Excluded due to size during enrichment experiments.,,,,,,,,
Fe3O4@MIL-100(Fe),phosphopeptide,Yes,1.93 and 3.91 nm,Not Reported,MOF composite,Size exclusion at sub-nanometer scale,Not Reported,Size exclusion,10.1016-j.trac.2018.10.003_1747623733516444_f30709130d2cbafa512f4299854099bc.json,Not Reported,Not Applicable,Achieves narrow size-selective enrichment of phosphopeptides.,,,,,,,,
Fe3O4@MIL-100(Fe),endogenous peptides,Yes,2.50 nm and 4.72 nm,Not Reported,MOF composite,Size exclusion at sub-nanometer scale,Not Reported,Size exclusion,10.1016-j.trac.2019.115658_1747626542037783_li2019.json,Not Reported,Not Applicable,A total of 563 unique common endogenous peptides were identified by 1D LC-MS/MS.,,,,,,,,
Fe3O4@MIL-100(Fe),glycopeptides,Yes,"1.88 nm, 3.86 nm",Not Reported,MOF composite,Size exclusion at sub-nanometer scale,Smaller than proteins,Size exclusion,10.1016_j.chroma.2022.462971.json,Not Reported,Not Applicable,Demonstrated size-exclusion effect for glycopeptides over proteins.,,,,,,,,
Fe3O4@MIL-100 (Fe),trimethyl phosphate,Yes,4.81 nm,mesoporous,MOF composite,Size exclusion at sub-nanometer scale,Not Reported,Volume exclusion effect,10.1016-j.scitotenv.2018.01.089_1747626454511517_pang2018.json,"298 K, 100 mM phosphate buffer, pH 7.0 Â± 0.2",Not Applicable,logKDOC = 3.84,,,,,,,,
Fe3O4@MIL-100 (Fe),triethyl phosphate,Yes,4.81 nm,mesoporous,MOF composite,Size exclusion at sub-nanometer scale,Not Reported,Volume exclusion effect,10.1016-j.scitotenv.2018.01.089_1747626454511517_pang2018.json,"298 K, 100 mM phosphate buffer, pH 7.0 Â± 0.2",Not Applicable,logKDOC = 4.48,,,,,,,,
Fe3O4@MIL-100 (Fe),tris-(2-butoxyethyl) phosphate,Yes,4.81 nm,mesoporous,MOF composite,Size exclusion at sub-nanometer scale,Not Reported,Volume exclusion effect,10.1016-j.scitotenv.2018.01.089_1747626454511517_pang2018.json,"298 K, 100 mM phosphate buffer, pH 7.0 Â± 0.2",Not Applicable,logKDOC = 5.28,,,,,,,,
Fe3O4@MIL-100 (Fe),2-ethylhexyl diphenyl phosphate,Yes,4.81 nm,mesoporous,MOF composite,Size exclusion at sub-nanometer scale,Not Reported,Volume exclusion effect,10.1016-j.scitotenv.2018.01.089_1747626454511517_pang2018.json,"298 K, 100 mM phosphate buffer, pH 7.0 Â± 0.2",Not Applicable,logKDOC = 5.24,,,,,,,,
Fe3O4@MIL-100 (Fe),tricresyl phosphate,Yes,4.81 nm,mesoporous,MOF composite,Size exclusion at sub-nanometer scale,Not Reported,Volume exclusion effect,10.1016-j.scitotenv.2018.01.089_1747626454511517_pang2018.json,"298 K, 100 mM phosphate buffer, pH 7.0 Â± 0.2",Not Applicable,logKDOC = 5.10,,,,,,,,
Fe3O4@MIL-100 (Fe),bovine serum albumin,No,"1.93 nm, 3.91 nm",Core-shell,MOF composite,Size exclusion at sub-nanometer scale,Not Reported,Size exclusion,10.1021-acsami.5b03335_1747624727513886_chen2015.json,"25Â°C, 30 min incubation",Not Applicable,BSA was excluded due to its larger size compared to the pore size of the material.,,,,,,,,
Fe3O4@MIL-100 (Fe),phosphopeptides,Yes,"1.93 nm, 3.91 nm",Core-shell,MOF composite,Size exclusion at sub-nanometer scale,Not Reported,Size exclusion,10.1021-acsami.5b03335_1747624727513886_chen2015.json,"25Â°C, 30 min incubation",Not Applicable,Phosphopeptides were successfully enriched due to their smaller size compared to the pore size of the material.,,,,,,,,
Fe3O4@MIL(Fe/Ti),phosphopeptides,Yes,3.64 nm,Not Reported,MOF composite,Size exclusion at sub-nanometer scale,Not Reported,Chelation with immobilized metal ions (Fe3+ and Ti4+),10.1016-j.talanta.2019.120165_1747626420469992_cao2020.json,"25 Â°C, enrichment from complex biological mixtures",Not Applicable,Enrichment of phosphopeptides from human serum and saliva while excluding high-molecular-weight proteins.,,,,,,,,
Fe3O4@MIL(Fe/Ti),bovine serum albumin,No,3.64 nm,Not Reported,MOF composite,Size exclusion at sub-nanometer scale,Not Reported,Size exclusion at sub-nanometer scale,10.1016-j.talanta.2019.120165_1747626420469992_cao2020.json,"25 Â°C, molar ratio Î²-casein:BSA = 1:100 to 1:500",Not Applicable,High molecular weight proteins excluded due to size cut-off effect of the material's pore structure.,,,,,,,,
Fe3O4@Mg-MOF-74,glycopeptides,Yes,Not Reported,1D channels,MOF composite,Hydrophilic interaction and size exclusion,Not Reported,Hydrophilic interaction,10.1016-j.aca.2018.04.069_1747625809717389_peng2018.json,Not Reported,Not Applicable,Selectively enriched 418 glycopeptides from 1 ÂµL of human serum.,,,,,,,,
Fe3O4@G-ZIF-8,bovine serum albumin,No,1.73 nm,Not Reported,MOF composite,Size exclusion at sub-nanometer scale,"66,000 Da",Size exclusion,10.1021-acsami.2c10353.json,Not Reported,Not Applicable,The material excludes large proteins such as bovine serum albumin during enrichment.,,,,,,,,
Fe3O4@G-ZIF-8,Î²-casein phosphopeptides,Yes,1.73 nm,Not Reported,MOF composite,Size exclusion at sub-nanometer scale,Not Reported,Salt bridge interaction and IMAC,10.1021-acsami.2c10353.json,Not Reported,Not Applicable,Enrichment of mono- and multiphosphopeptides was achieved via guanidyl-phosphate interaction and IMAC.,,,,,,,,
Fe3O4@AMCA-MIL53(Al),thorium,Yes,1.85 nm,Not Reported,MOF composite,Not Reported,Not Reported,Electrostatic interaction and coordinate bonding,10.1021-acsami.7b10768_1747624339625517_alqadami2017.json,"pH 4.7, 298-318 K",Not Applicable,Adsorption capacity increases with temperature.,,,,,,,,
Fe3O4@AMCA-MIL53(Al),uranium,Yes,1.85 nm,Not Reported,MOF composite,Not Reported,Not Reported,Electrostatic interaction and coordinate bonding,10.1021-acsami.7b10768_1747624339625517_alqadami2017.json,"pH 5.5, 298-318 K",Not Applicable,Adsorption capacity increases with temperature.,,,,,,,,
Fe3O4@2-SiO2@mSiO2-C,endogenous peptides,Yes,3.61 nm,Not Reported,Other,Size exclusion at sub-nanometer scale,Not Reported,Size exclusion,10.1016-j.trac.2019.115658_1747626542037783_li2019.json,Not Reported,Not Applicable,A total of 2198 common endogenous peptides were identified by LC-MS/MS.,,,,,,,,
Fe3O4@[Cu3(btc)2],endogenous peptides,Yes,3.3 nm and 5.1 nm,Not Reported,MOF composite,Size exclusion at sub-nanometer scale,Not Reported,Size exclusion,10.1016-j.trac.2019.115658_1747626542037783_li2019.json,Not Reported,Not Applicable,Detects peptides at an extremely low concentration of 10 pM.,,,,,,,,
Fe3O4/C@MIL-100,endogenous peptides,Yes,Not Reported,Not Reported,MOF composite,Size exclusion at sub-nanometer scale,Not Reported,Size exclusion,10.1016-j.trac.2019.115658_1747626542037783_li2019.json,Not Reported,Not Applicable,A total of 170 endogenous peptides were identified from human serum.,,,,,,,,
Fe2(O2)(dobdc),ethane,Yes,Not Reported,Not Reported,MOFs,Not Reported,3.81 Ã— 4.08 Ã— 4.82 Ã…Â³,Preferential binding via peroxo sites,10.1016-j.enchem.2019.100006_1747625887250858_li2019.json,"298 K, 1 bar",Not Applicable,Fe-peroxo sites enable preferential binding of ethane over ethylene.,,,,,,,,
Fe2(O2)(dobdc),ethylene,No,Not Reported,Not Reported,MOFs,Not Reported,3.28 Ã— 4.18 Ã— 4.84 Ã…Â³,Preferential binding via peroxo sites,10.1016-j.enchem.2019.100006_1747625887250858_li2019.json,"298 K, 1 bar",Not Applicable,Ethylene is less favored due to weaker interactions with Fe-peroxo sites.,,,,,,,,
Fe2(O2)(dobdc),ethane,Yes,Not Reported,Not Reported,MOFs,Preferential binding of ethane over ethylene,0.38 nm,Kinetic sieving,d3ta03852a.json,298 K,Not Applicable,Fe2(O2)(dobdc) exhibited a preferential binding of ethane over ethylene.,,,,,,,,
Fe2(O2)(dobdc),ethylene,No,Not Reported,Not Reported,MOFs,Preferential binding of ethane over ethylene,0.33 nm,Size exclusion,d3ta03852a.json,298 K,Not Applicable,Reversed C2H6/C2H4 adsorption behaviour as opposed to pristine Fe2(dobdc).,,,,,,,,
Fe2(dobdc),ethylene,Yes,Not Reported,Not Reported,MOFs,Not Reported,0.33 nm,Kinetic sieving,10.1039-d0qm00186d_1747625767486086_10.1039@d0qm00186d.json,"318 K, 1 bar",Not Applicable,Strong affinity for unsaturated light hydrocarbons.,,,,,,,,
Fe2(dobdc),ethane,No,Not Reported,Not Reported,MOFs,Not Reported,0.38 nm,Size exclusion,10.1039-d0qm00186d_1747625767486086_10.1039@d0qm00186d.json,"318 K, 1 bar",Not Applicable,Weaker interactions with metal cations compared to ethylene.,,,,,,,,
Fe2(dobdc),ethylene,Yes,Not Reported,Not Reported,MOFs,Size exclusion at sub-nanometer scale,0.33 nm,Kinetic sieving,d3ta03852a.json,"318 K, 1 bar",Not Applicable,Strong affinity towards ethylene compared to ethane.,,,,,,,,
Fe2(dobdc),ethane,No,Not Reported,Not Reported,MOFs,Size exclusion at sub-nanometer scale,0.38 nm,Size exclusion,d3ta03852a.json,"318 K, 1 bar",Not Applicable,Weak interaction with the FeII open metal sites.,,,,,,,,
Fe2(BDP)3,n-hexane,Yes,4.9 Ã…,1D channels,MOFs,Thermodynamic separation based on molecular shape and interaction with pore surface.,4.5 Ã…,Thermodynamic sieving,10.1002-anie.202300722.json,160Â°C,Not Applicable,Stronger adsorption strength due to lower degree of branching.,,,,,,,,
Fe2(BDP)3,2-methylpentane,Yes,4.9 Ã…,1D channels,MOFs,Thermodynamic separation based on molecular shape and interaction with pore surface.,5.0â€?.5 Ã…,Thermodynamic sieving,10.1002-anie.202300722.json,160Â°C,Not Applicable,Moderate adsorption strength based on thermodynamic preference.,,,,,,,,
Fe2(BDP)3,3-methylpentane,Yes,4.9 Ã…,1D channels,MOFs,Thermodynamic separation based on molecular shape and interaction with pore surface.,5.0â€?.5 Ã…,Thermodynamic sieving,10.1002-anie.202300722.json,160Â°C,Not Applicable,Moderate adsorption strength based on thermodynamic preference.,,,,,,,,
Fe2(BDP)3,"2,3-dimethylbutane",Yes,4.9 Ã…,1D channels,MOFs,Thermodynamic separation based on molecular shape and interaction with pore surface.,5.6 Ã…,Thermodynamic sieving,10.1002-anie.202300722.json,160Â°C,Not Applicable,Weaker adsorption strength due to higher degree of branching.,,,,,,,,
Fe2(BDP)3,"2,2-dimethylbutane",Yes,4.9 Ã…,1D channels,MOFs,Thermodynamic separation based on molecular shape and interaction with pore surface.,6.2 Ã…,Thermodynamic sieving,10.1002-anie.202300722.json,160Â°C,Not Applicable,Weakest adsorption strength due to highest degree of branching.,,,,,,,,
Fe2(BDP)3,hexane,Yes,Not Reported,Triangle channels,MOFs,Not Reported,0.43 nm,Van der Waals interactions,10.1007-s41061-019-0257-0_1747623508585127_pei2019.json,"160 Â°C, 1 bar",Not Applicable,Highest uptake capacity for linear hexane,,,,,,,,
Fe2(BDP)3,"2,2-dimethylbutane",No,Not Reported,Triangle channels,MOFs,Not Reported,0.51 nm,Size exclusion,10.1007-s41061-019-0257-0_1747623508585127_pei2019.json,"160 Â°C, 1 bar",Not Applicable,No uptake for highly branched isomers,,,,,,,,
Fe2(bdp)3,hexane,Yes,Not Reported,1D triangular channels,MOFs,Thermodynamically controlled separation based on van der Waals contacts,0.43 nm,Thermodynamic separation,10.1021-acs.accounts.8b00658_1747624989257736_10.1021@acs.accounts.8b00658.json,"130-200 Â°C, 1 bar",Not Applicable,Higher adsorption affinity for linear alkanes compared to branched isomers.,,,,,,,,
Fe2(bdp)3,2-methylpentane,Yes,Not Reported,1D triangular channels,MOFs,Thermodynamically controlled separation based on van der Waals contacts,0.50 nm,Thermodynamic separation,10.1021-acs.accounts.8b00658_1747624989257736_10.1021@acs.accounts.8b00658.json,"130-200 Â°C, 1 bar",Not Applicable,Monobranched isomers show intermediate adsorption strength.,,,,,,,,
Fe2(bdp)3,"2,2-dimethylbutane",Yes,Not Reported,1D triangular channels,MOFs,Thermodynamically controlled separation based on van der Waals contacts,0.60 nm,Thermodynamic separation,10.1021-acs.accounts.8b00658_1747624989257736_10.1021@acs.accounts.8b00658.json,"130-200 Â°C, 1 bar",Not Applicable,Dibranched isomers exhibit the weakest interaction and elute first.,,,,,,,,
Fe1(NPs)/13X,ethylene,Yes,"2.0, 2.1, 2.4, 2.5, 2.6 Ã…",Microporous with some mesoporosity,Other,Size exclusion at sub-nanometer scale,4.163 Ã…,Size exclusion at sub-nanometer scale,10.1021-acs.iecr.3c00620.json,"25 Â°C, 1 bar",Not Applicable,Enhanced adsorption due to Ï€-ion interactions and molecular sieving effect.,,,,,,,,
Fe1(NPs)/13X,ethane,No,"2.0, 2.1, 2.4, 2.5, 2.6 Ã…",Microporous with some mesoporosity,Other,Size exclusion at sub-nanometer scale,4.443 Ã…,Size exclusion at sub-nanometer scale,10.1021-acs.iecr.3c00620.json,"25 Â°C, 1 bar",Not Applicable,Excluded from smaller pores due to larger kinetic diameter.,,,,,,,,
Fe1(NPs)/13X,methane,Yes,"2.0, 2.1, 2.4, 2.5, 2.6 Ã…",Microporous with some mesoporosity,Other,Size exclusion at sub-nanometer scale,Not Reported,Competitive adsorption,10.1021-acs.iecr.3c00620.json,"25 Â°C, 1 bar",Not Applicable,Lower affinity compared to ethylene and ethane.,,,,,,,,
Fe1(NPs)/13X,hydrogen,Yes,"2.0, 2.1, 2.4, 2.5, 2.6 Ã…",Microporous with some mesoporosity,Other,Size exclusion at sub-nanometer scale,Not Reported,Competitive adsorption,10.1021-acs.iecr.3c00620.json,"25 Â°C, 1 bar",Not Applicable,Weakly adsorbed species with minimal interaction.,,,,,,,,
Fe(bdp),methane,Conditional (see Additional Info),Not Reported,3D cages,MOFs,Size exclusion at sub-nanometer scale,0.38 nm,Size exclusion at sub-nanometer scale,10.1038-s42004-020-00429-3_1747625129347671_rahman2020.json,"273-323 K, pressures up to 120 kPa",Dependent on temperature (ptr decreases with decreasing temperature),The material undergoes a structural transition from nonporous to porous phase upon adsorption of methane.,,,,,,,,
FDCâ€?a,propylene,Yes,"3.76 Ã… (diffusion gate), 1594 Ã…Â³ void volume",1D helical pores,MOFs,Diffusion-rate sieving with gate-opening for C3H6 and diffusion regulation for C3H8,4.0 Ã… (kinetic diameter),Gate opening for C3H6,s41467-024-47268-7.json,"300 K, 1 bar",Not Applicable,Diffusion rate at 300 K: 7.09 Ã— 10â�»Â?RÂ² sâ�»Â?,,,,,,,,
FDCâ€?a,propane,No,"3.76 Ã… (diffusion gate), 1594 Ã…Â³ void volume",1D helical pores,MOFs,Diffusion-rate sieving with gate-opening for C3H6 and diffusion regulation for C3H8,4.3 Ã… (kinetic diameter),Diffusion regulation for C3H8,s41467-024-47268-7.json,"300 K, 1 bar",Not Applicable,Diffusion rate at 300 K: 1.13 Ã— 10â�»Â?RÂ² sâ�»Â?,,,,,,,,
FDC-4a,propylene,Yes,3.8 Ã… (at low temperatures),Cage-like cavities with diffusion channels,MOFs,Global phase transition-induced diffusion-rate difference,4.68 Ã…,Diffusion-rate sieving,10.1021-acs.accounts.4c00325.json,300 K,Not Applicable,C3H6/C3H8 diffusion-rate ratio of 63 at 300 K.,,,,,,,,
FDC-4a,propane,No,3.8 Ã… (at low temperatures),Cage-like cavities with diffusion channels,MOFs,Global phase transition-induced diffusion-rate difference,5.12 Ã…,Diffusion-rate sieving,10.1021-acs.accounts.4c00325.json,300 K,Not Applicable,C3H6/C3H8 diffusion-rate ratio of 63 at 300 K.,,,,,,,,
FDC-3a,carbon dioxide,Temperature-dependent,2.9 Ã… (at low temperatures),Cage-like cavities with diffusion channels,MOFs,Switchable molecular recognition by temperature,3.30 Ã…,Switchable recognition by temperature,10.1021-acs.accounts.4c00325.json,200-280 K,Not Applicable,CO2/C2H2 uptake ratio switches with temperature.,,,,,,,,
FDC-3a,acetylene,Temperature-dependent,2.9 Ã… (at low temperatures),Cage-like cavities with diffusion channels,MOFs,Switchable molecular recognition by temperature,3.30 Ã…,Switchable recognition by temperature,10.1021-acs.accounts.4c00325.json,290-370 K,Not Applicable,CO2/C2H2 uptake ratio switches with temperature.,,,,,,,,
FDC-2a,water,Yes,2.0 Ã… (at low temperatures),Cage-like cavities with diffusion channels,MOFs,Amplification of diffusion-rate differences,2.64 Ã…,Diffusion-rate amplification,10.1021-acs.accounts.4c00325.json,298 K,Not Applicable,H2O/D2O uptake ratio of 1.64 at P/PS = 0.98.,,,,,,,,
FDC-2a,deuterium oxide,No,2.0 Ã… (at low temperatures),Cage-like cavities with diffusion channels,MOFs,Amplification of diffusion-rate differences,2.64 Ã…,Diffusion-rate amplification,10.1021-acs.accounts.4c00325.json,298 K,Not Applicable,H2O/D2O uptake ratio of 1.64 at P/PS = 0.98.,,,,,,,,
FDC-0a,oxygen,Temperature-dependent,3.0 Ã… (at low temperatures),Cage-like cavities with diffusion channels,MOFs,Temperature-responsive pore-aperture contraction and expansion,3.47 Ã…,Kinetic sieving,10.1021-acs.accounts.4c00325.json,180 K,Not Applicable,Maximum O2/Ar uptake ratio of 6.1 at 180 K.,,,,,,,,
FDC-0a,argon,Temperature-dependent,3.0 Ã… (at low temperatures),Cage-like cavities with diffusion channels,MOFs,Temperature-responsive pore-aperture contraction and expansion,3.54 Ã…,Kinetic sieving,10.1021-acs.accounts.4c00325.json,180 K,Not Applicable,Maximum O2/Ar uptake ratio of 6.1 at 180 K.,,,,,,,,
FAU zeolites,deuterium,Yes,"11 Ã… (NaX, NaY), 7.3 Ã… (CHA), 4.6 Ã… and 4.4 Ã… (MFI)",Not Reported,Other,Size exclusion at sub-nanometer scale based on quantum effects.,0.99 Ã…,Quantum sieving,10.1016-j.micromeso.2018.05.026_1747626446339248_giraudet2018.json,"77.4 K, below 1000 hPa",Not Applicable,Higher selectivity observed at low loading due to strong cation-molecule interactions.,,,,,,,,
FAU zeolites,hydrogen,Yes,"11 Ã… (NaX, NaY), 7.3 Ã… (CHA), 4.6 Ã… and 4.4 Ã… (MFI)",Not Reported,Other,Size exclusion at sub-nanometer scale based on quantum effects.,1.40 Ã…,Quantum sieving,10.1016-j.micromeso.2018.05.026_1747626446339248_giraudet2018.json,"77.4 K, below 1000 hPa",Not Applicable,Lower selectivity compared to deuterium due to quantum effects.,,,,,,,,
Eu-naph-fcu-MOF,hydrogen sulfide,Yes,5.0 Ã… (maximum opening size),3D cages,MOF membrane,Flexible aperture hinders size-based discrimination,3.6 Ã…,Kinetic sieving,10.1038-s41563-017-0013-1_1747623706755974_liu2018.json,"35 Â°C, up to 55 bar",Not Applicable,The flexible aperture size (~5.0 Ã…) allows H2S to pass through.,,,,,,,,
Eu-naph-fcu-MOF,carbon dioxide,Yes,5.0 Ã… (maximum opening size),3D cages,MOF membrane,Flexible aperture hinders size-based discrimination,3.3 Ã…,Kinetic sieving,10.1038-s41563-017-0013-1_1747623706755974_liu2018.json,"35 Â°C, up to 55 bar",Not Applicable,CO2 passes through due to the larger aperture size compared to Y-fum-fcu-MOF.,,,,,,,,
Eu-naph-fcu-MOF,methane,Yes,5.0 Ã… (maximum opening size),3D cages,MOF membrane,Flexible aperture hinders size-based discrimination,3.8 Ã…,Kinetic sieving,10.1038-s41563-017-0013-1_1747623706755974_liu2018.json,"35 Â°C, up to 55 bar",Not Applicable,"The flexible aperture size (~5.0 Ã…) allows CH4 to pass through, unlike in Y-fum-fcu-MOF.",,,,,,,,
Eu-naph-fcu-MOF,n-butane,Yes,5.0 Ã… (maximum opening size),3D cages,MOF membrane,Flexible aperture hinders size-based discrimination,4.5 Ã…,Kinetic sieving,10.1038-s41563-017-0013-1_1747623706755974_liu2018.json,"75 Â°C, 1.72 bar",Not Applicable,Both n-butane and i-butane can freely enter the pore system through the relatively open triangular window.,,,,,,,,
Eu-naph-fcu-MOF,iso-butane,Yes,5.0 Ã… (maximum opening size),3D cages,MOF membrane,Flexible aperture hinders size-based discrimination,5.0 Ã…,Kinetic sieving,10.1038-s41563-017-0013-1_1747623706755974_liu2018.json,"75 Â°C, 1.72 bar",Not Applicable,"The larger aperture size (~5.0 Ã…) does not provide a size cut-off for i-butane, unlike Y-fum-fcu-MOF.",,,,,,,,
Eu-L,carbon dioxide,Yes,Not Reported,3D,MOFs,Size exclusion at sub-nanometer scale,Not Reported,Size exclusion at sub-nanometer scale,10.1021-acs.cgd.5b01617_1747625853266409_seth2016.json,"273 K, 1 bar",Not Applicable,CO2 uptake capacity: 61.3 cc g-1,,,,,,,,
Eu-L,nitrogen,No,Not Reported,3D,MOFs,Size exclusion at sub-nanometer scale,Not Reported,Size exclusion at sub-nanometer scale,10.1021-acs.cgd.5b01617_1747625853266409_seth2016.json,"273 K, 1 bar",Not Applicable,CO2/N2 selectivity: 14,,,,,,,,
