Repository: MontageBai/Data-driven-discovery-of-metal-organic-frameworks-for-sieving-separation-of-C5-quinary-mixture-

File: AdsorptionInformationCard/After Process JSON.csv (part 36 of 46)
Materials Name,Molecule Name,Can Pass SievingPore Size,Structure Type,Material Category,Sieving Mechanism,Molecular Size,Mechanism,File Name,Test Conditions,Threshold Pressure,Additional Info,,,,,,,,,
Eu-C2O4,lithium ion,Yes,4 Ã… (1D channels),3D framework with 1D channels,MOFs,Size exclusion based on ionic radii and tailored chelating sites,0.76 Ã… (ionic radius),Chelation at specific sites,d4cc04101a.json,"Aqueous solution, pH-dependent",Not Applicable,Li+ ions are coordinated by two chelating sites in the structure.,,,,,,,,
Eu-C2O4,sodium ion,No,4 Ã… (1D channels),3D framework with 1D channels,MOFs,Size exclusion based on ionic radii and tailored chelating sites,1.02 Ã… (ionic radius),Size exclusion due to larger ionic radius,d4cc04101a.json,"Aqueous solution, pH-dependent",Not Applicable,Strong size sieving effect prevents Na+ from being adsorbed effectively.,,,,,,,,
"Eu-1,4-NDC-MOF",carbon dioxide,Yes,"2.4 Ã… (minimum), 5 Ã… (maximum)",3D cages,MOFs,Size exclusion and adsorption kinetics,Not Reported,Preferential interaction with the framework,10.1021-ja5131403_1747625777089900_xue2015.json,"298 K, up to 1 bar",Not Applicable,CO2/N2 selectivity: 82 at 1 bar,,,,,,,,
"Eu-1,4-NDC-MOF",methane,Yes,"2.4 Ã… (minimum), 5 Ã… (maximum)",3D cages,MOFs,Size exclusion and adsorption kinetics,Not Reported,Size exclusion,10.1021-ja5131403_1747625777089900_xue2015.json,"298 K, up to 4 bar",Not Applicable,n-C4H10/CH4 selectivity: ~2385 at 1 bar,,,,,,,,
"Eu-1,4-NDC-MOF",ethane,Yes,"2.4 Ã… (minimum), 5 Ã… (maximum)",3D cages,MOFs,Size exclusion and adsorption kinetics,Not Reported,Adsorption kinetics,10.1021-ja5131403_1747625777089900_xue2015.json,"298 K, up to 4 bar",Not Applicable,Kinetics coefficient: 3.5 Ã— 10^-3 s^-1,,,,,,,,
"Eu-1,4-NDC-MOF",propane,Yes,"2.4 Ã… (minimum), 5 Ã… (maximum)",3D cages,MOFs,Size exclusion and adsorption kinetics,Not Reported,Adsorption kinetics,10.1021-ja5131403_1747625777089900_xue2015.json,"298 K, up to 4 bar",Not Applicable,Kinetics coefficient: 2.1 Ã— 10^-3 s^-1,,,,,,,,
"Eu-1,4-NDC-MOF",n-butane,Yes,"2.4 Ã… (minimum), 5 Ã… (maximum)",3D cages,MOFs,Size exclusion and adsorption kinetics,Not Reported,Adsorption kinetics,10.1021-ja5131403_1747625777089900_xue2015.json,"298 K, up to 4 bar",Not Applicable,Kinetics coefficient: 8.0 Ã— 10^-4 s^-1; n-C4H10/CH4 selectivity: ~2710 at 2 bar,,,,,,,,
"Eu-1,4-NDC-MOF",methanol,Yes,"2.4 Ã… (minimum), 5 Ã… (maximum)",3D cages,MOFs,Size exclusion and adsorption kinetics,Not Reported,Adsorption kinetics,10.1021-ja5131403_1747625777089900_xue2015.json,"Room temperature, vapor pressure",Not Applicable,Fastest uptake among tested VOCs,,,,,,,,
"Eu-1,4-NDC-MOF",butanol,No,"2.4 Ã… (minimum), 5 Ã… (maximum)",3D cages,MOFs,Size exclusion and adsorption kinetics,Not Reported,Size exclusion,10.1021-ja5131403_1747625777089900_xue2015.json,"Room temperature, vapor pressure",Not Applicable,Negligible uptake observed,,,,,,,,
EPBA-PCN-333(Fe),adenosine,Yes,3 nm,3D cages,MOFs,Size exclusion at sub-nanometer scale,Not Reported,Boronate affinity interaction,10.1021-acsami.4c03964.json,"Phosphate buffer (10 mM, pH 8.5), room temperature",Not Applicable,"Binding capacity: 0.25 mmol/g, LOD: 200 ng/mL",,,,,,,,
EPBA-PCN-333(Fe),deoxyadenosine,No,3 nm,3D cages,MOFs,Size exclusion at sub-nanometer scale,Not Reported,Size exclusion effect,10.1021-acsami.4c03964.json,"Phosphate buffer (10 mM, pH 8.5), room temperature",Not Applicable,"Noncis-diol molecule, not enriched",,,,,,,,
EPBA-PCN-333(Fe),resorcinol,Yes,3 nm,3D cages,MOFs,Size exclusion at sub-nanometer scale,Not Reported,Boronate affinity interaction,10.1021-acsami.4c03964.json,"Phosphate buffer (10 mM, pH 8.5), room temperature",Not Applicable,Enriched selectively over catechol,,,,,,,,
EPBA-PCN-333(Fe),catechol,Yes,3 nm,3D cages,MOFs,Size exclusion at sub-nanometer scale,Not Reported,Boronate affinity interaction,10.1021-acsami.4c03964.json,"Phosphate buffer (10 mM, pH 8.5), room temperature",Not Applicable,"Binding capacity: 0.25 mmol/g, LOD: 200 ng/mL",,,,,,,,
EPBA-PCN-333(Fe),glycopeptides from HRP,Yes,3 nm,3D cages,MOFs,Size exclusion at sub-nanometer scale,Not Reported,Efficient diffusion and size exclusion effect,10.1021-acsami.4c03964.json,"MALDI-TOF MS analysis, phosphate buffer (10 mM, pH 8.5)",Not Applicable,Identified 12 glycopeptides with clear background,,,,,,,,
EPBA-PCN-333(Fe),RNase B,Yes,3 nm,3D cages,MOFs,Size exclusion at sub-nanometer scale,15 kDa,Size exclusion effect,10.1021-acsami.4c03964.json,"MALDI-TOF MS analysis, phosphate buffer (10 mM, pH 8.5)",Not Applicable,"Smallest glycoprotein, selectively enriched",,,,,,,,
EPBA-PCN-333(Fe),HRP,No,3 nm,3D cages,MOFs,Size exclusion at sub-nanometer scale,44 kDa,Size exclusion effect,10.1021-acsami.4c03964.json,"MALDI-TOF MS analysis, phosphate buffer (10 mM, pH 8.5)",Not Applicable,"Relative large glycoprotein, does not enter the framework",,,,,,,,
EPBA-PCN-333(Fe),OVA,No,3 nm,3D cages,MOFs,Size exclusion at sub-nanometer scale,44.5 kDa,Size exclusion effect,10.1021-acsami.4c03964.json,"MALDI-TOF MS analysis, phosphate buffer (10 mM, pH 8.5)",Not Applicable,"Relative large glycoprotein, does not enter the framework",,,,,,,,
ELM-12,propyne,Yes,6.1Ã—4.3Ã—4.3 Ã…Â³ and 6.8Ã—4.0Ã—4.2 Ã…Â³,Two kinds of cavities,MOFs,Not Reported,0.41 nm,Short Câˆ’HÂ·Â·Â·O hydrogen bonds,10.1007-s41061-019-0257-0_1747623508585127_pei2019.json,"298 K, 1 bar",Not Applicable,High uptake capacity for propyne,,,,,,,,
ELM-12,propylene,No,6.1Ã—4.3Ã—4.3 Ã…Â³ and 6.8Ã—4.0Ã—4.2 Ã…Â³,Two kinds of cavities,MOFs,Not Reported,0.43 nm,Size exclusion,10.1007-s41061-019-0257-0_1747623508585127_pei2019.json,"298 K, 1 bar",Not Applicable,Low uptake capacity for propylene,,,,,,,,
EGCG@PPP-IPN,methylene blue,No,1.698 nm,Not Reported,Other,The smaller pore size (Pore diameter: 1.698 nm) of the EGCG-modified IPN membrane hinders dye molecule transport to the permeate based on the size-sieving mechanism.,Not Reported,Size exclusion,10.1016_j.cej.2023.145008.json,"25 Â°C, varying transmembrane pressures from 12.5 to 150 psi",Not Applicable,Dye rejection performance was âˆ?8%.,,,,,,,,
EGCG@PPP-IPN,Congo Red,No,1.698 nm,Not Reported,Other,The smaller pore size (Pore diameter: 1.698 nm) of the EGCG-modified IPN membrane hinders dye molecule transport to the permeate based on the size-sieving mechanism.,Not Reported,Size exclusion,10.1016_j.cej.2023.145008.json,"25 Â°C, varying transmembrane pressures from 12.5 to 150 psi",Not Applicable,Dye rejection performance was âˆ?8%.,,,,,,,,
EGCG@PPP-IPN,sodium chloride,No,1.698 nm,Not Reported,Other,The smaller pore size (Pore diameter: 1.698 nm) of the EGCG-modified IPN membrane hinders dye molecule transport to the permeate based on the size-sieving mechanism.,Not Reported,Charge-based sieving,10.1016_j.cej.2023.145008.json,"2000 ppm NaCl solution, DI water as feed, FO setup",Not Applicable,Salt rejection rate was 99% for monovalent ions.,,,,,,,,
EGCG@PPP-IPN,sodium sulfate,No,1.698 nm,Not Reported,Other,The smaller pore size (Pore diameter: 1.698 nm) of the EGCG-modified IPN membrane hinders dye molecule transport to the permeate based on the size-sieving mechanism.,Not Reported,Charge-based sieving,10.1016_j.cej.2023.145008.json,"2000 ppm Na2SO4 solution, DI water as feed, FO setup",Not Applicable,Salt rejection rate was 99.5% for divalent ions.,,,,,,,,
EGCG@PPP-IPN,magnesium chloride,No,1.698 nm,Not Reported,Other,The smaller pore size (Pore diameter: 1.698 nm) of the EGCG-modified IPN membrane hinders dye molecule transport to the permeate based on the size-sieving mechanism.,Not Reported,Charge-based sieving,10.1016_j.cej.2023.145008.json,"2000 ppm MgCl2 solution, DI water as feed, FO setup",Not Applicable,Salt rejection rate was 99.5% for divalent ions.,,,,,,,,
ED-MIL-101(Cr),polystyrene,No,1.67 to 3.94 nm,Not Reported,MOF composite,Size exclusion at nano scale with electrostatic interactions,200â€?00 nm,Size exclusion and electrostatic repulsion,10.1016_j.jwpe.2025.107328.json,"pH 2â€?0, 3 bar pressure",Not Applicable,Removed >99% for both positively and negatively charged polystyrene nanoparticles,,,,,,,,
ED-MIL-101(Cr),polyethylene,No,1.67 to 3.94 nm,Not Reported,MOF composite,Size exclusion at nano scale with electrostatic interactions,200â€?00 nm,Size exclusion and electrostatic repulsion,10.1016_j.jwpe.2025.107328.json,"pH 2â€?0, 3 bar pressure",Not Applicable,Removed >99% for both positively and negatively charged polyethylene nanoparticles,,,,,,,,
Ebimx/ZIF-8,hydrogen,Conditional (see Additional Info),Not Reported,Not Reported,MOF membrane,Not Reported,0.29 nm,Kinetic sieving,10.1002-adfm.202404681.json,Not Reported,Not Applicable,H2 permeance much lower than Mbimx/ZIF-8 membranes.,,,,,,,,
Ebimx/ZIF-8,carbon dioxide,Conditional (see Additional Info),Not Reported,Not Reported,MOF membrane,Not Reported,0.33 nm,Kinetic sieving,10.1002-adfm.202404681.json,Not Reported,Not Applicable,CO2 permeance much lower than Mbimx/ZIF-8 membranes.,,,,,,,,
Ebimx/ZIF-8,methane,No,Not Reported,Not Reported,MOF membrane,Not Reported,0.38 nm,Size exclusion,10.1002-adfm.202404681.json,Not Reported,Not Applicable,"Steric hindrance of Ebim might be too large, blocking gas molecules.",,,,,,,,
EBAM-2,propylene,Yes,Not Reported,Not Reported,MOF composite,Rigidified lattice with smaller effective pore size,0.46 nm,Size exclusion,10.1002-adma.202201423.json,"298 K, 1.1 bar",Not Applicable,Propylene permeance: 168 GPU,,,,,,,,
EBAM-2,propane,No,Not Reported,Not Reported,MOF composite,Rigidified lattice with smaller effective pore size,0.43 nm,Size exclusion,10.1002-adma.202201423.json,"298 K, 1.1 bar",Not Applicable,C3H6/C3H8 separation factor: 203,,,,,,,,
DZMOF-FDPn,glycopeptides,Yes,Not Reported,Not Reported,MOFs,Not Reported,Not Reported,Hydrophilic interaction,10.1016-j.trac.2019.115658_1747626542037783_li2019.json,Not Reported,Not Applicable,Good anti-interfering ability (1:5000) and identifies 380 endogenous N-glycopeptides.,,,,,,,,
DZMOF,phosphopeptides,Yes,Not Reported,Not Reported,MOFs,Size exclusion at sub-nanometer scale,Smaller than proteins,Size exclusion,10.1016_j.chroma.2022.462971.json,Not Reported,Not Applicable,Demonstrated size-exclusion effect for phosphopeptides over proteins.,,,,,,,,
d-ZIF-L,hydrogen,Yes,"0.24 nm by 0.33 nm (PLD), Not Reported (LCD)",1D channels,MOF membrane,Dynamic remediation of pore limiting diameter via H3dhtp detritus dimer motion,0.289 nm,Kinetic sieving,sciadv.adg2229.json,"298 K to 513 K, 100 kPa",Not Applicable,H2 permeance increases with temperature.,,,,,,,,
d-ZIF-L,carbon dioxide,Temperature-dependent,"0.24 nm by 0.33 nm (PLD), Not Reported (LCD)",1D channels,MOF membrane,Dynamic remediation of pore limiting diameter via H3dhtp detritus dimer motion,0.33 nm,Size exclusion,sciadv.adg2229.json,"298 K to 513 K, 100 kPa",Not Applicable,CO2 permeance decreases at higher temperatures due to dynamic aperture tightening by H3dhtp detritus dimers.,,,,,,,,
d-ZIF-L,ethane,No,"0.24 nm by 0.33 nm (PLD), Not Reported (LCD)",1D channels,MOF membrane,Dynamic remediation of pore limiting diameter via H3dhtp detritus dimer motion,0.395 nm,Size exclusion,sciadv.adg2229.json,"298 K, 100 kPa",Not Applicable,Ethane is excluded due to its larger size compared to the pore aperture dimensions.,,,,,,,,
DynaMOF-100,p-xylene,Yes,Not Reported,2D framework,MOFs,Size exclusion at sub-nanometer scale,Not Reported,Restricted limiting allowance principle due to framework flexibility,10.1021-acs.accounts.7b00151_1747625741765514_karmakar2017.json,298 K,Not Applicable,Selective uptake of p-xylene over other xylene isomers,,,,,,,,
DynaMOF-100,styrene,Yes,Not Reported,2D framework,MOFs,Size exclusion at sub-nanometer scale,Not Reported,Specific non-covalent interactions between host MOF and styrene,10.1021-acs.accounts.7b00151_1747625741765514_karmakar2017.json,Not Reported,Not Applicable,"Greater selectivity than MIL-47(V), MIL-53(Al), MAF-X8, and BaX zeolite",,,,,,,,
d-UiO-66,propylene,Yes,Not Reported,Not Reported,MOF composite,Not Reported,0.42 nm,Kinetic sieving,10.1016-j.cej.2024.151451.json,"298 K, 1 bar",Not Applicable,High adsorption capacity for propylene.,,,,,,,,
d-UiO-66,propane,Yes,Not Reported,Not Reported,MOF composite,Not Reported,0.43 nm,Kinetic sieving,10.1016-j.cej.2024.151451.json,"298 K, 1 bar",Not Applicable,Lower adsorption capacity compared to propylene.,,,,,,,,
Dual-metal centered zirconium-organic framework (DZMOF),phosphopeptides,Yes,Not Reported,Not Reported,MOFs,Size exclusion at sub-nanometer scale,Not Reported,Size exclusion,10.1016-j.trac.2019.115658_1747626542037783_li2019.json,Not Reported,Not Applicable,Captures both mono-phosphorylated and multi-phosphorylated peptides.,,,,,,,,
DNA@ZIF-8/L-PDA/PSF membrane,rose bengal,No,Not Reported,Not Reported,MOF membrane,Selective molecular sieving,Not Reported,Not Reported,10.1016_j.desal.2023.116772.json,Not Reported,Not Applicable,This membrane displayed excellent rejection for rose bengal.,,,,,,,,
DNA@ZIF-8/L-PDA/PSF membrane,methylene blue,No,Not Reported,Not Reported,MOF membrane,Selective molecular sieving,Not Reported,Not Reported,10.1016_j.desal.2023.116772.json,Not Reported,Not Applicable,High rejection rate for methylene blue.,,,,,,,,
DNA@ZIF-8/L-PDA/PSF membrane,reactive black 5,No,Not Reported,Not Reported,MOF membrane,Selective molecular sieving,Not Reported,Not Reported,10.1016_j.desal.2023.116772.json,Not Reported,Not Applicable,Effective rejection of reactive black 5.,,,,,,,,
DM-ZIF-8-m,water,Yes,"0.34 nm (connection window size), 0.46 nm (fitted pore size)",Not Reported,MOF composite,Size exclusion at sub-nanometer scale,0.27 nm,Size exclusion,10.1021-acsnano.2c02520.json,"1 sun irradiation, 25.0 Â± 0.5 Â°C, ~55-65% humidity",Not Applicable,Water evaporation rate: 1.07 kg m^-2 h^-1,,,,,,,,
DM-ZIF-8-m,aniline,No,"0.34 nm (connection window size), 0.46 nm (fitted pore size)",Not Reported,MOF composite,Size exclusion at sub-nanometer scale,0.58 nm,Size exclusion,10.1021-acsnano.2c02520.json,"1 sun irradiation, initial concentration: 50 mg L^-1, 25.0 Â± 0.5 Â°C, ~55-65% humidity",Not Applicable,Aniline rejection rate: 97%,,,,,,,,
DM-ZIF-8-m,methanol,Yes,"0.34 nm (connection window size), 0.46 nm (fitted pore size)",Not Reported,MOF composite,Size exclusion at sub-nanometer scale,Not Reported,Size exclusion,10.1021-acsnano.2c02520.json,"1 sun irradiation, initial concentration: 50 mg L^-1, 25.0 Â± 0.5 Â°C, ~55-65% humidity",Not Applicable,Methanol rejection rate: nearly 0%,,,,,,,,
DM-ZIF-8-m,"N,N-dimethylformamide",No,"0.34 nm (connection window size), 0.46 nm (fitted pore size)",Not Reported,MOF composite,Size exclusion at sub-nanometer scale,0.50 nm,Size exclusion,10.1021-acsnano.2c02520.json,"1 sun irradiation, initial concentration: 50 mg L^-1, 25.0 Â± 0.5 Â°C, ~55-65% humidity",Not Applicable,DMF rejection rate: above 99%,,,,,,,,
DM-ZIF-8-m,dimethyl sulfoxide,No,"0.34 nm (connection window size), 0.46 nm (fitted pore size)",Not Reported,MOF composite,Size exclusion at sub-nanometer scale,0.61 nm,Size exclusion,10.1021-acsnano.2c02520.json,"1 sun irradiation, initial concentration: 50 mg L^-1, 25.0 Â± 0.5 Â°C, ~55-65% humidity",Not Applicable,DMSO rejection rate: above 99%,,,,,,,,
DM-ZIF-8-m,N-methylpyrrolidone,No,"0.34 nm (connection window size), 0.46 nm (fitted pore size)",Not Reported,MOF composite,Size exclusion at sub-nanometer scale,0.69 nm,Size exclusion,10.1021-acsnano.2c02520.json,"1 sun irradiation, initial concentration: 50 mg L^-1, 25.0 Â± 0.5 Â°C, ~55-65% humidity",Not Applicable,NMP rejection rate: above 99%,,,,,,,,
DMOF-A2,methane,Yes,5.3 Ã…,1D channels,MOFs,Hydrophobicity and pore size optimization enhance CH4/N2 separation.,3.758 Ã…,Size exclusion,d3qm00430a.json,"298 K, 1 bar",Not Applicable,Hydrophobic pore space suppresses water sorption.,,,,,,,,
DMOF-A2,nitrogen,No,5.3 Ã…,1D channels,MOFs,Hydrophobicity and pore size optimization enhance CH4/N2 separation.,3.64 Ã…,Size exclusion,d3qm00430a.json,"298 K, 1 bar",Not Applicable,Negligible N2 uptake under humid conditions.,,,,,,,,
DICRO-4-Ni-i,acetylene,Yes,"6.17 Ã…, 6.57 Ã…",Channels,MOFs,Not Reported,3.3 Ã…,Size exclusion,10.1039-c7cs00153c_1747623563774281_adil2017.json,"298 K, 1 bar",Not Applicable,Twice the uptake of CO2 with higher framework affinity,,,,,,,,
DICRO-4-Ni-i,carbon dioxide,Yes,"6.17 Ã…, 6.57 Ã…",Channels,MOFs,Not Reported,3.30 Ã…,Size exclusion,10.1039-c7cs00153c_1747623563774281_adil2017.json,"298 K, 1 bar",Not Applicable,Moderate uptake compared to C2H2,,,,,,,,
DiaMM-2,hexane,Yes,"7.2 Ã…, 8.8 Ã… (cavity diameters), 8.0 Ã… (triangular windows)",3D diamondoid network,Other,Reverse hierarchical separation based on molecular size and shape,4.3 Ã…,Size exclusion at sub-nanometer scale,10.1021-jacs.8b09522_1747626474896800_a6cacaba572bb2beaebbfe9ce8286fdd.json,293 K,Not Applicable,Linear alkanes interact weaker with pore walls.,,,,,,,,
DiaMM-2,2-methylpentane,Yes,"7.2 Ã…, 8.8 Ã… (cavity diameters), 8.0 Ã… (triangular windows)",3D diamondoid network,Other,Reverse hierarchical separation based on molecular size and shape,5.4 Ã…,Size exclusion at sub-nanometer scale,10.1021-jacs.8b09522_1747626474896800_a6cacaba572bb2beaebbfe9ce8286fdd.json,293 K,Not Applicable,Branched alkanes interact stronger with pore walls.,,,,,,,,
DiaMM-2,3-methylpentane,Yes,"7.2 Ã…, 8.8 Ã… (cavity diameters), 8.0 Ã… (triangular windows)",3D diamondoid network,Other,Reverse hierarchical separation based on molecular size and shape,5.4 Ã…,Size exclusion at sub-nanometer scale,10.1021-jacs.8b09522_1747626474896800_a6cacaba572bb2beaebbfe9ce8286fdd.json,293 K,Not Applicable,Branched alkanes interact stronger with pore walls.,,,,,,,,
DiaMM-2,"2,3-dimethylbutane",Yes,"7.2 Ã…, 8.8 Ã… (cavity diameters), 8.0 Ã… (triangular windows)",3D diamondoid network,Other,Reverse hierarchical separation based on molecular size and shape,5.8 Ã…,Size exclusion at sub-nanometer scale,10.1021-jacs.8b09522_1747626474896800_a6cacaba572bb2beaebbfe9ce8286fdd.json,293 K,Not Applicable,Preferential lodging within tetrahedral cages.,,,,,,,,
DiaMM-2,"2,2-dimethylbutane",Yes,"7.2 Ã…, 8.8 Ã… (cavity diameters), 8.0 Ã… (triangular windows)",3D diamondoid network,Other,Reverse hierarchical separation based on molecular size and shape,6.3 Ã…,Size exclusion at sub-nanometer scale,10.1021-jacs.8b09522_1747626474896800_a6cacaba572bb2beaebbfe9ce8286fdd.json,293 K,Not Applicable,Preferential lodging within tetrahedral cages.,,,,,,,,
DiaMM-2,benzene,Yes,"7.2 Ã…, 8.8 Ã… (cavity diameters), 8.0 Ã… (triangular windows)",3D diamondoid network,Other,Reverse hierarchical separation based on molecular size and shape,5.8 Ã…,Size exclusion at sub-nanometer scale,10.1021-jacs.8b09522_1747626474896800_a6cacaba572bb2beaebbfe9ce8286fdd.json,293 K,Not Applicable,Looser arrangement in pores compared to cyclohexane.,,,,,,,,
DiaMM-2,cyclohexane,Yes,"7.2 Ã…, 8.8 Ã… (cavity diameters), 8.0 Ã… (triangular windows)",3D diamondoid network,Other,Reverse hierarchical separation based on molecular size and shape,6.2 Ã…,Size exclusion at sub-nanometer scale,10.1021-jacs.8b09522_1747626474896800_a6cacaba572bb2beaebbfe9ce8286fdd.json,293 K,Not Applicable,Stronger interaction with microporous network.,,,,,,,,
DiaMM-1,hexane,No,Not Reported,Not Reported,Other,Not Reported,0.43 nm,Size exclusion,10.1007-s41061-019-0257-0_1747623508585127_pei2019.json,"373 K, 1 bar",Not Applicable,Longer retention time for linear alkanes,,,,,,,,
DiaMM-1,"2,2-dimethylbutane",Yes,Not Reported,Not Reported,Other,Not Reported,0.51 nm,Enhanced interaction with pore surface,10.1007-s41061-019-0257-0_1747623508585127_pei2019.json,"373 K, 1 bar",Not Applicable,Stronger interactions with branched isomers,,,,,,,,
DiaMM-1,hexane,Yes,"7.5 Ã…, 9.1 Ã… (cavity diameters), 8.0 Ã… (triangular windows)",3D diamondoid network,Other,Reverse hierarchical separation based on molecular size and shape,4.3 Ã…,Size exclusion at sub-nanometer scale,10.1021-jacs.8b09522_1747626474896800_a6cacaba572bb2beaebbfe9ce8286fdd.json,293 K,Not Applicable,Linear alkanes interact weaker with pore walls.,,,,,,,,
DiaMM-1,2-methylpentane,Yes,"7.5 Ã…, 9.1 Ã… (cavity diameters), 8.0 Ã… (triangular windows)",3D diamondoid network,Other,Reverse hierarchical separation based on molecular size and shape,5.4 Ã…,Size exclusion at sub-nanometer scale,10.1021-jacs.8b09522_1747626474896800_a6cacaba572bb2beaebbfe9ce8286fdd.json,293 K,Not Applicable,Branched alkanes interact stronger with pore walls.,,,,,,,,
DiaMM-1,3-methylpentane,Yes,"7.5 Ã…, 9.1 Ã… (cavity diameters), 8.0 Ã… (triangular windows)",3D diamondoid network,Other,Reverse hierarchical separation based on molecular size and shape,5.4 Ã…,Size exclusion at sub-nanometer scale,10.1021-jacs.8b09522_1747626474896800_a6cacaba572bb2beaebbfe9ce8286fdd.json,293 K,Not Applicable,Branched alkanes interact stronger with pore walls.,,,,,,,,
DiaMM-1,"2,3-dimethylbutane",Yes,"7.5 Ã…, 9.1 Ã… (cavity diameters), 8.0 Ã… (triangular windows)",3D diamondoid network,Other,Reverse hierarchical separation based on molecular size and shape,5.8 Ã…,Size exclusion at sub-nanometer scale,10.1021-jacs.8b09522_1747626474896800_a6cacaba572bb2beaebbfe9ce8286fdd.json,293 K,Not Applicable,Preferential lodging within tetrahedral cages.,,,,,,,,
DiaMM-1,"2,2-dimethylbutane",Yes,"7.5 Ã…, 9.1 Ã… (cavity diameters), 8.0 Ã… (triangular windows)",3D diamondoid network,Other,Reverse hierarchical separation based on molecular size and shape,6.3 Ã…,Size exclusion at sub-nanometer scale,10.1021-jacs.8b09522_1747626474896800_a6cacaba572bb2beaebbfe9ce8286fdd.json,293 K,Not Applicable,Preferential lodging within tetrahedral cages.,,,,,,,,
DiaMM-1,benzene,Yes,"7.5 Ã…, 9.1 Ã… (cavity diameters), 8.0 Ã… (triangular windows)",3D diamondoid network,Other,Reverse hierarchical separation based on molecular size and shape,5.8 Ã…,Size exclusion at sub-nanometer scale,10.1021-jacs.8b09522_1747626474896800_a6cacaba572bb2beaebbfe9ce8286fdd.json,293 K,Not Applicable,Looser arrangement in pores compared to cyclohexane.,,,,,,,,
DiaMM-1,cyclohexane,Yes,"7.5 Ã…, 9.1 Ã… (cavity diameters), 8.0 Ã… (triangular windows)",3D diamondoid network,Other,Reverse hierarchical separation based on molecular size and shape,6.2 Ã…,Size exclusion at sub-nanometer scale,10.1021-jacs.8b09522_1747626474896800_a6cacaba572bb2beaebbfe9ce8286fdd.json,293 K,Not Applicable,Stronger interaction with microporous network.,,,,,,,,
DETA-UiO-66/PPSU,reactive orange 16,No,0.8 nm (microporous),Not Reported,MOF composite,Size exclusion at sub-nanometer scale,Not Reported,Size exclusion,10.1016-j.cej.2024.156096.json,"298 K, 0.2 MPa",Not Applicable,Rejection rate: 99.3%,,,,,,,,
DETA-UiO-66/PPSU,brilliant blue G,No,0.8 nm (microporous),Not Reported,MOF composite,Size exclusion at sub-nanometer scale,Not Reported,Size exclusion,10.1016-j.cej.2024.156096.json,"298 K, 0.2 MPa",Not Applicable,Rejection rate: 99.6%,,,,,,,,
DETA-UiO-66/PPSU,rose Bengal,No,0.8 nm (microporous),Not Reported,MOF composite,Size exclusion at sub-nanometer scale,Not Reported,Size exclusion,10.1016-j.cej.2024.156096.json,"298 K, 0.2 MPa",Not Applicable,Rejection rate: 99.7%,,,,,,,,
DETA-UiO-66/PPSU,sodium chloride,Yes,0.8 nm (microporous),Not Reported,MOF composite,Size exclusion at sub-nanometer scale,Not Reported,Donnan exclusion,10.1016-j.cej.2024.156096.json,"298 K, 0.2 MPa",Not Applicable,Rejection rate: 7.69%,,,,,,,,
DETA-Ac@MIL-101(Cr),carbon dioxide,Yes,Not Reported,Not Reported,MOF composite,Not Reported,3.3 Ã…,Chemical adsorption via amine functionalization,10.1021-acssuschemeng.0c05155_1747625285029910_10.1021@acssuschemeng.0c05155.json,"298 K, 1 bar",Not Applicable,Amine-functionalized ILs enhance CO2 affinity.,,,,,,,,
Deinterpenetrated IRMOF-9 (IRMOF-10),Reichardtâ€™s dye,Yes,"14.9 Ã… (majority), 12.7 Ã… (minority)",Non-interpenetrated framework,MOFs,Size exclusion at sub-nanometer scale,11 Ã…,Size exclusion,10.1002-chem.202302856.json,"Room temperature, Et4NBr solution",Not Applicable,Dye successfully penetrates deinterpenetrated IRMOF-9 due to larger pore aperture of 11.7 Ã….,,,,,,,,
Deinterpenetrated IRMOF-9 (IRMOF-10),cadmium selenide quantum dots,No,"14.9 Ã… (majority), 12.7 Ã… (minority)",Non-interpenetrated framework,MOFs,Size exclusion at sub-nanometer scale,2 nm,Size exclusion,10.1002-chem.202302856.json,DCM suspension,Not Applicable,"Quantum dots cannot penetrate the pores, confirming uniform microporous structure.",,,,,,,,
defective UiO-66,catalase,Yes,Not Reported,Not Reported,MOFs,Not Reported,Not Reported,Defect engineering,d1cs01011e.json,Presence of H2O2,Not Applicable,Efficient protection towards the enzyme by making full use of the porous network.,,,,,,,,
defective MOF-525,sarin,Yes,12.5 Ã… (average diameter of inner pore),3D cages,MOFs,Synergistic sieving effect of chemical activity and molecular dimension,8.26 Ã…,Size exclusion and chemical activity-based sieving,10.1002-adfm.202425082.json,"298 K, ambient pressure",Not Applicable,Electrostatic potential (ESP) around P atom: within 16.5â€?8.6 kcal molâˆ? range,,,,,,,,
defective MOF-525,soman,Yes,12.5 Ã… (average diameter of inner pore),3D cages,MOFs,Synergistic sieving effect of chemical activity and molecular dimension,9.51 Ã…,Size exclusion and chemical activity-based sieving,10.1002-adfm.202425082.json,"298 K, ambient pressure",Not Applicable,Electrostatic potential (ESP) around P atom: within 16.5â€?8.6 kcal molâˆ? range,,,,,,,,
defective MOF-525,VX,No,12.5 Ã… (average diameter of inner pore),3D cages,MOFs,Synergistic sieving effect of chemical activity and molecular dimension,11.75 Ã…,Size exclusion,10.1002-adfm.202425082.json,"298 K, ambient pressure",Not Applicable,Large molecular dimension prevents diffusion through pores,,,,,,,,
defective MOF-525,tabun,No,12.5 Ã… (average diameter of inner pore),3D cages,MOFs,Synergistic sieving effect of chemical activity and molecular dimension,Not Reported,Chemical activity-based sieving,10.1002-adfm.202425082.json,"298 K, ambient pressure",Not Applicable,Low electrophilicity prevents coordination with Zr cluster,,,,,,,,
defective MOF-525,diisopropyl fluorophosphate (DFP),Yes,12.5 Ã… (average diameter of inner pore),3D cages,MOFs,Synergistic sieving effect of chemical activity and molecular dimension,10.42 Ã…,Size exclusion and chemical activity-based sieving,10.1002-adfm.202425082.json,"298 K, ambient pressure",Not Applicable,Simulant for nerve agents; exhibits red fluorescence turn-on response,,,,,,,,
defective MOF-525,tributyl phosphate (TBP),No,12.5 Ã… (average diameter of inner pore),3D cages,MOFs,Synergistic sieving effect of chemical activity and molecular dimension,14.51 Ã…,Size exclusion,10.1002-adfm.202425082.json,"298 K, ambient pressure",Not Applicable,Large molecular dimension hinders diffusion through pores,,,,,,,,
defective MOF-525,triethyl phosphate (TEP),No,12.5 Ã… (average diameter of inner pore),3D cages,MOFs,Synergistic sieving effect of chemical activity and molecular dimension,Not Reported,Chemical activity-based sieving,10.1002-adfm.202425082.json,"298 K, ambient pressure",Not Applicable,Low ESP value prevents coordination with Zr cluster,,,,,,,,
DDR@CHA hybrid zeolite membrane,carbon dioxide,Yes,0.36 nm x 0.44 nm,3D cages,Other,Size exclusion at sub-nanometer scale,0.33 nm,Size exclusion,10.1039-d1ta01286j_1747626710014108_jeong2021.json,"50 Â°C, varying humidity",Not Applicable,CO2 permeance decreases with increasing water vapor pressure.,,,,,,,,
DDR@CHA hybrid zeolite membrane,methane,No,0.36 nm x 0.44 nm,3D cages,Other,Size exclusion at sub-nanometer scale,0.38 nm,Size exclusion,10.1039-d1ta01286j_1747626710014108_jeong2021.json,"50 Â°C, varying humidity",Not Applicable,CH4 permeance significantly lower than CO2 under all conditions.,,,,,,,,
DDR@CHA hybrid zeolite membrane,nitrogen,No,0.36 nm x 0.44 nm,3D cages,Other,Size exclusion at sub-nanometer scale,0.364 nm,Size exclusion,10.1039-d1ta01286j_1747626710014108_jeong2021.json,"50 Â°C, varying humidity",Not Applicable,N2 permeance is lower than CO2 and further reduced by water adsorption.,,,,,,,,
DAT-MOF-1,benzene,Yes,6.71 Ã… Ã— 7.08 Ã…,3D framework,MOFs,Size exclusion at sub-nanometer scale,Not Reported,Ï€âˆ’Ï€ interactions with electron-deficient anhydride-based framework,10.1021-acs.accounts.7b00151_1747625741765514_karmakar2017.json,298 K,Not Applicable,Uptake amount: 1.5 mol kgâˆ?,,,,,,,,
DAT-MOF-1,cyclohexane,No,6.71 Ã… Ã— 7.08 Ã…,3D framework,MOFs,Size exclusion at sub-nanometer scale,Not Reported,Size exclusion due to pore size and weak interactions,10.1021-acs.accounts.7b00151_1747625741765514_karmakar2017.json,298 K,Not Applicable,Uptake amount: 0.2 mol kgâˆ?,,,,,,,,
CZIF-8,vanadium ions,No,Not Reported,3D cages,MOF composite,Size exclusion at sub-nanometer scale,0.8 nm (hydrated diameter),Size exclusion at sub-nanometer scale,10.1016_j.memsci.2023.121349.json,"1.5 M VO2+ in 3 M H2SO4, 298 K",Not Applicable,CZIF-8 effectively blocked vanadium ions while allowing proton transport.,,,,,,,,
CXMs,carbon dioxide,Yes,0.35â€?.75 Â± 0.05 nm,Pearl-like structures,MOF composite,Size exclusion at sub-nanometer scale,0.33 nm,Size exclusion at sub-nanometer scale,10.1016_j.jece.2023.109269.json,"25 Â°C, 2 bar",Not Applicable,CO2 permeability reached 398.9 Â± 12.1 Barrer,,,,,,,,
CXMs,methane,No,0.35â€?.75 Â± 0.05 nm,Pearl-like structures,MOF composite,Size exclusion at sub-nanometer scale,0.38 nm,Size exclusion at sub-nanometer scale,10.1016_j.jece.2023.109269.json,"25 Â°C, 2 bar",Not Applicable,CH4 permeability significantly reduced compared to CO2,,,,,,,,
CuxO NPs@ZIF-8,hydrogen peroxide,Yes,3.4 Ã… (aperture diameter of ZIF-8),Core-shell structure with CuxO NPs as core and ZIF-8 as shell,MOF composite,Size exclusion at sub-nanometer scale based on molecular size,Not Reported,Size exclusion at sub-nanometer scale,10.1021-acsami.6b06436_1747624121004602_yang2016.json,"0.10 M NaOH, room temperature",Not Applicable,H2O2 diffuses through the ZIF-8 shell to reach encapsulated CuxO NPs for electrocatalytic oxidation.,,,,,,,,
CuxO NPs@ZIF-8,ascorbic acid,No,3.4 Ã… (aperture diameter of ZIF-8),Core-shell structure with CuxO NPs as core and ZIF-8 as shell,MOF composite,Size exclusion at sub-nanometer scale based on molecular size,Not Reported,Size exclusion at sub-nanometer scale,10.1021-acsami.6b06436_1747624121004602_yang2016.json,"0.10 M NaOH, room temperature",Not Applicable,The aperture of ZIF-8 is too small to allow AA to pass through to the CuxO NPs surface.,,,,,,,,
CuxO NPs@ZIF-8,uric acid,No,3.4 Ã… (aperture diameter of ZIF-8),Core-shell structure with CuxO NPs as core and ZIF-8 as shell,MOF composite,Size exclusion at sub-nanometer scale based on molecular size,Not Reported,Size exclusion at sub-nanometer scale,10.1021-acsami.6b06436_1747624121004602_yang2016.json,"0.10 M NaOH, room temperature",Not Applicable,The aperture of ZIF-8 is too small to allow UA to pass through to the CuxO NPs surface.,,,,,,,,
CuxO NPs@ZIF-8,glucose,No,3.4 Ã… (aperture diameter of ZIF-8),Core-shell structure with CuxO NPs as core and ZIF-8 as shell,MOF composite,Size exclusion at sub-nanometer scale based on molecular size,Not Reported,Size exclusion at sub-nanometer scale,10.1021-acsami.6b06436_1747624121004602_yang2016.json,"0.10 M NaOH, room temperature",Not Applicable,Glucose does not interfere significantly due to size exclusion by the ZIF-8 shell.,,,,,,,,
CuxO NPs@ZIF-8,D-fructose,No,3.4 Ã… (aperture diameter of ZIF-8),Core-shell structure with CuxO NPs as core and ZIF-8 as shell,MOF composite,Size exclusion at sub-nanometer scale based on molecular size,Not Reported,Size exclusion at sub-nanometer scale,10.1021-acsami.6b06436_1747624121004602_yang2016.json,"0.10 M NaOH, room temperature",Not Applicable,D-fructose does not interfere significantly due to size exclusion by the ZIF-8 shell.,,,,,,,,
CuxO NPs@ZIF-8,sucrose,No,3.4 Ã… (aperture diameter of ZIF-8),Core-shell structure with CuxO NPs as core and ZIF-8 as shell,MOF composite,Size exclusion at sub-nanometer scale based on molecular size,Not Reported,Size exclusion at sub-nanometer scale,10.1021-acsami.6b06436_1747624121004602_yang2016.json,"0.10 M NaOH, room temperature",Not Applicable,Sucrose does not interfere significantly due to size exclusion by the ZIF-8 shell.,,,,,,,,
CuxO NPs@ZIF-8,Î±-lactose,No,3.4 Ã… (aperture diameter of ZIF-8),Core-shell structure with CuxO NPs as core and ZIF-8 as shell,MOF composite,Size exclusion at sub-nanometer scale based on molecular size,Not Reported,Size exclusion at sub-nanometer scale,10.1021-acsami.6b06436_1747624121004602_yang2016.json,"0.10 M NaOH, room temperature",Not Applicable,Î±-lactose does not interfere significantly due to size exclusion by the ZIF-8 shell.,,,,,,,,
CuxO NPs@ZIF-8,L-cysteine,No,3.4 Ã… (aperture diameter of ZIF-8),Core-shell structure with CuxO NPs as core and ZIF-8 as shell,MOF composite,Size exclusion at sub-nanometer scale based on molecular size,Not Reported,Size exclusion at sub-nanometer scale,10.1021-acsami.6b06436_1747624121004602_yang2016.json,"0.10 M NaOH, room temperature",Not Applicable,L-cysteine does not interfere significantly due to size exclusion by the ZIF-8 shell.,,,,,,,,
CuxO NPs@ZIF-8,dopamine,No,3.4 Ã… (aperture diameter of ZIF-8),Core-shell structure with CuxO NPs as core and ZIF-8 as shell,MOF composite,Size exclusion at sub-nanometer scale based on molecular size,Not Reported,Size exclusion at sub-nanometer scale,10.1021-acsami.6b06436_1747624121004602_yang2016.json,"0.10 M NaOH, room temperature",Not Applicable,Dopamine does not interfere significantly due to size exclusion by the ZIF-8 shell.,,,,,,,,
Cu-WO4-TPA,hexane,Yes,4.2 Ã— 3.1 Ã…Â²,Cage-like with confined channel,MOFs,Size exclusion at sub-nanometer scale,Not Reported,Thermodynamic separation,10.1002-sstr.202300302.json,"303 K, up to 20 kPa",Not Applicable,Separates linear and mono-branched isomers effectively.,,,,,,,,
Cu-WO4-TPA,"2,3-dimethylbutane",Yes,4.2 Ã— 3.1 Ã…Â²,Cage-like with confined channel,MOFs,Size exclusion at sub-nanometer scale,Not Reported,Thermodynamic separation,10.1002-sstr.202300302.json,"303 K, up to 20 kPa",Not Applicable,Adsorption capacity lower than linear and mono-branched isomers.,,,,,,,,
Cu-WO4-TPA,"2,2-dimethylbutane",Yes,4.2 Ã— 3.1 Ã…Â²,Cage-like with confined channel,MOFs,Size exclusion at sub-nanometer scale,Not Reported,Thermodynamic separation,10.1002-sstr.202300302.json,"303 K, up to 20 kPa",Not Applicable,Adsorption capacity lower than linear and mono-branched isomers.,,,,,,,,
Cu-Trz,carbon dioxide,Yes,"3.2 Ã… Ã— 3.3 Ã… (aperture size), Not Reported (PLD), Not Reported (LCD)",1D channels,MOFs,Three-dimensional restricted molecular-sieving based on length difference.,3.2 Ã… Ã— 3.3 Ã… Ã— 5.4 Ã…,Kinetic sieving,10.1016_j.scib.2023.09.008.json,"298 K, 1 bar",Not Applicable,CO2 can pass through the twisted pore aperture with an energy barrier of 34.8 kJ molâˆ?.,,,,,,,,
Cu-Trz,acetylene,No,"3.2 Ã… Ã— 3.3 Ã… (aperture size), Not Reported (PLD), Not Reported (LCD)",1D channels,MOFs,Three-dimensional restricted molecular-sieving based on length difference.,3.3 Ã… Ã— 3.3 Ã… Ã— 5.7 Ã…,Size exclusion,10.1016_j.scib.2023.09.008.json,"298 K, 1 bar",Not Applicable,C2H2 diffusion is kinetically forbidden with an energy barrier of 117.1 kJ molâˆ?.,,,,,,,,
Cu-Tria,water,Yes,Not Reported,3D supermicroporous channels,MOFs,Size exclusion effect for ethanol and excellent water affinity,2.641 Ã… (dynamic diameter),Chemical and physical adsorption,10.1021-acssuschemeng.0c08256_1747623695953629_wang2021.json,"298 K, P/P0 = 0.05âˆ?.1",Not Applicable,Water forms coordination bonds with Cu2+ open metal sites and subsequent water molecules form multiple hydrogen bonds.,,,,,,,,
Cu-Tria,ethanol,No,Not Reported,3D supermicroporous channels,MOFs,Size exclusion effect for ethanol and excellent water affinity,4.530 Ã… (dynamic diameter),Size exclusion,10.1021-acssuschemeng.0c08256_1747623695953629_wang2021.json,"298 K, P/P0 = 0.05âˆ?.1",Not Applicable,Ethanol cannot enter the pore structure due to size exclusion effect by narrow windows.,,,,,,,,
Cu-Tria,carbon dioxide,Yes,Not Reported,3D supermicroporous channels,MOFs,Size exclusion effect for ethanol and excellent water affinity,3.3 Ã… (dynamic diameter),Size-dependent adsorption,10.1021-acssuschemeng.0c08256_1747623695953629_wang2021.json,"196 K, 1 bar",Not Applicable,Good CO2 uptake of 61.08 cm3 gâˆ? at 1 bar.,,,,,,,,
Cu-Tria,nitrogen,No,Not Reported,3D supermicroporous channels,MOFs,Size exclusion effect for ethanol and excellent water affinity,3.64 Ã… (dynamic diameter),Size exclusion,10.1021-acssuschemeng.0c08256_1747623695953629_wang2021.json,77 K,Not Applicable,Negligible N2 uptake.,,,,,,,,
Cu-Tria,ethylene,No,Not Reported,3D supermicroporous channels,MOFs,Size exclusion effect for ethanol and excellent water affinity,4.163 Ã… (dynamic diameter),Size exclusion,10.1021-acssuschemeng.0c08256_1747623695953629_wang2021.json,273 K,Not Applicable,Negligible C2H4 uptake.,,,,,,,,
Cu-Tria,propylene,No,Not Reported,3D supermicroporous channels,MOFs,Size exclusion effect for ethanol and excellent water affinity,4.678 Ã… (dynamic diameter),Size exclusion,10.1021-acssuschemeng.0c08256_1747623695953629_wang2021.json,273 K,Not Applicable,Negligible C3H6 uptake.,,,,,,,,
Cu-THQ,cadmium,No,1.1 nm,2D channels,MOF membrane,Size exclusion at sub-nanometer scale,Not Reported,Size exclusion at sub-nanometer scale,s41598-024-84308-0.json,"20 to 100 MPa, 300 K",Not Applicable,Nearly 100% rejection rate observed.,,,,,,,,
Cu-THQ,copper,No,1.1 nm,2D channels,MOF membrane,Size exclusion at sub-nanometer scale,Not Reported,Size exclusion at sub-nanometer scale,s41598-024-84308-0.json,"20 to 100 MPa, 300 K",Not Applicable,Nearly 100% rejection rate observed.,,,,,,,,
Cu-THQ,mercury,No,1.1 nm,2D channels,MOF membrane,Size exclusion at sub-nanometer scale,Not Reported,Size exclusion at sub-nanometer scale,s41598-024-84308-0.json,"20 to 100 MPa, 300 K",Not Applicable,Nearly 100% rejection rate observed.,,,,,,,,
Cu-THQ,lead,No,1.1 nm,2D channels,MOF membrane,Size exclusion at sub-nanometer scale,Not Reported,Size exclusion at sub-nanometer scale,s41598-024-84308-0.json,"20 to 100 MPa, 300 K",Not Applicable,Nearly 100% rejection rate observed.,,,,,,,,
Cu-TCPP-on-Cu-HHTP,benzene,Yes,Not Reported,1D channels (perpendicular to the substrate),MOF composite,Selective suppression of NH3 permeation due to strong interaction with Cu2+ in Cu-TCPP,Not Reported,Size exclusion at sub-nanometer scale,10.1002-anie.201907772_1747624499967889_10.1002@anie.201907772.json,"Room temperature, gas sensing experiment",Not Applicable,Enhanced response to benzene compared to NH3,,,,,,,,
Cu-TCPP-on-Cu-HHTP,ammonia,Conditional (see Additional Info),Not Reported,1D channels (perpendicular to the substrate),MOF composite,Selective suppression of NH3 permeation due to strong interaction with Cu2+ in Cu-TCPP,Not Reported,Kinetic sieving based on interaction strength with Cu2+,10.1002-anie.201907772_1747624499967889_10.1002@anie.201907772.json,"Room temperature, gas sensing experiment",Not Applicable,Suppressed permeation through Cu-TCPP layer due to stronger interaction with Cu2+,,,,,,,,
Cu-TCPP-DA,basic orange 2,No,1.3 nm,2D nanosheets,MOF membrane,Size exclusion based on intrinsic pore size of 1.3 nm,Not Reported,Size exclusion,d2nr05229f.json,"20 mg L^-1 dye solution, gravity-driven filtration",Not Applicable,Rejection rate >98%,,,,,,,,
Cu-TCPP-DA,isatin,Yes,1.3 nm,2D nanosheets,MOF membrane,Size exclusion based on intrinsic pore size of 1.3 nm,Not Reported,Size exclusion,d2nr05229f.json,"20 mg L^-1 dye solution, gravity-driven filtration",Not Applicable,"Molecular weight 147 Da, not effectively rejected",,,,,,,,
Cu-TCPP-DA,eriochrome black T,No,1.3 nm,2D nanosheets,MOF membrane,Size exclusion based on intrinsic pore size of 1.3 nm,Not Reported,Size exclusion,d2nr05229f.json,"20 mg L^-1 dye solution, gravity-driven filtration",Not Applicable,Rejection rate >98%,,,,,,,,
Cu-TCPP-DA,Congo red,No,1.3 nm,2D nanosheets,MOF membrane,Size exclusion based on intrinsic pore size of 1.3 nm,Not Reported,Size exclusion,d2nr05229f.json,"20 mg L^-1 dye solution, gravity-driven filtration",Not Applicable,Rejection rate >98%,,,,,,,,
