Repository: MontageBai/Data-driven-discovery-of-metal-organic-frameworks-for-sieving-separation-of-C5-quinary-mixture-

File: AdsorptionInformationCard/After Process JSON.csv (part 37 of 46)
Materials Name,Molecule Name,Can Pass SievingPore Size,Structure Type,Material Category,Sieving Mechanism,Molecular Size,Mechanism,File Name,Test Conditions,Threshold Pressure,Additional Info,,,,,,,,,
Cu-TCPP-DA,sodium chloride,Yes,1.3 nm,2D nanosheets,MOF membrane,Size exclusion based on intrinsic pore size of 1.3 nm,Not Reported,Size exclusion,d2nr05229f.json,"Mixed salt-dye solutions, gravity-driven filtration",Not Applicable,Rejection <10%,,,,,,,,
Cu-TCPP-DA,sodium sulphate,Yes,1.3 nm,2D nanosheets,MOF membrane,Size exclusion based on intrinsic pore size of 1.3 nm,Not Reported,Size exclusion,d2nr05229f.json,"Mixed salt-dye solutions, gravity-driven filtration",Not Applicable,Rejection <10%,,,,,,,,
Cu-TCPP-DA,magnesium chloride,Yes,1.3 nm,2D nanosheets,MOF membrane,Size exclusion based on intrinsic pore size of 1.3 nm,Not Reported,Size exclusion,d2nr05229f.json,"Mixed salt-dye solutions, gravity-driven filtration",Not Applicable,Rejection <10%,,,,,,,,
Cu-TCPP-DA,magnesium sulphate,Yes,1.3 nm,2D nanosheets,MOF membrane,Size exclusion based on intrinsic pore size of 1.3 nm,Not Reported,Size exclusion,d2nr05229f.json,"Mixed salt-dye solutions, gravity-driven filtration",Not Applicable,Rejection <10%,,,,,,,,
Cu-TCPP/Cu-HHTP,ammonia,No,Not Reported,Not Reported,MOF composite,Size exclusion at sub-nanometer scale,0.33 nm,Size exclusion at sub-nanometer scale,10.1021-acssensors.3c00362.json,Room temperature,Not Applicable,"The Cu-TCPP layer selectively captured ammonia molecules while allowing benzene to pass through, leading to enhanced selectivity toward benzene over NH3.",,,,,,,,
Cu-TCPP/Cu-HHTP,benzene,Yes,Not Reported,Not Reported,MOF composite,Size exclusion at sub-nanometer scale,0.585 nm,Size exclusion at sub-nanometer scale,10.1021-acssensors.3c00362.json,Room temperature,Not Applicable,"The Cu-TCPP layer selectively captured ammonia molecules while allowing benzene to pass through, leading to successful detection of benzene with enhanced selectivity.",,,,,,,,
Cu-TCPP MOF nanosheets,sulfate ion,No,"1.2 nm (in-plane pores), 0.98 nm (interlayer spacing)",2D lamellar structure,MOF membrane,Size exclusion at sub-nanometer scale combined with electrostatic effects,Not Reported,Size exclusion and electrostatic repulsion,10.1021-acs.est.3c03120.json,"4 bar, room temperature",Not Applicable,Rejection rate for SO4^2- in actual seawater: 95.3%,,,,,,,,
Cu-TCPP MOF nanosheets,chloride ion,Yes,"1.2 nm (in-plane pores), 0.98 nm (interlayer spacing)",2D lamellar structure,MOF membrane,Size exclusion at sub-nanometer scale combined with electrostatic effects,Not Reported,Size exclusion and reduced electrostatic repulsion,10.1021-acs.est.3c03120.json,"4 bar, room temperature",Not Applicable,Rejection rate for Cl-: 18.3% in NaCl solution,,,,,,,,
Cu-TCPP MOF nanosheets,magnesium ion,Conditional (see Additional Info),"1.2 nm (in-plane pores), 0.98 nm (interlayer spacing)",2D lamellar structure,MOF membrane,Size exclusion at sub-nanometer scale combined with electrostatic effects,Not Reported,Size exclusion and partial electrostatic repulsion,10.1021-acs.est.3c03120.json,"4 bar, room temperature",Not Applicable,Rejection rate for Mg2+: 53.7% in actual seawater,,,,,,,,
Cu-TCPP MOF nanosheets,calcium ion,Conditional (see Additional Info),"1.2 nm (in-plane pores), 0.98 nm (interlayer spacing)",2D lamellar structure,MOF membrane,Size exclusion at sub-nanometer scale combined with electrostatic effects,Not Reported,Size exclusion and partial electrostatic repulsion,10.1021-acs.est.3c03120.json,"4 bar, room temperature",Not Applicable,Rejection rate for Ca2+: 40.3% in actual seawater,,,,,,,,
Cu-TCPP MOF membrane,potassium ion,Conditional (see Additional Info),0.45 nm (interlayer distance),2D laminar structure with layered channels,MOF membrane,Photothermal effect-induced water vaporization and bubble formation in nanochannels,"0.26 nm (bare diameter), 0.66 nm (hydration diameter)",Photothermal vaporization blocking,10.1002-anie.202302997.json,"Visible light irradiation (420 nm, 120 mW/cmÂ²), KCl electrolyte solution",Not Applicable,Ions can pass through under dark conditions but are blocked upon light-induced photothermal vaporization.,,,,,,,,
Cu-TCPP,methylene blue,No,"1.21 nm (BET), 1.34 nm (interlayer spacing)",2D nanosheets with regular vertical nanopores and interlayer channels,MOF membrane,Size exclusion at sub-nanometer scale,1.25Ã—0.51 nm,Size exclusion,10.1016-j.memsci.2021.119812_1747624663899967_S0376738821007560.json,"Room temperature, hydrated membrane",Not Applicable,Rejection rate ~99.7%,,,,,,,,
Cu-TCPP,Congo red,No,"1.21 nm (BET), 1.34 nm (interlayer spacing)",2D nanosheets with regular vertical nanopores and interlayer channels,MOF membrane,Size exclusion at sub-nanometer scale,2.56Ã—0.73 nm,Size exclusion,10.1016-j.memsci.2021.119812_1747624663899967_S0376738821007560.json,"Room temperature, hydrated membrane",Not Applicable,Rejection rate ~99.8%,,,,,,,,
Cu-TCPP,chrome black T,No,"1.21 nm (BET), 1.34 nm (interlayer spacing)",2D nanosheets with regular vertical nanopores and interlayer channels,MOF membrane,Size exclusion at sub-nanometer scale,1.55Ã—0.88 nm,Size exclusion,10.1016-j.memsci.2021.119812_1747624663899967_S0376738821007560.json,"Room temperature, hydrated membrane",Not Applicable,Rejection rate ~93.3%,,,,,,,,
Cu-TCPP,crystal violet,No,"1.21 nm (BET), 1.34 nm (interlayer spacing)",2D nanosheets with regular vertical nanopores and interlayer channels,MOF membrane,Size exclusion at sub-nanometer scale,1.30Ã—1.30 nm,Size exclusion,10.1016-j.memsci.2021.119812_1747624663899967_S0376738821007560.json,"Room temperature, hydrated membrane",Not Applicable,Rejection rate ~90.1%,,,,,,,,
Cu-TCPP,rhodamine B,Yes,"1.21 nm (BET), 1.34 nm (interlayer spacing)",2D nanosheets with regular vertical nanopores and interlayer channels,MOF membrane,Size exclusion at sub-nanometer scale,1.20Ã—1.13 nm,Electrostatic interaction,10.1016-j.memsci.2021.119812_1747624663899967_S0376738821007560.json,"Room temperature, hydrated membrane",Not Applicable,Rejection rate ~7.9%,,,,,,,,
Cu-TCPP,sodium chloride,Yes,"1.21 nm (BET), 1.34 nm (interlayer spacing)",2D nanosheets with regular vertical nanopores and interlayer channels,MOF membrane,Size exclusion at sub-nanometer scale,Not Reported,Electrostatic repulsion,10.1016-j.memsci.2021.119812_1747624663899967_S0376738821007560.json,"Room temperature, hydrated membrane",Not Applicable,Rejection rate ~0.2%,,,,,,,,
Cu-TCPP,magnesium chloride,Yes,"1.21 nm (BET), 1.34 nm (interlayer spacing)",2D nanosheets with regular vertical nanopores and interlayer channels,MOF membrane,Size exclusion at sub-nanometer scale,Not Reported,Electrostatic repulsion,10.1016-j.memsci.2021.119812_1747624663899967_S0376738821007560.json,"Room temperature, hydrated membrane",Not Applicable,Rejection rate ~0.8%,,,,,,,,
Cu-TCPP,sodium sulfate,Yes,"1.21 nm (BET), 1.34 nm (interlayer spacing)",2D nanosheets with regular vertical nanopores and interlayer channels,MOF membrane,Size exclusion at sub-nanometer scale,Not Reported,Electrostatic repulsion,10.1016-j.memsci.2021.119812_1747624663899967_S0376738821007560.json,"Room temperature, hydrated membrane",Not Applicable,Rejection rate ~2.1%,,,,,,,,
Cu-TCPP,magnesium sulfate,Yes,"1.21 nm (BET), 1.34 nm (interlayer spacing)",2D nanosheets with regular vertical nanopores and interlayer channels,MOF membrane,Size exclusion at sub-nanometer scale,Not Reported,Electrostatic repulsion,10.1016-j.memsci.2021.119812_1747624663899967_S0376738821007560.json,"Room temperature, hydrated membrane",Not Applicable,Rejection rate ~1.8%,,,,,,,,
CUPMOF-5,carbon dioxide,Yes,3.4 Ã…,3D cages,MOFs,Size exclusion at sub-nanometer scale,3.3 Ã…,Size exclusion at sub-nanometer scale,10.1002-anie.202407840.json,"298 K, 100 kPa",Not Applicable,Strong binding interaction via HÂ·Â·Â·C=O hydrogen bonds.,,,,,,,,
CUPMOF-5,xenon,No,3.4 Ã…,3D cages,MOFs,Size exclusion at sub-nanometer scale,4.04 Ã…,Size exclusion at sub-nanometer scale,10.1002-anie.202407840.json,"298 K, 100 kPa",Not Applicable,Completely blocked by the narrow throat apertures.,,,,,,,,
CUPMOF-5,oxygen,No,3.4 Ã…,3D cages,MOFs,Size exclusion at sub-nanometer scale,3.46 Ã…,Size exclusion at sub-nanometer scale,10.1002-anie.202407840.json,"298 K, 100 kPa",Not Applicable,Completely blocked by the narrow throat apertures.,,,,,,,,
CUPMOF-5,nitrogen,No,3.4 Ã…,3D cages,MOFs,Size exclusion at sub-nanometer scale,3.64 Ã…,Size exclusion at sub-nanometer scale,10.1002-anie.202407840.json,"298 K, 100 kPa",Not Applicable,Completely blocked by the narrow throat apertures.,,,,,,,,
CuNCs@MOF-5,tetracycline,Yes,Not Reported,Not Reported,MOF composite,Size exclusion at sub-nanometer scale,Not Reported,Size exclusion,10.1021-acssensors.3c01620.json,"Room temperature, no pretreatment for milk samples",Not Applicable,Detection achieved via fluorescence change from red to green due to interaction with Zn(II).,,,,,,,,
Cu-MoO4-TPA,hexane,Yes,3.8 Ã— 2.4 Ã…Â²,Cage-like with confined channel,MOFs,Size exclusion at sub-nanometer scale,Not Reported,Thermodynamic separation,10.1002-sstr.202300302.json,"303 K, up to 20 kPa",Not Applicable,Strongest thermodynamic separation among the three materials.,,,,,,,,
Cu-MoO4-TPA,"2,3-dimethylbutane",No,3.8 Ã— 2.4 Ã…Â²,Cage-like with confined channel,MOFs,Size exclusion at sub-nanometer scale,Not Reported,Molecular sieving,10.1002-sstr.202300302.json,"303 K, up to 20 kPa",Not Applicable,Unable to penetrate pores due to most restricted aperture.,,,,,,,,
Cu-MoO4-TPA,"2,2-dimethylbutane",No,3.8 Ã— 2.4 Ã…Â²,Cage-like with confined channel,MOFs,Size exclusion at sub-nanometer scale,Not Reported,Molecular sieving,10.1002-sstr.202300302.json,"303 K, up to 20 kPa",Not Applicable,Unable to penetrate pores due to most restricted aperture.,,,,,,,,
Cu-MOF/graphene composite,hydrogen peroxide,Yes,Not Reported,Cross-linked sheets with macropores,MOF composite,Size exclusion at sub-nanometer scale,Not Reported,Size exclusion (molecular sieving),10.1016-j.talanta.2018.05.078_1747623590135533_zhou2018.json,"0.1 mol L^-1 N2-saturated PBS (pH 7.0), -0.4 V vs. Ag/AgCl",Not Applicable,The selectivity is due to the size exclusion provided by Cu-MOFs; H2O2 can be adsorbed while larger species such as UA and glucose cannot.,,,,,,,,
Cu-MMOM,hydrogen,Temperature-dependent,"4.7 Ã… (cages), 3.3 Ã… (windows)",Cage-like connected by windows,MOFs,Size exclusion based on quantum effective pore size,Not Reported,Quantum sieving,10.1021-ie2006802_1747624043506229_liu2012.json,"40 K, 77 K",Not Applicable,Higher adsorption in windows at 40 K; higher adsorption in cages at 77 K.,,,,,,,,
Cu-MMOM,deuterium,Temperature-dependent,"4.7 Ã… (cages), 3.3 Ã… (windows)",Cage-like connected by windows,MOFs,Size exclusion based on quantum effective pore size,Not Reported,Quantum sieving,10.1021-ie2006802_1747624043506229_liu2012.json,"40 K, 77 K",Not Applicable,Preferentially adsorbed over hydrogen.,,,,,,,,
CUK-1,oxygen,Yes,"11.148 Ã… (wall-to-wall distance), 14.334 Ã… (corner-to-corner distance)",Microporous framework,MOFs,Molecular sieving based on pore size and gas molecule dimensions.,3.467 Ã…,Size-selective adsorption,10.1021-acs.cgd.7b00287_1747624348843920_wang2017.json,77 K,Not Applicable,Preferentially adsorbs O2 over N2.,,,,,,,,
CUK-1,nitrogen,No,"11.148 Ã… (wall-to-wall distance), 14.334 Ã… (corner-to-corner distance)",Microporous framework,MOFs,Molecular sieving based on pore size and gas molecule dimensions.,3.64 Ã…,Size exclusion,10.1021-acs.cgd.7b00287_1747624348843920_wang2017.json,77 K,Not Applicable,Excludes N2 under cryogenic conditions.,,,,,,,,
CuI@UiO-66-COOH,ethylene,Yes,Not Reported,3D fcu-topology frameworks,MOFs,Size exclusion at sub-nanometer scale,4.1 Ã…,Ï€-complexation with Cu(I) ions,10.1002-advs.201901918_1747625683964651_10.1002@advs.201901918.json,"298 K, 1 bar",Not Applicable,Enhanced uptake due to Ï€-complexation.,,,,,,,,
CuI@UiO-66-COOH,ethane,Conditional (see Additional Info),Not Reported,3D fcu-topology frameworks,MOFs,Size exclusion at sub-nanometer scale,4.4 Ã…,Size-sieving effect,10.1002-advs.201901918_1747625683964651_10.1002@advs.201901918.json,"298 K, 1 bar",Not Applicable,Reduced uptake compared to non-metalated UiO-66-COOH.,,,,,,,,
CuI@UiO-66-(COOH)2,ethylene,Yes,4.1 Ã…,3D fcu-topology frameworks,MOFs,Size exclusion at sub-nanometer scale,4.1 Ã…,Ï€-complexation with Cu(I) ions,10.1002-advs.201901918_1747625683964651_10.1002@advs.201901918.json,"298 K, 1 bar",Not Applicable,Strong affinity due to Ï€-complexation.,,,,,,,,
CuI@UiO-66-(COOH)2,ethane,No,4.1 Ã…,3D fcu-topology frameworks,MOFs,Size exclusion at sub-nanometer scale,4.4 Ã…,Size-sieving effect,10.1002-advs.201901918_1747625683964651_10.1002@advs.201901918.json,"298 K, 1 bar",Not Applicable,Reduced uptake due to size-sieving effect.,,,,,,,,
CuHHTP,nitrogen dioxide,Yes,Not Reported,Not Reported,MOF membrane,Not Reported,Not Reported,Not Reported,10.1002-smll.202407021.json,Not Reported,Not Applicable,"After modification with Pd or Pt nanoparticles, CuHHTP showed enhanced sensing performance with responses of 62.11% for Pd@CuHHTP and 57.38% for Pt@CuHHTP to 5 ppm NO2 compared to 29.95% for unmodified CuHHTP.",,,,,,,,
Cu-F-pymo,carbon dioxide,Yes,"3.3 Ã… (pore A), 3.2 Ã… (pore B)",3D framework with zeolitic GIS topology,MOFs,Suppression of acetylene adsorption due to blockage of preferential sites by residual water molecules.,3.2 Ã— 3.3 Ã— 5.4 Ã…Â³,Preferential adsorption in pore B,10.1002-adma.202105880.json,"298 K, 1 bar",Not Applicable,Residual water molecules do not block CO2 adsorption.,,,,,,,,
Cu-F-pymo,acetylene,No,"3.3 Ã… (pore A), 3.2 Ã… (pore B)",3D framework with zeolitic GIS topology,MOFs,Suppression of acetylene adsorption due to blockage of preferential sites by residual water molecules.,3.3 Ã— 3.3 Ã— 5.7 Ã…Â³,Blocked by residual water molecules in pore A,10.1002-adma.202105880.json,"298 K, 1 bar",Not Applicable,"Preferential sites for acetylene are occupied by water, suppressing its adsorption.",,,,,,,,
Cu-F-pymo,carbon dioxide,Yes,3.3 Ã…,1D channels,MOFs,Size exclusion at sub-nanometer scale,3.30 nm,Size exclusion,10.1016_j.cej.2022.137101.json,"298 K, 1 bar",Not Applicable,Preferential binding sites with electrostatic and hydrogen-bonding interactions.,,,,,,,,
Cu-F-pymo,nitrogen,No,3.3 Ã…,1D channels,MOFs,Size exclusion at sub-nanometer scale,3.64 nm,Size exclusion,10.1016_j.cej.2022.137101.json,"298 K, 1 bar",Not Applicable,Negligible adsorption uptake due to pore size restriction.,,,,,,,,
Cu-F-pymo,methane,No,3.3 Ã…,1D channels,MOFs,Size exclusion at sub-nanometer scale,3.76 nm,Size exclusion,10.1016_j.cej.2022.137101.json,"298 K, 1 bar",Not Applicable,Blocked diffusion due to ultrasmall pore aperture.,,,,,,,,
CuDTTA,carbon dioxide,Yes,"3.2 Ã— 12.5 Ã…2 (rhombic), 3.2 Ã— 3.9 Ã…2 (elliptical), 2.2 Ã— 4.8 Ã…2 (rhombic)",3D framework with multiple one-dimensional channels,MOFs,Synergistic effect of size sieving and abundant functional sites,3.3 Ã…,Size exclusion at sub-nanometer scale,10.1021-acs.inorgchem.1c01370_1747626099480813_wu2021.json,"273 K and 298 K, up to 1 bar",Not Applicable,Qst value: 31âˆ?6 kJ molâˆ?,,,,,,,,
CuDTTA,methane,No,"3.2 Ã— 12.5 Ã…2 (rhombic), 3.2 Ã— 3.9 Ã…2 (elliptical), 2.2 Ã— 4.8 Ã…2 (rhombic)",3D framework with multiple one-dimensional channels,MOFs,Synergistic effect of size sieving and abundant functional sites,3.8 Ã…,Size exclusion at sub-nanometer scale,10.1021-acs.inorgchem.1c01370_1747626099480813_wu2021.json,"273 K and 298 K, up to 1 bar",Not Applicable,Qst value: 13âˆ?8 kJ molâˆ?,,,,,,,,
CuDTTA,acetylene,Yes,"3.2 Ã— 12.5 Ã…2 (rhombic), 3.2 Ã— 3.9 Ã…2 (elliptical), 2.2 Ã— 4.8 Ã…2 (rhombic)",3D framework with multiple one-dimensional channels,MOFs,Synergistic effect of size sieving and abundant functional sites,3.3 Ã…,Size exclusion at sub-nanometer scale,10.1021-acs.inorgchem.1c01370_1747626099480813_wu2021.json,"273 K and 298 K, up to 1 bar",Not Applicable,Qst value: 39âˆ?8 kJ molâˆ?,,,,,,,,
CuDTTA,ethylene,Conditional (see Additional Info),"3.2 Ã— 12.5 Ã…2 (rhombic), 3.2 Ã— 3.9 Ã…2 (elliptical), 2.2 Ã— 4.8 Ã…2 (rhombic)",3D framework with multiple one-dimensional channels,MOFs,Synergistic effect of size sieving and abundant functional sites,4.2 Ã…,Size exclusion at sub-nanometer scale,10.1021-acs.inorgchem.1c01370_1747626099480813_wu2021.json,"273 K and 298 K, up to 1 bar",Not Applicable,Qst value: Not Reported,,,,,,,,
CuDTTA,ethane,Conditional (see Additional Info),"3.2 Ã— 12.5 Ã…2 (rhombic), 3.2 Ã— 3.9 Ã…2 (elliptical), 2.2 Ã— 4.8 Ã…2 (rhombic)",3D framework with multiple one-dimensional channels,MOFs,Synergistic effect of size sieving and abundant functional sites,4.4 Ã…,Size exclusion at sub-nanometer scale,10.1021-acs.inorgchem.1c01370_1747626099480813_wu2021.json,"273 K and 298 K, up to 1 bar",Not Applicable,Qst value: Not Reported,,,,,,,,
cucurbit[8]uril (CB[8]),large hydrocarbons C8-C14,Yes,Not Reported,Rigid and spherical cavities,Other,Size exclusion at sub-nanometer scale coupled with shape selectivity,Not Reported,Shape- and size-selective binding,s41893-025-01563-3.json,Strong acidic conditions (4 M HCl),Not Applicable,Demonstrates separation capabilities for large hydrocarbons.,,,,,,,,
cucurbit[7]uril (CB[7]),cyclohexane,Yes,Not Reported,Rigid and spherical cavities,Other,Size exclusion at sub-nanometer scale coupled with shape selectivity,Not Reported,Shape- and size-selective binding,s41893-025-01563-3.json,"Ambient conditions, pH 1-14, high salinity",Not Applicable,Binding constant: 2.5 Ã— 10^9 M^-1; Achieves >99% purity in industrial mixtures.,,,,,,,,
cucurbit[7]uril (CB[7]),methylcyclohexane,Yes,Not Reported,Rigid and spherical cavities,Other,Size exclusion at sub-nanometer scale coupled with shape selectivity,Not Reported,Shape- and size-selective binding,s41893-025-01563-3.json,"Ambient conditions, pH 1-14, high salinity",Not Applicable,Selectively separated with CB[7].,,,,,,,,
cucurbit[7]uril (CB[7]),methylcyclopentane,Yes,Not Reported,Rigid and spherical cavities,Other,Size exclusion at sub-nanometer scale coupled with shape selectivity,Not Reported,Shape- and size-selective binding,s41893-025-01563-3.json,"Ambient conditions, pH 1-14, high salinity",Not Applicable,Selectively separated with CB[7].,,,,,,,,
cucurbit[7]uril (CB[7]),benzene,No,Not Reported,Rigid and spherical cavities,Other,Size exclusion at sub-nanometer scale coupled with shape selectivity,Not Reported,Size exclusion due to oblate shape,s41893-025-01563-3.json,Ambient conditions,Not Applicable,Excluded based on shape mismatch with CB[7] cavity.,,,,,,,,
cucurbit[7]uril (CB[7]),n-hexane,No,Not Reported,Rigid and spherical cavities,Other,Size exclusion at sub-nanometer scale coupled with shape selectivity,Not Reported,Size exclusion due to linear structure,s41893-025-01563-3.json,Ambient conditions,Not Applicable,Excluded based on poor fit within CB[7] cavity.,,,,,,,,
cucurbit[7]uril (CB[7]),n-heptane,No,Not Reported,Rigid and spherical cavities,Other,Size exclusion at sub-nanometer scale coupled with shape selectivity,Not Reported,Size exclusion due to linear structure,s41893-025-01563-3.json,Ambient conditions,Not Applicable,Excluded based on poor fit within CB[7] cavity.,,,,,,,,
cucurbit[7]uril (CB[7]),toluene,No,Not Reported,Rigid and spherical cavities,Other,Size exclusion at sub-nanometer scale coupled with shape selectivity,Not Reported,Size exclusion due to oblate shape,s41893-025-01563-3.json,Ambient conditions,Not Applicable,Excluded based on shape mismatch with CB[7] cavity.,,,,,,,,
cucurbit[6]uril (CB[6]),n-butane,Yes,Not Reported,Rigid and spherical cavities,Other,Size exclusion at sub-nanometer scale coupled with shape selectivity,Not Reported,Shape- and size-selective binding,s41893-025-01563-3.json,Strong acidic conditions (4 M HCl),Not Applicable,High selectivity observed under strong acidic conditions.,,,,,,,,
Cu-CrO4-TPA,hexane,Yes,4.1 Ã— 2.6 Ã…Â²,Cage-like with confined channel,MOFs,Size exclusion at sub-nanometer scale,Not Reported,Thermodynamic separation,10.1002-sstr.202300302.json,"303 K, up to 20 kPa",Not Applicable,Separates linear and mono-branched isomers effectively.,,,,,,,,
Cu-CrO4-TPA,"2,3-dimethylbutane",Conditional (see Additional Info),4.1 Ã— 2.6 Ã…Â²,Cage-like with confined channel,MOFs,Size exclusion at sub-nanometer scale,Not Reported,Combined thermodynamic-kinetic mechanism,10.1002-sstr.202300302.json,"303 K, up to 20 kPa",Not Applicable,Diffusion partially hindered due to smaller aperture compared to Cu-WO4-TPA.,,,,,,,,
Cu-CrO4-TPA,"2,2-dimethylbutane",Conditional (see Additional Info),4.1 Ã— 2.6 Ã…Â²,Cage-like with confined channel,MOFs,Size exclusion at sub-nanometer scale,Not Reported,Combined thermodynamic-kinetic mechanism,10.1002-sstr.202300302.json,"303 K, up to 20 kPa",Not Applicable,Diffusion partially hindered due to smaller aperture compared to Cu-WO4-TPA.,,,,,,,,
Cu-BTT,hydrogen,Yes,1.2 nm,3D cages,MOFs,Chemical affinity quantum sieving based on differences in zero-point energy,Not Reported,Chemical affinity quantum sieving,10.1021-acs.inorgchem.4c05095.json,"77 K, 1 bar",Not Applicable,Adsorption capacity: 266 cmÂ³/g,,,,,,,,
Cu-BTT,deuterium,Conditional (see Additional Info),1.2 nm,3D cages,MOFs,Chemical affinity quantum sieving based on differences in zero-point energy,Not Reported,Chemical affinity quantum sieving,10.1021-acs.inorgchem.4c05095.json,"77 K, 1 bar",Not Applicable,Adsorption capacity: 288 cmÂ³/g; Preferential adsorption over hydrogen due to lower zero-point energy,,,,,,,,
CuBTC/rGO,hydrogen,Yes,"Not Reported (CuBTC), Not Reported (rGO)",Layered structure with uniform nanochannels,MOF composite,Size exclusion at sub-nanometer scale,0.289 nm,Size exclusion,10.1039-c6ta09362k_1747624127990203_zhang2016.json,Not Reported,Not Applicable,"H2 permeability: 21,112 barrer",,,,,,,,
CuBTC/rGO,carbon dioxide,Yes,"Not Reported (CuBTC), Not Reported (rGO)",Layered structure with uniform nanochannels,MOF composite,Size exclusion at sub-nanometer scale,0.33 nm,Size exclusion,10.1039-c6ta09362k_1747624127990203_zhang2016.json,Not Reported,Not Applicable,Lower selectivity due to larger pore size of CuBTC.,,,,,,,,
CuBTC/MIL-100,hydrogen,Yes,3.5 Ã… (triangular shaped window in {111} facets),Composite structure with CuBTC and MIL-100,MOF membrane,Size exclusion at sub-nanometer scale due to triangular shaped windows in {111} facets.,0.289 nm,Kinetic sieving,10.1038-ncomms11315_1747624446932745_li2016.json,"298 K, 1 bar",Not Applicable,Highest H2 permeance among tested gases.,,,,,,,,
CuBTC/MIL-100,carbon dioxide,Conditional (see Additional Info),3.5 Ã… (triangular shaped window in {111} facets),Composite structure with CuBTC and MIL-100,MOF membrane,Size exclusion at sub-nanometer scale due to triangular shaped windows in {111} facets.,0.33 nm,Size exclusion at sub-nanometer scale,10.1038-ncomms11315_1747624446932745_li2016.json,"298 K, 1 bar",Not Applicable,H2/CO2 selectivity reaches 89 at 85 Â°C.,,,,,,,,
CuBTC/MIL-100,oxygen,Conditional (see Additional Info),3.5 Ã… (triangular shaped window in {111} facets),Composite structure with CuBTC and MIL-100,MOF membrane,Size exclusion at sub-nanometer scale due to triangular shaped windows in {111} facets.,0.346 nm,Size exclusion at sub-nanometer scale,10.1038-ncomms11315_1747624446932745_li2016.json,"298 K, 1 bar",Not Applicable,H2/O2 selectivity reaches 171.,,,,,,,,
CuBTC/MIL-100,nitrogen,Conditional (see Additional Info),3.5 Ã… (triangular shaped window in {111} facets),Composite structure with CuBTC and MIL-100,MOF membrane,Size exclusion at sub-nanometer scale due to triangular shaped windows in {111} facets.,0.364 nm,Size exclusion at sub-nanometer scale,10.1038-ncomms11315_1747624446932745_li2016.json,"298 K, 1 bar",Not Applicable,H2/N2 selectivity reaches 241.,,,,,,,,
CuBTC/MIL-100,methane,No,3.5 Ã… (triangular shaped window in {111} facets),Composite structure with CuBTC and MIL-100,MOF membrane,Size exclusion at sub-nanometer scale due to triangular shaped windows in {111} facets.,0.38 nm,Size exclusion at sub-nanometer scale,10.1038-ncomms11315_1747624446932745_li2016.json,"298 K, 1 bar",Not Applicable,H2/CH4 selectivity reaches 336.,,,,,,,,
CuBTC/Celgard,ferrocene,No,0.9 nm (aperture size),3D channels,MOF composite,Size exclusion at sub-nanometer scale,â‰?.7 nm (diameter),Size exclusion at sub-nanometer scale,10.1002-aenm.201802533_1747623917284808_peng2018.json,"2â€? V, 4 mA cmâ�»Â?,Not Applicable,Effective dimension enlarged due to solvation effect.
CuBTC/Celgard,lithium,Yes,0.9 nm (aperture size),3D channels,MOF composite,Size exclusion at sub-nanometer scale,â‰?.15 nm (diameter),Size exclusion at sub-nanometer scale,10.1002-aenm.201802533_1747623917284808_peng2018.json,2â€? V", 4 mA cmâ�»Â?,Not Applicable,Far smaller than the aperture size of CuBTC (â‰?.9 nm).,,,,,,,
CuBTC.ns,carbon dioxide,Yes,"9 Ã… (main pores), 3.5 Ã… (side pockets)",3D rigid structure,MOF composite,Size exclusion at sub-nanometer scale combined with preferential adsorption,3.3 Ã…,Adsorption at coordinatively unsaturated Cu-sites,10.1002-jctb.6456_1747625881221330_erfani2020.json,"298 K, pressures up to 12 bar",Not Applicable,Preferential adsorption of CO2 enhances selectivity.,,,,,,,,
CuBTC.ns,methane,Conditional (see Additional Info),"9 Ã… (main pores), 3.5 Ã… (side pockets)",3D rigid structure,MOF composite,Size exclusion at sub-nanometer scale combined with preferential adsorption,3.8 Ã…,Size exclusion at sub-nanometer scale,10.1002-jctb.6456_1747625881221330_erfani2020.json,"298 K, pressures up to 12 bar",Not Applicable,Side pockets with 3.5 Ã… diameter impact CH4 sieving.,,,,,,,,
CuBTC.ns,nitrogen,Conditional (see Additional Info),"9 Ã… (main pores), 3.5 Ã… (side pockets)",3D rigid structure,MOF composite,Size exclusion at sub-nanometer scale combined with preferential adsorption,3.64 Ã…,Size exclusion at sub-nanometer scale,10.1002-jctb.6456_1747625881221330_erfani2020.json,"298 K, pressures up to 12 bar",Not Applicable,Side pockets with 3.5 Ã… diameter impact N2 sieving.,,,,,,,,
CuBTC.ms,carbon dioxide,Yes,"9 Ã… (main pores), 3.5 Ã… (side pockets)",3D rigid structure,MOF composite,Size exclusion at sub-nanometer scale combined with preferential adsorption,3.3 Ã…,Adsorption at coordinatively unsaturated Cu-sites,10.1002-jctb.6456_1747625881221330_erfani2020.json,"298 K, pressures up to 12 bar",Not Applicable,Preferential adsorption of CO2 enhances selectivity.,,,,,,,,
CuBTC.ms,methane,Conditional (see Additional Info),"9 Ã… (main pores), 3.5 Ã… (side pockets)",3D rigid structure,MOF composite,Size exclusion at sub-nanometer scale combined with preferential adsorption,3.8 Ã…,Size exclusion at sub-nanometer scale,10.1002-jctb.6456_1747625881221330_erfani2020.json,"298 K, pressures up to 12 bar",Not Applicable,Side pockets with 3.5 Ã… diameter impact CH4 sieving.,,,,,,,,
CuBTC.ms,nitrogen,Conditional (see Additional Info),"9 Ã… (main pores), 3.5 Ã… (side pockets)",3D rigid structure,MOF composite,Size exclusion at sub-nanometer scale combined with preferential adsorption,3.64 Ã…,Size exclusion at sub-nanometer scale,10.1002-jctb.6456_1747625881221330_erfani2020.json,"298 K, pressures up to 12 bar",Not Applicable,Side pockets with 3.5 Ã… diameter impact N2 sieving.,,,,,,,,
Cu-BTC,argon,Yes,"9.0 Ã… (main channels), 3.5 Ã… (triangular windows to side pockets)",3D system of pores,MOFs,Steric separation mechanism based on pore size incompatibility.,3.40 Ã…,Size exclusion,10.1002-aic.11422_1747624352826100_krungleviciute2008.json,"90.03 K, 176 Pa",Not Applicable,Adsorbs in small tetrahedral-shaped side pockets.,,,,,,,,
Cu-BTC,carbon tetrafluoride,No,"9.0 Ã… (main channels), 3.5 Ã… (triangular windows to side pockets)",3D system of pores,MOFs,Steric separation mechanism based on pore size incompatibility.,3.99 Ã…,Steric hindrance,10.1002-aic.11422_1747624352826100_krungleviciute2008.json,"118 K, 149 Pa",Not Applicable,Sterically forbidden from entering the side pockets.,,,,,,,,
Cu-BTC,argon,Yes,Not Reported,Not Reported,MOFs,Not Reported,Not Reported,Equilibrium separation,10.1016-j.jece.2020.104790_1747624050838190_ghazvini2020.json,Not Reported,Not Applicable,Side pockets with tetrahedral shape can adsorb argon molecules.,,,,,,,,
Cu-BTC,carbon tetrafluoride,No,Not Reported,Not Reported,MOFs,Not Reported,Not Reported,Equilibrium separation,10.1016-j.jece.2020.104790_1747624050838190_ghazvini2020.json,Not Reported,Not Applicable,Side pockets with tetrahedral shape cannot adsorb CF4 molecules.,,,,,,,,
Cu-BTC,hydrogen,Yes,Not Reported,Not Reported,MOFs,Chemical Affinity Quantum Sieving (CAQS),0.289 nm,Quantum sieving,10.1021-acsami.2c06966.json,"40 K, 1.0 bar",Not Applicable,The material exhibits high D2/H2 selectivity due to strong interaction with open metal sites.,,,,,,,,
Cu-BTC,deuterium,Yes,Not Reported,Not Reported,MOFs,Chemical Affinity Quantum Sieving (CAQS),0.276 nm,Quantum sieving,10.1021-acsami.2c06966.json,"40 K, 1.0 bar",Not Applicable,Deuterium shows preferential adsorption over hydrogen due to its higher adsorption enthalpy.,,,,,,,,
Cu-BTC,Not Reported,Not Reported,Not Reported,Not Reported,MOF membrane,Not Reported,Not Reported,Not Reported,10.1021-acsami.4c02882.json,Not Reported,Not Applicable,The material was synthesized via localized growth on an anion exchange membrane.,,,,,,,,
Cu-BTC,hydrogen,Conditional (see Additional Info),Comparable to CuBOTf (not explicitly reported),3D networks,MOFs,Quantum molecular sieving effect observed for H2 and D2.,0.2958 nm,Quantum molecular sieving,10.1021-ja077469f_1747625346515299_noguchi2008.json,77 K,Not Applicable,H2 shows lower adsorption compared to D2.,,,,,,,,
Cu-BTC,deuterium,Yes,Comparable to CuBOTf (not explicitly reported),3D networks,MOFs,Quantum molecular sieving effect observed for H2 and D2.,Not Reported,Quantum molecular sieving,10.1021-ja077469f_1747625346515299_noguchi2008.json,77 K,Not Applicable,D2 exhibits higher adsorption than H2 by 20%.,,,,,,,,
Cu-BTC,ammonia,Yes,Not Reported,Not Reported,MOFs,Not Reported,0.33 nm,Not Reported,10.1039-c7fd00090a_1747626425414976_hindocha2017.json,"40% RH, 298 K, 500 ppm ammonia in nitrogen with 20% oxygen",Not Applicable,Breakthrough time at 12.5 ppm ammonia: 210 min gâ�»Â?for Cu-BTC_1,,,,,,,,
CuBTC,carbon dioxide,Yes,0.7â€?.9 nm,3D network,MOFs,Not Reported,Not Reported,Not Reported,10.1007-s10973-019-08314-5_1747623543912799_10.1007@s10973-019-08314-5.json,"30 Â°C, atmospheric pressure",Not Applicable,Sorption capacity decreases with increasing pelletizing pressure.,,,,,,,,
CuBTC,ethylene,Yes,"11 Ã… (PLD), 13 Ã… (PLD), 5 Ã… (PLD)",Interconnected cavities,MOFs,Molecular sieving for larger molecules like butene; pi-complexation for olefins,4.163 Ã…,pi-complexation with open metal sites,10.1016-j.isci.2021.103042_1747626115992237_S2589004221010105.json,"298 K, 100 kPa",Not Applicable,Strong pi-complexation observed between ethylene and Cu(II) sites,,,,,,,,
CuBTC,propane,No,"11 Ã… (PLD), 13 Ã… (PLD), 5 Ã… (PLD)",Interconnected cavities,MOFs,Molecular sieving for larger molecules like butene; pi-complexation for olefins,4.3â€?.118 Ã…,Size exclusion,10.1016-j.isci.2021.103042_1747626115992237_S2589004221010105.json,Not Reported,Not Applicable,Propane binds in small octahedral pockets but excluded from larger molecules like butene due to size,,,,,,,,
CuBTC,propylene,Yes,"11 Ã… (PLD), 13 Ã… (PLD), 5 Ã… (PLD)",Interconnected cavities,MOFs,Molecular sieving for larger molecules like butene; pi-complexation for olefins,4.678 Ã…,pi-complexation with open metal sites,10.1016-j.isci.2021.103042_1747626115992237_S2589004221010105.json,Not Reported,Not Applicable,Propylene strongly binds via pi-complexation with Cu(II) centers,,,,,,,,
CuBOTf,hydrogen,Conditional (see Additional Info),"0.87 Ã— 0.87 nm2 (large pore), 0.20 Ã— 0.20 nm2 (small pore)",1D channels,MOFs,Quantum molecular sieving effect based on differences in diffusion rates of H2 and D2.,0.2958 nm,Quantum molecular sieving,10.1021-ja077469f_1747625346515299_noguchi2008.json,"77 K, 40 K",Not Applicable,H2 shows slower diffusion than D2 due to quantum effects.,,,,,,,,
CuBOTf,deuterium,Yes,"0.87 Ã— 0.87 nm2 (large pore), 0.20 Ã— 0.20 nm2 (small pore)",1D channels,MOFs,Quantum molecular sieving effect based on differences in diffusion rates of H2 and D2.,Not Reported,Quantum molecular sieving,10.1021-ja077469f_1747625346515299_noguchi2008.json,"77 K, 40 K",Not Applicable,D2 diffuses more easily than H2 at low temperatures and pressures.,,,,,,,,
CuBDC-NO2,hydrogen,Yes,0.372 nm (stacking aperture),1D vertical channels constructed by in-plane pores,MOF membrane,Size exclusion at sub-nanometer scale,0.289 nm,Size exclusion,s41467-024-54663-7.json,"298 K, 1 bar",Not Applicable,H2 permeance: 4.44 Ã— 10âˆ? mol mâˆ? sâˆ? Paâˆ?,,,,,,,,
CuBDC-NO2,carbon dioxide,Conditional (see Additional Info),0.372 nm (stacking aperture),1D vertical channels constructed by in-plane pores,MOF membrane,Size exclusion at sub-nanometer scale,0.33 nm,Gas adsorption,s41467-024-54663-7.json,"298 K, 1 bar",Not Applicable,"CO2 adsorption heat is relatively high, leading to increased gas diffusion resistance and lower CO2 permeance.",,,,,,,,
CuBDC-NO2,methane,No,0.372 nm (stacking aperture),1D vertical channels constructed by in-plane pores,MOF membrane,Size exclusion at sub-nanometer scale,0.38 nm,Size exclusion,s41467-024-54663-7.json,"298 K, 1 bar",Not Applicable,Stacking aperture (0.372 nm) is smaller than the kinetic diameter of methane (0.38 nm).,,,,,,,,
CuBDC-GO,hydrogen,Yes,5.2 Ã…,Not Reported,MOF composite,Size exclusion at sub-nanometer scale,0.289 nm,Kinetic sieving,10.1021-acsami.8b19480_1747626252971801_0f54f7070c250afaa6d800194490b459.json,"298 K, 1 bar",Not Applicable,H2 permeance of about 9.6Ã—10^-7 mol m^-2 s^-1 Pa^-1,,,,,,,,
CuBDC-GO,carbon dioxide,No,5.2 Ã…,Not Reported,MOF composite,Size exclusion at sub-nanometer scale,0.33 nm,Size exclusion,10.1021-acsami.8b19480_1747626252971801_0f54f7070c250afaa6d800194490b459.json,"298 K, 1 bar",Not Applicable,Mixture separation factor of H2/CO2 is 95.1,,,,,,,,
CuBDC/PmPD MMM,lithium ion,Yes,â‰? Ã…,1D channels,MOF composite,Size exclusion at sub-nanometer scale based on hydrated ion diameter,Not Reported,Dehydration effect and size exclusion,10.1002-smll.202305688.json,"298 K, 1 bar",Not Applicable,Li+ permeability: 12.54 mol mâˆ? hâˆ?,,,,,,,,
CuBDC/PmPD MMM,sodium ion,Yes,â‰? Ã…,1D channels,MOF composite,Size exclusion at sub-nanometer scale based on hydrated ion diameter,Not Reported,Dehydration effect and size exclusion,10.1002-smll.202305688.json,"298 K, 1 bar",Not Applicable,Na+ permeability: 4.80 mol mâˆ? hâˆ?,,,,,,,,
CuBDC/PmPD MMM,potassium ion,Yes,â‰? Ã…,1D channels,MOF composite,Size exclusion at sub-nanometer scale based on hydrated ion diameter,Not Reported,Dehydration effect and size exclusion,10.1002-smll.202305688.json,"298 K, 1 bar",Not Applicable,K+ permeability: 6.11 mol mâˆ? hâˆ?,,,,,,,,
CuBDC/PmPD MMM,magnesium ion,No,â‰? Ã…,1D channels,MOF composite,Size exclusion at sub-nanometer scale based on hydrated ion diameter,Not Reported,Dehydration effect and size exclusion,10.1002-smll.202305688.json,"298 K, 1 bar",Not Applicable,Li+/Mg2+ selectivity: 1221.95,,,,,,,,
CuBDC/PmPD MMM,calcium ion,No,â‰? Ã…,1D channels,MOF composite,Size exclusion at sub-nanometer scale based on hydrated ion diameter,Not Reported,Dehydration effect and size exclusion,10.1002-smll.202305688.json,"298 K, 1 bar",Not Applicable,Li+/Ca2+ selectivity: 1195.20,,,,,,,,
CuBDC-(OH)2,hydrogen,Yes,0.641 nm (stacking aperture),1D vertical channels constructed by in-plane pores,MOF membrane,Size exclusion at sub-nanometer scale,0.289 nm,Size exclusion,s41467-024-54663-7.json,"298 K, 1 bar",Not Applicable,Highest H2 permeance among tested MOF nanosheets.,,,,,,,,
CuBDC-(OH)2,carbon dioxide,Yes,0.641 nm (stacking aperture),1D vertical channels constructed by in-plane pores,MOF membrane,Size exclusion at sub-nanometer scale,0.33 nm,Gas adsorption,s41467-024-54663-7.json,"298 K, 1 bar",Not Applicable,CO2 adsorption heat is influenced by linker polarity.,,,,,,,,
CuBDC-(OH)2,methane,Yes,0.641 nm (stacking aperture),1D vertical channels constructed by in-plane pores,MOF membrane,Size exclusion at sub-nanometer scale,0.38 nm,Size exclusion,s41467-024-54663-7.json,"298 K, 1 bar",Not Applicable,Stacking aperture (0.641 nm) is larger than the kinetic diameter of methane (0.38 nm).,,,,,,,,
CuBDC-(Br)2,hydrogen,Yes,0.379 nm (stacking aperture),1D vertical channels constructed by in-plane pores,MOF membrane,Size exclusion at sub-nanometer scale,0.289 nm,Size exclusion,s41467-024-54663-7.json,"298 K, 1 bar",Not Applicable,H2 permeance decreases with increasing linker polarity.,,,,,,,,
CuBDC-(Br)2,carbon dioxide,Conditional (see Additional Info),0.379 nm (stacking aperture),1D vertical channels constructed by in-plane pores,MOF membrane,Size exclusion at sub-nanometer scale,0.33 nm,Gas adsorption,s41467-024-54663-7.json,"298 K, 1 bar",Not Applicable,Increased CO2 adsorption heat leads to higher gas diffusion resistance and lower CO2 permeance.,,,,,,,,
CuBDC-(Br)2,methane,No,0.379 nm (stacking aperture),1D vertical channels constructed by in-plane pores,MOF membrane,Size exclusion at sub-nanometer scale,0.38 nm,Size exclusion,s41467-024-54663-7.json,"298 K, 1 bar",Not Applicable,Stacking aperture (0.379 nm) is smaller than the kinetic diameter of methane (0.38 nm).,,,,,,,,
CuBDC MOF nanosheets,carbon dioxide,Yes,Not Reported,2D channels,MOFs,Size exclusion at sub-nanometer scale,0.33 nm,Size exclusion at sub-nanometer scale,10.1016-j.pmatsci.2018.11.002_1747626770311004_6cb6ed285e418aed00f9e69759cad797.json,"Varied, see source text for details",Not Applicable,CO2 permeabilities in the range of 2.8â€?.8 Barrer; CH4 permeabilities lower than 0.3 Barrer,,,,,,,,
Cu-BDC microreactor,Nile Red,No,"5.2 Ã… (theoretical, based on crystal structure)",3D cages,MOF composite,Size exclusion at sub-nanometer scale,1.43 nm Ã— 0.575 nm Ã— 0.519 nm,Size exclusion,10.1021-jacs.1c07482.json,"Room temperature, immersion in dye solution",Not Applicable,The molecule was excluded from entering the MOF layer.,,,,,,,,
Cu-BDC microreactor,FITC-Dextran,No,"5.2 Ã… (theoretical, based on crystal structure)",3D cages,MOF composite,Size exclusion at sub-nanometer scale,Greater than 2.30 nm Ã— 1.20 nm Ã— 0.866 nm,Size exclusion,10.1021-jacs.1c07482.json,Dispersion in mixed solvent of n-octane and ethanol,Not Applicable,The molecule was retained within the microreactor and did not diffuse out.,,,,,,,,
Cu-BDC microreactor,iodomethane,Yes,"5.2 Ã… (theoretical, based on crystal structure)",3D cages,MOF composite,Size exclusion at sub-nanometer scale,Not Reported,Size permeation,10.1021-jacs.1c07482.json,Quenching experiment with iodomethane as quencher,Not Applicable,Small iodomethane molecules could pass through the MOF boundary to quench interior Rhodamine B.,,,,,,,,
Cu-BDC microreactor,1-phenylethyl acetate,Yes,"5.2 Ã… (theoretical, based on crystal structure)",3D cages,MOF composite,Size exclusion at sub-nanometer scale,0.905 nm Ã— 0.496 nm Ã— 0.410 nm,Size permeation,10.1021-jacs.1c07482.json,"Hydrolytic kinetic resolution reaction, 35 Â°C, flow rate 1.5 mL/h",Not Applicable,Achieved 43.8% conversion and 99% enantiomeric excess.,,,,,,,,
Cu-BDC microreactor,1-(2-naphthyl)ethyl acetate,Yes,"5.2 Ã… (theoretical, based on crystal structure)",3D cages,MOF composite,Size exclusion at sub-nanometer scale,1.127 nm Ã— 0.598 nm Ã— 0.556 nm,Size permeation with resistance,10.1021-jacs.1c07482.json,"Hydrolytic kinetic resolution reaction, 35 Â°C, flow rate 1.0 mL/h",Not Applicable,Achieved 27.5% conversion and 99% enantiomeric excess.,,,,,,,,
Cu-BDC microreactor,"Î±-methyl-3,5-bis(phenylmethoxy)-1-acetate",No,"5.2 Ã… (theoretical, based on crystal structure)",3D cages,MOF composite,Size exclusion at sub-nanometer scale,1.45 nm Ã— 1.16 nm Ã— 0.60 nm,Size exclusion,10.1021-jacs.1c07482.json,"Hydrolytic kinetic resolution reaction, 35 Â°C, flow rate 1.0 mL/h",Not Applicable,Almost no reaction observed after 360 minutes.,,,,,,,,
