Repository: MontageBai/Data-driven-discovery-of-metal-organic-frameworks-for-sieving-separation-of-C5-quinary-mixture-

File: AdsorptionInformationCard/After Process JSON.csv (part 38 of 46)
Materials Name,Molecule Name,Can Pass SievingPore Size,Structure Type,Material Category,Sieving Mechanism,Molecular Size,Mechanism,File Name,Test Conditions,Threshold Pressure,Additional Info,,,,,,,,,
CuBDC,carbon dioxide,Yes,Not Reported,Not Reported,MOF membrane,Size exclusion at sub-nanometer scale,3.3 Ã…,Size exclusion at sub-nanometer scale,10.1002-adma.201704953_1747625954732524_li2018.json,Not Reported,Not Applicable,Nanosheet morphology showed the greatest improvement over neat PI in terms of CO2/CH4 selectivity.,,,,,,,,
CuBDC,methane,Conditional (see Additional Info),Not Reported,Not Reported,MOF membrane,Size exclusion at sub-nanometer scale,3.76 Ã…,Size exclusion at sub-nanometer scale,10.1002-adma.201704953_1747625954732524_li2018.json,Not Reported,Not Applicable,Nanosheet morphology showed the greatest improvement over neat PI in terms of CO2/CH4 selectivity.,,,,,,,,
CuBDC,carbon dioxide,Yes,Not Reported,2D nanosheets,MOF composite,Not Reported,0.33 nm,Size exclusion,10.1039-c7ta01142c_1747624171375442_kang2017.json,25Â°C,Not Applicable,MMMs exhibited excellent CO2 separation performance from CO2/CH4 gas mixtures.,,,,,,,,
CuBDC,methane,No,Not Reported,2D nanosheets,MOF composite,Not Reported,0.38 nm,Size exclusion,10.1039-c7ta01142c_1747624171375442_kang2017.json,25Â°C,Not Applicable,Improved molecular discrimination efficiency and eliminated unselective permeation pathways.,,,,,,,,
Cu-based MOF with ndi ligands,lithium ions,Yes,Not Reported,2D sheet-like framework,MOFs,Not Reported,Not Reported,Simultaneous binding by uncoordinated sulfonate oxygen and carbonyl groups,10.1007-s41061-019-0259-y_1747623574768200_zhang2019.json,Ambient conditions,Not Applicable,Ionic conductivity increased from 4.65Ã—10â�»Â¹â�° to 2.3Ã—10â�»â�´ S cmâ�»Â?upon LiClO4 infiltration.,,,,,,,,
Cu3(HITP)2,ammonia,Yes,Not Reported,2D conductive layers,MOFs,Not Reported,0.33 nm,Not Reported,10.1021-acssensors.3c00362.json,Room temperature,Not Applicable,Cu3(HITP)2 coated IDEs reliably detected variable concentrations of ammonia at room temperature.,,,,,,,,
Cu3(HHTP)2 nanofilm,glucose,Yes,<2.0 nm,Not Reported,MOF membrane,Size exclusion at sub-nanometer scale,Not Reported,Size exclusion,10.1016_j.cclet.2022.107992.json,Not Reported,Not Applicable,The micropore (<2.0 nm) of Cu3(HHTP)2 selectively accommodates small metabolites like glucose.,,,,,,,,
Cu3(HHTP)2 nanofilm,bovine serum albumin (BSA),No,<2.0 nm,Not Reported,MOF membrane,Size exclusion at sub-nanometer scale,Not Reported,Size exclusion,10.1016_j.cclet.2022.107992.json,Simulated biofluid environment with high salinity (0.5 mol/L NaCl) and protein (5 mg/mL BSA),Not Applicable,The micropore (<2.0 nm) excludes large-sized proteins such as BSA.,,,,,,,,
Cu3(btc)2 MOF film,hydrogen,Yes,Not Reported,Not Reported,MOF membrane,Not Reported,2.89 Ã…,Membrane separation,10.1039-b802426j_1747624711144236_li2009.json,"298 K, 1 atm",Not Applicable,"High H2 permeation flux and excellent H2 selectivity over N2, CO2, and CH4.",,,,,,,,
Cu3(btc)2 MOF film,nitrogen,No,Not Reported,Not Reported,MOF membrane,Not Reported,3.64 Ã…,Membrane separation,10.1039-b802426j_1747624711144236_li2009.json,"298 K, 1 atm",Not Applicable,N2 is less permeable compared to H2.,,,,,,,,
Cu3(btc)2 MOF film,carbon dioxide,No,Not Reported,Not Reported,MOF membrane,Not Reported,3.30 Ã…,Membrane separation,10.1039-b802426j_1747624711144236_li2009.json,"298 K, 1 atm",Not Applicable,CO2 is less permeable compared to H2.,,,,,,,,
Cu3(btc)2 MOF film,methane,No,Not Reported,Not Reported,MOF membrane,Not Reported,3.80 Ã…,Membrane separation,10.1039-b802426j_1747624711144236_li2009.json,"298 K, 1 atm",Not Applicable,CH4 is less permeable compared to H2.,,,,,,,,
Cu3(BTC)2 (HKUST-1),lithium polysulfides,No,9.7 Ã…,3D cages,MOFs,Size exclusion and steric hindrance due to pore size not larger than the size of lithium polysulfides.,9.0â€?0.8 Ã… (solvated by DME),Size exclusion at sub-nanometer scale,d1ta04943g.json,"298 K, 1 bar",Not Applicable,The solvated lithium polysulfides are too large to enter the pores of the MOF.,,,,,,,,
Cu3(BTC)2 (HKUST-1),lithium ion,Yes,9.7 Ã…,3D cages,MOFs,Size exclusion and steric hindrance due to pore size not larger than the size of lithium polysulfides.,6.7 Ã… (solvated by DME),Kinetic sieving,d1ta04943g.json,"298 K, 1 bar",Not Applicable,Partially desolvated Li+(DME)2 can pass through the MOF layer with a low penetration barrier of 0.66 eV.,,,,,,,,
Cu3(BTC)2,methanol,Yes,"5 Ã… (Pore C), 10.7 Ã… (Pore A), 12.7 Ã… (Pore B)",3D channel system,MOFs,Size exclusion at sub-nanometer scale,Not Reported,"enthalpic effects, hydrogen bonding interactions",10.1021-cm501138g_1747626184387767_peterson2014.json,"30 Â°C, up to 0.9 of saturation pressure",Not Applicable,Favorably adsorbed in Pore C,,,,,,,,
Cu3(BTC)2,ethanol,Yes,"5 Ã… (Pore C), 10.7 Ã… (Pore A), 12.7 Ã… (Pore B)",3D channel system,MOFs,Size exclusion at sub-nanometer scale,Not Reported,"enthalpic effects, hydrogen bonding interactions",10.1021-cm501138g_1747626184387767_peterson2014.json,"30 Â°C, up to 0.9 of saturation pressure",Not Applicable,Favorably adsorbed in Pore C,,,,,,,,
Cu3(BTC)2,1-propanol,Yes,"5 Ã… (Pore C), 10.7 Ã… (Pore A), 12.7 Ã… (Pore B)",3D channel system,MOFs,Size exclusion at sub-nanometer scale,Not Reported,"enthalpic effects, hydrogen bonding interactions",10.1021-cm501138g_1747626184387767_peterson2014.json,"30 Â°C, up to 0.9 of saturation pressure",Not Applicable,Favorably adsorbed in Pore C,,,,,,,,
Cu3(BTC)2,2-propanol,Yes,"5 Ã… (Pore C), 10.7 Ã… (Pore A), 12.7 Ã… (Pore B)",3D channel system,MOFs,Size exclusion at sub-nanometer scale,Not Reported,"enthalpic effects, hydrogen bonding interactions",10.1021-cm501138g_1747626184387767_peterson2014.json,"30 Â°C, up to 0.9 of saturation pressure",Not Applicable,Favorably adsorbed in Pore C,,,,,,,,
Cu3(BTC)2,acetonitrile,Yes,"5 Ã… (Pore C), 10.7 Ã… (Pore A), 12.7 Ã… (Pore B)",3D channel system,MOFs,Size exclusion at sub-nanometer scale,Not Reported,"enthalpic effects, hydrogen bonding interactions",10.1021-cm501138g_1747626184387767_peterson2014.json,Not Reported,Not Applicable,Favorably adsorbed in Pore C,,,,,,,,
Cu3(BTC)2,tetrahydrofuran,Yes,"5 Ã… (Pore C), 10.7 Ã… (Pore A), 12.7 Ã… (Pore B)",3D channel system,MOFs,Size exclusion at sub-nanometer scale,Not Reported,"enthalpic effects, hydrogen bonding interactions",10.1021-cm501138g_1747626184387767_peterson2014.json,Not Reported,Not Applicable,Favorably adsorbed in Pore C,,,,,,,,
Cu3(BTC)2,hexane,Yes,"5 Ã… (Pore C), 10.7 Ã… (Pore A), 12.7 Ã… (Pore B)",3D channel system,MOFs,Size exclusion at sub-nanometer scale,Not Reported,"size-exclusion, entropic effects",10.1021-cm501138g_1747626184387767_peterson2014.json,Not Reported,Not Applicable,Resides in Pore C,,,,,,,,
Cu3(BTC)2,cyclohexane,No,"5 Ã… (Pore C), 10.7 Ã… (Pore A), 12.7 Ã… (Pore B)",3D channel system,MOFs,Size exclusion at sub-nanometer scale,6.6 Ã…,size-exclusion,10.1021-cm501138g_1747626184387767_peterson2014.json,"30 Â°C, up to 0.9 of saturation pressure",Not Applicable,Excluded from Pore C due to size,,,,,,,,
Cu3(BTC)2,toluene,No,"5 Ã… (Pore C), 10.7 Ã… (Pore A), 12.7 Ã… (Pore B)",3D channel system,MOFs,Size exclusion at sub-nanometer scale,6.6 Ã…,size-exclusion,10.1021-cm501138g_1747626184387767_peterson2014.json,"30 Â°C, up to 0.9 of saturation pressure",Not Applicable,Excluded from Pore C due to size,,,,,,,,
Cu3(BTC)2,benzene,Yes,"5 Ã… (Pore C), 10.7 Ã… (Pore A), 12.7 Ã… (Pore B)",3D channel system,MOFs,Size exclusion at sub-nanometer scale,Not Reported,"size-exclusion, entropic effects",10.1021-cm501138g_1747626184387767_peterson2014.json,"30 Â°C, up to 0.9 of saturation pressure",Not Applicable,Adsorbed favorably into the smallest pore,,,,,,,,
Cu2(pzdc)2(pyz) [CPL-1],sulfur dioxide,Yes,4.1 Ã— 6.2 Ã…,1D channels,MOFs,Size exclusion at sub-nanometer scale with specific binding sites enhancing separation,4.1 Ã…,SÎ´+Â·Â·Â·OÎ´âˆ?electrostatic interactions and OÎ´âˆ’Â·Â·Â·HÎ´+ hydrogen bonds,10.1021-acs.iecr.9b06040_1747624846048615_zhang2019.json,"298 K, 1.0 bar",Not Applicable,Record-high selectivity for SO2/N2 (368) and SO2/CH4 (74.3),,,,,,,,
Cu2(pzdc)2(pyz) [CPL-1],carbon dioxide,Yes,4.1 Ã— 6.2 Ã…,1D channels,MOFs,Size exclusion at sub-nanometer scale with specific binding sites enhancing separation,3.3 Ã…,Weak interactions via single site formed between noncoordinated oxygen atoms of carboxylate and C atoms of CO2,10.1021-acs.iecr.9b06040_1747624846048615_zhang2019.json,"298 K, 1.0 bar",Not Applicable,Lower affinity compared to SO2,,,,,,,,
Cu2(pzdc)2(pyz) [CPL-1],methane,No,4.1 Ã— 6.2 Ã…,1D channels,MOFs,Size exclusion at sub-nanometer scale with specific binding sites enhancing separation,3.8 Ã…,Negligible adsorption due to low polarizability and dipole moments,10.1021-acs.iecr.9b06040_1747624846048615_zhang2019.json,"298 K, 1.0 bar",Not Applicable,Negligible uptake capacity,,,,,,,,
Cu2(pzdc)2(pyz) [CPL-1],nitrogen,No,4.1 Ã— 6.2 Ã…,1D channels,MOFs,Size exclusion at sub-nanometer scale with specific binding sites enhancing separation,3.64 Ã…,Negligible adsorption due to low polarizability and dipole moments,10.1021-acs.iecr.9b06040_1747624846048615_zhang2019.json,"298 K, 1.0 bar",Not Applicable,Negligible uptake capacity,,,,,,,,
Cu2(pzdc)2(pyz),acetylene,Yes,4 x 6 Ã…,1D rectangular channels,MOFs,Not Reported,Not Reported,Preferential adsorption,10.1039-b802426j_1747624711144236_li2009.json,"270 K, 4.5 kPa",Not Applicable,Preferentially adsorbs acetylene over carbon dioxide due to H-bonding interactions.,,,,,,,,
Cu2(pzdc)2(pyr),acetylene,Yes,4 Ã… x 6 Ã…,1D channels,MOFs,Not Reported,3.3 Ã…,Size exclusion,10.1039-c7cs00153c_1747623563774281_adil2017.json,"270 K, 300 K, 310 K",Not Applicable,Higher affinity for C2H2 as confirmed by adsorption isotherms,,,,,,,,
Cu2(pzdc)2(pyr),carbon dioxide,Yes,4 Ã… x 6 Ã…,1D channels,MOFs,Not Reported,3.30 Ã…,Size exclusion,10.1039-c7cs00153c_1747623563774281_adil2017.json,"270 K, 300 K, 310 K",Not Applicable,Lower affinity for CO2 compared to C2H2,,,,,,,,
Cu2(F2AzoBDC)2(dabco),hydrogen,Yes,Not Reported,Not Reported,MOF membrane,Size exclusion at sub-nanometer scale,2.9 Ã…,Size exclusion at sub-nanometer scale,10.1002-ceat.201700635_1747623899465477_knebel2017.json,Visible light photo-switching (400 nm and 530 nm),Not Applicable,H2 permeance remains constant during visible light photo-switching.,,,,,,,,
Cu2(F2AzoBDC)2(dabco),ethylene,Yes,Not Reported,Not Reported,MOF membrane,Size exclusion at sub-nanometer scale,4.2 Ã…,Size exclusion at sub-nanometer scale,10.1002-ceat.201700635_1747623899465477_knebel2017.json,Visible light photo-switching (400 nm and 530 nm),Not Applicable,C2H4 permeance changes due to interaction with dipole moment of cis-AZO groups.,,,,,,,,
Cu2(F2AzoBDC)2(dabco),propylene,Yes,Not Reported,Not Reported,MOF membrane,Size exclusion at sub-nanometer scale,4.7 Ã…,Size exclusion at sub-nanometer scale,10.1002-ceat.201700635_1747623899465477_knebel2017.json,Visible light photo-switching (400 nm and 530 nm),Not Applicable,C3H6 permeance changes due to interaction with dipole moment of cis-AZO groups.,,,,,,,,
Cu2(BPY)2(NDIDS),lithium ion,Yes,8.85 Ã… (distance between stacked NDIDS ligands),2D sheet-like architecture,MOFs,Size exclusion at sub-nanometer scale,0.76 Ã… (ionic radius),Coordination with sulfonate and carbonyl oxygen atoms,10.1021-acssuschemeng.8b06254_1747624461181987_panda2019.json,"Ambient conditions (ca. 20 Â°C, 40% RH)",Not Applicable,LiClO4 infiltration increased ionic conductivity significantly.,,,,,,,,
Cu2(BPY)2(NDIDS),tetrabutylammonium ion,No,8.85 Ã… (distance between stacked NDIDS ligands),2D sheet-like architecture,MOFs,Size exclusion at sub-nanometer scale,Not Reported,Size exclusion or facile removal,10.1021-acssuschemeng.8b06254_1747624461181987_panda2019.json,"Ambient conditions (ca. 20 Â°C, 40% RH)",Not Applicable,Bu4NClO4 treatment did not change the conductivity of the MOF.,,,,,,,,
Cu2(bdc)2,ethylamine,Conditional (see Additional Info),"5.2 Ã… (diameter), Not Reported (PLD), Not Reported (LCD)",2D layers stacked along a-axis,MOFs,Chemical coordination at sub-nanometer scale,Not Reported,Chemical coordination to metal centers,10.1039-c7dt03890a_1747625943294401_kutzscher2017.json,"60 Â°C, 24 hours in ethanol",Not Applicable,Ethylamine treatment results in partial delamination and crystal-surface defects.,,,,,,,,
Cu2(bdc)2,octylamine,Yes,"5.2 Ã… (diameter), Not Reported (PLD), Not Reported (LCD)",2D layers stacked along a-axis,MOFs,Chemical coordination at sub-nanometer scale,Not Reported,Chemical coordination to metal centers,10.1039-c7dt03890a_1747625943294401_kutzscher2017.json,"80 Â°C, 24 hours in ethanol",Not Applicable,"Octylamine treatment induces phase transformation and increases interlayer distance, leading to efficient layer separation.",,,,,,,,
Cu2(bdc)2,oleylamine,Yes,"5.2 Ã… (diameter), Not Reported (PLD), Not Reported (LCD)",2D layers stacked along a-axis,MOFs,Chemical coordination at sub-nanometer scale,Not Reported,Chemical coordination to metal centers,10.1039-c7dt03890a_1747625943294401_kutzscher2017.json,"Room temperature, 24 hours in ethanol",Not Applicable,"Oleylamine causes explicit exfoliation of the crystals, though layers remain strongly aggregated.",,,,,,,,
Cu2(bdc)2,1-azabicyclo[2.2.2]octane,Yes,"5.2 Ã… (diameter), Not Reported (PLD), Not Reported (LCD)",2D layers stacked along a-axis,MOFs,Chemical coordination at sub-nanometer scale,Not Reported,Chemical coordination to metal centers,10.1039-c7dt03890a_1747625943294401_kutzscher2017.json,"Room temperature, 24 hours in ethanol",Not Applicable,"ABCO causes explicit exfoliation of the crystals, though layers remain strongly aggregated.",,,,,,,,
Cu2(AzoBPDC)2(AzoBiPyB),hydrogen,Yes,Not Reported,Not Reported,MOF membrane,Size exclusion at sub-nanometer scale,2.9 Ã…,Size exclusion at sub-nanometer scale,10.1002-ceat.201700635_1747623899465477_knebel2017.json,"Room temperature, light switching (365 nm and 455 nm)",Not Applicable,Permeance of H2 remains unchanged during trans-cis switching of AZO groups.,,,,,,,,
Cu2(AzoBPDC)2(AzoBiPyB),carbon dioxide,Yes,Not Reported,Not Reported,MOF membrane,Size exclusion at sub-nanometer scale,3.3 Ã…,Size exclusion at sub-nanometer scale,10.1002-ceat.201700635_1747623899465477_knebel2017.json,"Room temperature, light switching (365 nm and 455 nm)",Not Applicable,CO2 permeance is much lower in the cis state compared to the trans state.,,,,,,,,
Cu2(AzoBPDC)2(AzoBiPyB),nitrogen,Yes,Not Reported,Not Reported,MOF membrane,Size exclusion at sub-nanometer scale,3.7 Ã…,Size exclusion at sub-nanometer scale,10.1002-ceat.201700635_1747623899465477_knebel2017.json,"Room temperature, light switching (365 nm and 455 nm)",Not Applicable,Permeance of N2 remains unchanged during trans-cis switching of AZO groups.,,,,,,,,
Cu(SiF6)(pyz)3@PVA MMM,hydrogen,Yes,2.5 by 2.2 Ã…,Not Reported,MOF membrane,Size exclusion at sub-nanometer scale,0.289 nm,Size exclusion at sub-nanometer scale,science.adi1545.json,"393 K, 1.5 bar",Not Applicable,Stable performance with H2 permeance of 1118 GPU and H2-CO2 selectivity of 32.7 under humid conditions.,,,,,,,,
Cu(SiF6)(pyz)3@PVA MMM,carbon dioxide,No,2.5 by 2.2 Ã…,Not Reported,MOF membrane,Size exclusion at sub-nanometer scale,0.33 nm,Kinetic sieving due to higher energy barrier,science.adi1545.json,"393 K, 1 MPa with 3 vol % water vapor",Not Applicable,Presence of water vapor slightly decreases CO2 permeance and selectivity.,,,,,,,,
Cu(SiF6)(pyz)3@PEG MMM,hydrogen,Yes,2.5 by 2.2 Ã…,Not Reported,MOF membrane,Size exclusion at sub-nanometer scale,0.289 nm,Size exclusion at sub-nanometer scale,science.adi1545.json,"298 K, 1.5 bar",Not Applicable,H2 permeance of 3640 GPU and H2-CO2 selectivity of 76.1.,,,,,,,,
Cu(SiF6)(pyz)3@PEG MMM,carbon dioxide,No,2.5 by 2.2 Ã…,Not Reported,MOF membrane,Size exclusion at sub-nanometer scale,0.33 nm,Kinetic sieving due to higher energy barrier,science.adi1545.json,"298 K, 1.5 bar",Not Applicable,CO2 needs to overcome a higher energy barrier (7.61 kcal/mol) than H2 (6.46 kcal/mol).,,,,,,,,
Cu(Qc)2,ethane,Yes,4.1 Ã…,1D channels,MOFs,Enhanced C2H6/C2H4 selectivity via pore size and low-polarity aromatic surfaces.,4.443 Ã…,Size exclusion,d3qm00430a.json,"298 K, 1 bar",Not Applicable,Higher uptake capacity (1.85 mmol g-1).,,,,,,,,
Cu(Qc)2,ethylene,No,4.1 Ã…,1D channels,MOFs,Enhanced C2H6/C2H4 selectivity via pore size and low-polarity aromatic surfaces.,4.163 Ã…,Size exclusion,d3qm00430a.json,"298 K, 1 bar",Not Applicable,Lower uptake capacity (0.78 mmol g-1).,,,,,,,,
Cu(Qc)2,ethane,Yes,Not Reported,Not Reported,MOFs,Preferential adsorption of alkanes over alkenes,0.38 nm,Kinetic sieving,d3ta03852a.json,"298 K, 1 bar",Not Applicable,Cu(Qc)2 has a smaller pore aperture and a larger aromatic Ï€ system than Cu(ina)2.,,,,,,,,
Cu(Qc)2,ethylene,No,Not Reported,Not Reported,MOFs,Preferential adsorption of alkanes over alkenes,0.33 nm,Size exclusion,d3ta03852a.json,"298 K, 1 bar",Not Applicable,Cu(Qc)2 provides superior C2H6/C2H4 uptake ratio.,,,,,,,,
Cu(OPTz),ethylene,Temperature-dependent,Adjustable based on temperature,1D zigzag channels,MOFs,Temperature-controlled diffusion,0.33 nm,Temperature-responsive diffusion,10.1039-d0qm00186d_1747625767486086_10.1039@d0qm00186d.json,200â€?70 K,Not Applicable,Higher adsorption rate observed at higher temperatures.,,,,,,,,
Cu(OPTz),ethane,No,Adjustable based on temperature,1D zigzag channels,MOFs,Temperature-controlled diffusion,0.38 nm,Size exclusion,10.1039-d0qm00186d_1747625767486086_10.1039@d0qm00186d.json,200â€?70 K,Not Applicable,Less favored for adsorption due to weaker interactions.,,,,,,,,
Cu(OH)2-ZIF-8,oil phase,No,Not Reported,Not Reported,MOF membrane,Not Reported,Not Reported,Not Reported,10.1016_j.jwpe.2022.103374.json,Not Reported,Not Applicable,Superhydrophobic and underwater superoleophobic for oil-water separation.,,,,,,,,
Cu(mcbdc) (STAM-1),oxygen,Yes,Not Reported,Two channels (hydrophobic and hydrophilic surfaces),MOFs,Not Reported,Not Reported,Kinetic separation,10.1016-j.jece.2020.104790_1747624050838190_ghazvini2020.json,Not Reported,Not Applicable,O2 adsorbs faster than N2 due to channel properties.,,,,,,,,
Cu(mcbdc) (STAM-1),nitrogen,Conditional (see Additional Info),Not Reported,Two channels (hydrophobic and hydrophilic surfaces),MOFs,Not Reported,Not Reported,Kinetic separation,10.1016-j.jece.2020.104790_1747624050838190_ghazvini2020.json,Not Reported,Not Applicable,N2 adsorbs slower than O2 due to channel properties.,,,,,,,,
Cu(I)-MFU-4l,hydrogen,Yes,Not Reported,Not Reported,MOFs,Chemical Affinity Quantum Sieving,0.24 Ã— 0.24 Ã— 0.314 nm,Chemical Affinity Quantum Sieving,10.1016-j.ijhydene.2023.10.282.json,90â€?00 K,Not Applicable,High adsorption enthalpy leads to D2/H2 selectivity of 11.,,,,,,,,
Cu(hfipbb)(H2hfipbb)0.5,propane,Yes,"3.2 Ã… (neck), alternating large chambers and narrow windows",1D channels,MOFs,Size exclusion at sub-nanometer scale,6.61 Ã…,Size exclusion,10.1002-adma.202002603_1747625653440374_10.1002@adma.202002603.json,"298 K, 85 kPa",Not Applicable,Adsorbed noticeable amount.,,,,,,,,
Cu(hfipbb)(H2hfipbb)0.5,n-butane,Yes,"3.2 Ã… (neck), alternating large chambers and narrow windows",1D channels,MOFs,Size exclusion at sub-nanometer scale,6.9 Ã…,Size exclusion,10.1002-adma.202002603_1747625653440374_10.1002@adma.202002603.json,"298 K, 85 kPa",Not Applicable,Adsorbed noticeable amount.,,,,,,,,
Cu(hfipbb)(H2hfipbb)0.5,n-pentane,No,"3.2 Ã… (neck), alternating large chambers and narrow windows",1D channels,MOFs,Size exclusion at sub-nanometer scale,8.1 Ã…,Size exclusion,10.1002-adma.202002603_1747625653440374_10.1002@adma.202002603.json,"298 K, 85 kPa",Not Applicable,Completely excluded.,,,,,,,,
Cu(hfipbb)(H2hfipbb)0.5,carbon dioxide,Yes,3.5 Ã— 3.5 Ã…,3D network with small cages,MOFs,Differentiation of gas adsorption rates based on diffusion barriers.,3.3 Ã…,Kinetic sieving,10.1021-acs.cgd.7b00287_1747624348843920_wang2017.json,298 K,Not Applicable,CO2 diffuses faster than CH4.,,,,,,,,
Cu(hfipbb)(H2hfipbb)0.5,methane,No,3.5 Ã— 3.5 Ã…,3D network with small cages,MOFs,Differentiation of gas adsorption rates based on diffusion barriers.,3.76 Ã…,Size exclusion,10.1021-acs.cgd.7b00287_1747624348843920_wang2017.json,298 K,Not Applicable,CH4 diffusion slower than CO2.,,,,,,,,
Cu(F-pymo)2,hydrogen,Temperature-dependent,2.9 Ã…,1D channels,MOFs,Size exclusion based on quantum effective pore size,Not Reported,Quantum sieving,10.1021-ie2006802_1747624043506229_liu2012.json,"40 K, 77 K",Not Applicable,Selectivity increases with pressure at both temperatures.,,,,,,,,
Cu(F-pymo)2,deuterium,Temperature-dependent,2.9 Ã…,1D channels,MOFs,Size exclusion based on quantum effective pore size,Not Reported,Quantum sieving,10.1021-ie2006802_1747624043506229_liu2012.json,"40 K, 77 K",Not Applicable,Preferentially adsorbed over hydrogen.,,,,,,,,
"Cu(FMA)(4,4â€?Bpe)0.5",hydrogen,Yes,2.0 Ã— 3.2 Ã…Â²,3D primitive cubic-type structures,MOFs,Size exclusion at sub-nanometer scale,2.8 Ã…,Size exclusion,10.1021-ar100023y_1747624479755355_chen2010.json,77 K,Not Applicable,Shows significantly higher uptake compared to CO and N2.,,,,,,,,
"Cu(FMA)(4,4â€?Bpe)0.5",carbon monoxide,No,2.0 Ã— 3.2 Ã…Â²,3D primitive cubic-type structures,MOFs,Size exclusion at sub-nanometer scale,3.76 Ã…,Size exclusion,10.1021-ar100023y_1747624479755355_chen2010.json,77 K,Not Applicable,Blocked by the pore size.,,,,,,,,
"Cu(FMA)(4,4â€?Bpe)0.5",nitrogen,No,2.0 Ã— 3.2 Ã…Â²,3D primitive cubic-type structures,MOFs,Size exclusion at sub-nanometer scale,3.64 Ã…,Size exclusion,10.1021-ar100023y_1747624479755355_chen2010.json,77 K,Not Applicable,Blocked by the pore size.,,,,,,,,
"Cu(FMA)(4,4'-Bpe)0.5",hydrogen,Yes,2.0 Ã— 3.2 Ã…,3D doubly interpenetrated primitive cubic nets,MOFs,Size-exclusive effects,2.8 Ã…,Size exclusion,10.1021-jz501586e_1747625044820326_li2014.json,"77 K, 1 atm",Not Applicable,Significant amount of H2 absorbed.,,,,,,,,
"Cu(FMA)(4,4'-Bpe)0.5",argon,No,2.0 Ã— 3.2 Ã…,3D doubly interpenetrated primitive cubic nets,MOFs,Size-exclusive effects,3.4 Ã…,Size exclusion,10.1021-jz501586e_1747625044820326_li2014.json,"77 K, 1 atm",Not Applicable,Excluded from entering the pores.,,,,,,,,
"Cu(FMA)(4,4'-Bpe)0.5",nitrogen,No,2.0 Ã— 3.2 Ã…,3D doubly interpenetrated primitive cubic nets,MOFs,Size-exclusive effects,3.64 Ã…,Size exclusion,10.1021-jz501586e_1747625044820326_li2014.json,"77 K, 1 atm",Not Applicable,Excluded from entering the pores.,,,,,,,,
"Cu(FMA)(4,4'-Bpe)0.5",carbon monoxide,No,2.0 Ã— 3.2 Ã…,3D doubly interpenetrated primitive cubic nets,MOFs,Size-exclusive effects,3.76 Ã…,Size exclusion,10.1021-jz501586e_1747625044820326_li2014.json,"77 K, 1 atm",Not Applicable,Excluded from entering the pores.,,,,,,,,
"Cu(FMA)(4,4'-Bipy)0.5",hydrogen,Yes,1.4 Ã— 1.8 Ã…,3D doubly interpenetrated primitive cubic nets,MOFs,Size-exclusive effects,2.8 Ã…,Size exclusion,10.1021-jz501586e_1747625044820326_li2014.json,"77 K, 1 atm",Not Applicable,"Selectively absorbs H2 while excluding Ar, N2, and CO.",,,,,,,,
"Cu(FMA)(4,4'-Bipy)0.5",argon,No,1.4 Ã— 1.8 Ã…,3D doubly interpenetrated primitive cubic nets,MOFs,Size-exclusive effects,3.4 Ã…,Size exclusion,10.1021-jz501586e_1747625044820326_li2014.json,"77 K, 1 atm",Not Applicable,Excluded due to larger size compared to pore aperture.,,,,,,,,
"Cu(FMA)(4,4'-Bipy)0.5",nitrogen,No,1.4 Ã— 1.8 Ã…,3D doubly interpenetrated primitive cubic nets,MOFs,Size-exclusive effects,3.64 Ã…,Size exclusion,10.1021-jz501586e_1747625044820326_li2014.json,"77 K, 1 atm",Not Applicable,Excluded due to larger size compared to pore aperture.,,,,,,,,
"Cu(FMA)(4,4'-Bipy)0.5",carbon monoxide,No,1.4 Ã— 1.8 Ã…,3D doubly interpenetrated primitive cubic nets,MOFs,Size-exclusive effects,3.76 Ã…,Size exclusion,10.1021-jz501586e_1747625044820326_li2014.json,"77 K, 1 atm",Not Applicable,Excluded due to larger size compared to pore aperture.,,,,,,,,
Cu(CDC),para-xylene,Yes,"5.4 Ã… (empty structure), 6.0 Ã… (loaded structure)",1D channels,MOFs,Size exclusion at sub-nanometer scale,5.7 Ã…,Size exclusion,10.1016-j.micromeso.2016.01.044_1747623839176290_lannoeye2016.json,"298 K, mesitylene solvent",Not Applicable,Preferentially adsorbed over meta-xylene and ortho-xylene.,,,,,,,,
Cu(CDC),meta-xylene,No,"5.4 Ã… (empty structure), 6.0 Ã… (loaded structure)",1D channels,MOFs,Size exclusion at sub-nanometer scale,6.3 Ã…,Size exclusion,10.1016-j.micromeso.2016.01.044_1747623839176290_lannoeye2016.json,"298 K, mesitylene solvent",Not Applicable,Minimal uptake observed due to larger size compared to para-xylene.,,,,,,,,
Cu(CDC),ortho-xylene,No,"5.4 Ã… (empty structure), 6.0 Ã… (loaded structure)",1D channels,MOFs,Size exclusion at sub-nanometer scale,6.4 Ã…,Size exclusion,10.1016-j.micromeso.2016.01.044_1747623839176290_lannoeye2016.json,"298 K, mesitylene solvent",Not Applicable,Hardly enters the narrow channels of Cu(CDC).,,,,,,,,
Cu(CDC),ethylbenzene,Yes,"5.4 Ã… (empty structure), 6.0 Ã… (loaded structure)",1D channels,MOFs,Size exclusion at sub-nanometer scale,5.7 Ã…,Size exclusion,10.1016-j.micromeso.2016.01.044_1747623839176290_lannoeye2016.json,"298 K, mesitylene solvent",Not Applicable,Less preferentially adsorbed than para-xylene.,,,,,,,,
Cu(CDC),hydroquinone,Yes,"5.4 Ã… (empty structure), 6.0 Ã… (loaded structure)",1D channels,MOFs,Size exclusion at sub-nanometer scale,5.7 Ã…,Size exclusion,10.1016-j.micromeso.2016.01.044_1747623839176290_lannoeye2016.json,"298 K, aqueous solution",Not Applicable,Preferentially adsorbed over catechol.,,,,,,,,
Cu(CDC),catechol,Yes,"5.4 Ã… (empty structure), 6.0 Ã… (loaded structure)",1D channels,MOFs,Size exclusion at sub-nanometer scale,6.1 Ã…,Size exclusion,10.1016-j.micromeso.2016.01.044_1747623839176290_lannoeye2016.json,"298 K, aqueous solution",Not Applicable,Adsorbed to a lesser extent compared to hydroquinone.,,,,,,,,
Cu(CDC),n-butanol,Yes,"5.4 Ã… (empty structure), 6.0 Ã… (loaded structure)",1D channels,MOFs,Size exclusion at sub-nanometer scale,4.3 Ã…,Size exclusion,10.1016-j.micromeso.2016.01.044_1747623839176290_lannoeye2016.json,"298 K, aqueous solution",Not Applicable,Preferentially adsorbed over branched butanol isomers.,,,,,,,,
Cu(CDC),iso-butanol,No,"5.4 Ã… (empty structure), 6.0 Ã… (loaded structure)",1D channels,MOFs,Size exclusion at sub-nanometer scale,5.9 Ã…,Size exclusion,10.1016-j.micromeso.2016.01.044_1747623839176290_lannoeye2016.json,"298 K, aqueous solution",Not Applicable,Less preferentially adsorbed compared to n-butanol.,,,,,,,,
Cu(CDC),tert-butanol,No,"5.4 Ã… (empty structure), 6.0 Ã… (loaded structure)",1D channels,MOFs,Size exclusion at sub-nanometer scale,6.5 Ã…,Size exclusion,10.1016-j.micromeso.2016.01.044_1747623839176290_lannoeye2016.json,"298 K, aqueous solution",Not Applicable,Less preferentially adsorbed compared to n-butanol.,,,,,,,,
Cu(CDC),sec-butanol,No,"5.4 Ã… (empty structure), 6.0 Ã… (loaded structure)",1D channels,MOFs,Size exclusion at sub-nanometer scale,5.3 Ã…,Size exclusion,10.1016-j.micromeso.2016.01.044_1747623839176290_lannoeye2016.json,"298 K, aqueous solution",Not Applicable,Less preferentially adsorbed compared to n-butanol.,,,,,,,,
Cu(BF4)2(4-DPDS)2,ethylene,Yes,3.3 Ã…,1D channels,MOFs,Size exclusion at sub-nanometer scale,0.33 nm,Size exclusion at sub-nanometer scale,10.1016_j.fuel.2024.131673.json,"298 K, 1 bar",Not Applicable,Adsorption capacity: 50.4 cmÂ³/cmÂ³,,,,,,,,
Cu(BF4)2(4-DPDS)2,ethane,No,3.3 Ã…,1D channels,MOFs,Size exclusion at sub-nanometer scale,0.38 nm,Size exclusion at sub-nanometer scale,10.1016_j.fuel.2024.131673.json,"298 K, 1 bar",Not Applicable,Negligible adsorption capacity,,,,,,,,
Cu(BF4)2(4-DPDS)2,propylene,Yes,3.3 Ã…,1D channels,MOFs,Size exclusion at sub-nanometer scale,0.36 nm,Size exclusion at sub-nanometer scale,10.1016_j.fuel.2024.131673.json,"298 K, 1 bar",Not Applicable,Adsorption capacity: 46.5 cmÂ³/cmÂ³,,,,,,,,
Cu(BF4)2(4-DPDS)2,propane,No,3.3 Ã…,1D channels,MOFs,Size exclusion at sub-nanometer scale,0.43 nm,Size exclusion at sub-nanometer scale,10.1016_j.fuel.2024.131673.json,"298 K, 1 bar",Not Applicable,Negligible adsorption capacity,,,,,,,,
Cu(BDC)Â·xH2O,acetone,Yes,Not Reported,Not Reported,MOF membrane,Not Reported,Not Reported,Not Reported,10.1021-acssensors.3c00362.json,Room temperature,Not Applicable,"The sensor showed a linear response to variable concentrations of acetone, ethanol, and methanol.",,,,,,,,
Cu(BDC)Â·xH2O,ethanol,Yes,Not Reported,Not Reported,MOF membrane,Not Reported,Not Reported,Not Reported,10.1021-acssensors.3c00362.json,Room temperature,Not Applicable,"The sensor showed a linear response to variable concentrations of acetone, ethanol, and methanol.",,,,,,,,
Cu(BDC)Â·xH2O,methanol,Yes,Not Reported,Not Reported,MOF membrane,Not Reported,Not Reported,Not Reported,10.1021-acssensors.3c00362.json,Room temperature,Not Applicable,"The sensor showed a linear response to variable concentrations of acetone, ethanol, and methanol.",,,,,,,,
Cu(BDC)Â·xH2O,toluene,Yes,Not Reported,Not Reported,MOF membrane,Not Reported,Not Reported,Not Reported,10.1021-acssensors.3c00362.json,125 to 500 ppm,Not Applicable,The MOF-coated sensor also exhibited a linear response toward toluene.,,,,,,,,
Cu(BDC),carbon dioxide,Yes,Not Reported,2D channels,MOF composite,Size exclusion at sub-nanometer scale,0.33 nm,Size exclusion at sub-nanometer scale,10.1016-j.memsci.2017.12.002_1747626361634347_shete2018.json,"298 K, 1-20 bar",Not Applicable,Effective permeability estimated from MMM data.,,,,,,,,
Cu(BDC),methane,No,Not Reported,2D channels,MOF composite,Size exclusion at sub-nanometer scale,0.38 nm,Size exclusion at sub-nanometer scale,10.1016-j.memsci.2017.12.002_1747626361634347_shete2018.json,"298 K, 1-20 bar",Not Applicable,Selectivity improvement observed in MMMs.,,,,,,,,
Cu(BDC),nitrogen,No,Not Reported,2D channels,MOF composite,Size exclusion at sub-nanometer scale,0.364 nm,Size exclusion at sub-nanometer scale,10.1016-j.memsci.2017.12.002_1747626361634347_shete2018.json,"298 K, 1-4 bar",Not Applicable,Effective permeability estimated from MMM data.,,,,,,,,
"Cu(AzDC)(4,40-BPE)0.5",hydrogen,Yes,3.4 Ã… x 3.4 Ã…,Interpenetrating network structure,MOF membrane,"Different interactions of H2 and CO2 multipole moments with cis- or trans-Cu(AzDC)(4,40-BPE)0.5",0.29 nm,Size exclusion at sub-nanometer scale,10.1039-c8ta10541c_1747625203900266_liu2018.json,"298 K, 1 bar",Not Applicable,H2 permeance remains almost unchanged with UV irradiation.,,,,,,,,
"Cu(AzDC)(4,40-BPE)0.5",carbon dioxide,Conditional (see Additional Info),3.4 Ã… x 3.4 Ã…,Interpenetrating network structure,MOF membrane,"Different interactions of H2 and CO2 multipole moments with cis- or trans-Cu(AzDC)(4,40-BPE)0.5",0.33 nm,Size exclusion at sub-nanometer scale,10.1039-c8ta10541c_1747625203900266_liu2018.json,"298 K, 1 bar",Not Applicable,CO2 permeance decreases remarkably with UV irradiation due to trans-to-cis isomerization of azobenzene and bis(4-pyridyl)ethylene moieties.,,,,,,,,
"Cu(AzDC)(4,40-BPE)0.5",nitrogen,No,3.4 Ã… x 3.4 Ã…,Interpenetrating network structure,MOF membrane,"Different interactions of H2 and CO2 multipole moments with cis- or trans-Cu(AzDC)(4,40-BPE)0.5",0.364 nm,Size exclusion at sub-nanometer scale,10.1039-c8ta10541c_1747625203900266_liu2018.json,"298 K, 1 bar",Not Applicable,N2 adsorption shows lower reduction after UV irradiation compared to CO2.,,,,,,,,
"Cu(AzDC)(4,40-BPE)0.5",methane,No,3.4 Ã… x 3.4 Ã…,Interpenetrating network structure,MOF membrane,"Different interactions of H2 and CO2 multipole moments with cis- or trans-Cu(AzDC)(4,40-BPE)0.5",0.38 nm,Size exclusion at sub-nanometer scale,10.1039-c8ta10541c_1747625203900266_liu2018.json,"298 K, 1 bar",Not Applicable,CH4 adsorption shows lower reduction after UV irradiation compared to CO2.,,,,,,,,
Cu MOF,argon,Yes,Not Reported,Not Reported,MOFs,Not Reported,Not Reported,Kinetic separation,10.1016-j.jece.2020.104790_1747624050838190_ghazvini2020.json,Not Reported,Not Applicable,Argon molecules separated from CF4 mixture due to smaller size.,,,,,,,,
Cu MOF,carbon tetrafluoride,No,Not Reported,Not Reported,MOFs,Not Reported,Not Reported,Kinetic separation,10.1016-j.jece.2020.104790_1747624050838190_ghazvini2020.json,Not Reported,Not Applicable,CF4 molecules not separated due to larger size.,,,,,,,,
CTGU-44,acetylene,Yes,"3.1 Ã… (PLD), 3.5 Ã… (PLD)",1D flattened rectangular channels,MOFs,Combination of narrow window cross-section and polar pore surface.,3.18 Ã— 3.33 Ã— 5.4 Ã…3,Thermodynamic-kinetic synergy effect,10.1016_j.seppur.2025.132075.json,"298 K, 100 kPa",Not Applicable,Preferential adsorption due to local-molecule trap (LMT) and narrow pore size.,,,,,,,,
CTGU-44,carbon dioxide,Conditional (see Additional Info),"3.1 Ã… (PLD), 3.5 Ã… (PLD)",1D flattened rectangular channels,MOFs,Combination of narrow window cross-section and polar pore surface.,3.32 Ã— 3.34 Ã— 5.7 Ã…3,Size exclusion at sub-nanometer scale,10.1016_j.seppur.2025.132075.json,"298 K, 100 kPa",Not Applicable,Limited entry into channel I due to PLD of ~3.1 Ã…; restricted passage in channel II due to PLD of ~3.5 Ã….,,,,,,,,
CTF-1,acid fuchsin,No,1.4 nm,Amorphous network,Other,Size exclusion at nanometer scale,1.5 nm,Size exclusion,10.1039-d0cs00552e_1747625553227630_10.1039@D0CS00552E.json,"298 K, 1 bar",Not Applicable,Acid fuchsin is excluded due to its larger size.,,,,,,,,
CTF-1,water,Yes,1.4 nm,Amorphous network,Other,Size exclusion at nanometer scale,0.275 nm,Size exclusion,10.1039-d0cs00552e_1747625553227630_10.1039@D0CS00552E.json,"298 K, 1 bar",Not Applicable,Water passes easily due to its small size.,,,,,,,,
C-Suc-750,krypton,Yes,4.0 Ã…,Slit pores,Other,Narrow slit-pores in the carbon molecular sieve enable selective diffusion of krypton over xenon.,3.6 Ã…,Size exclusion,10.1002-adma.202409474.json,"298 K, 1.0 bar",Not Applicable,Kr uptake: 1.14 mmol gâˆ? at 298 K and 1.0 bar,,,,,,,,
C-Suc-750,xenon,No,4.0 Ã…,Slit pores,Other,Narrow slit-pores in the carbon molecular sieve enable selective diffusion of krypton over xenon.,4.0 Ã…,Size exclusion,10.1002-adma.202409474.json,"298 K, 1.0 bar",Not Applicable,Xe uptake: 0.03 mmol gâˆ? at 298 K and 1.0 bar,,,,,,,,
C-SBA-15,lysozyme,Yes,84.5 Ã…,Not Reported,Other,Size exclusion at sub-nanometer scale,30 x 30 x 45 Ã…,Size exclusion,10.1016-j.trac.2019.115658_1747626542037783_li2019.json,Not Reported,Not Applicable,"Lysozyme is smaller than the pore size of C-SBA-15, allowing it to enter the pores.",,,,,,,,
CS/UiO-66,methylene blue,Yes,15.03 Ã… (Average Pore Diameter),Microporous,MOF composite,Size exclusion at sub-nanometer scale,"0.4 nm (thickness), 0.61 nm (depth), 1.43 nm (width)","Electrostatic interactions, hydrogen bonding, pi-pi interactions, pore filling, coordinate bonding",10.1016_j.psep.2023.06.012.json,"pH > 6.07, 298 K",Not Applicable,Adsorption capacity: 2321 mg/g,,,,,,,,
CS/UiO-66,methyl orange,Yes,15.03 Ã… (Average Pore Diameter),Microporous,MOF composite,Size exclusion at sub-nanometer scale,"0.4 nm (thickness), 0.61 nm (depth), 1.43 nm (width)","Electrostatic interactions, hydrogen bonding, pi-pi interactions, pore filling, coordinate bonding",10.1016_j.psep.2023.06.012.json,"pH < 6.07, 298 K",Not Applicable,Adsorption capacity: 900 mg/g,,,,,,,,
CS/GO,water,Yes,Not Reported,2D nanosheets,Other,Size exclusion at sub-nanometer scale,Not Reported,Size exclusion,10.1016-j.gee.2020.09.015_1747626387275811_dai2020.json,Not Reported,Not Applicable,"Water flux: 12 kg m-2 h-1, S.F(butanol/water): 1523",,,,,,,,
CS/GO,butanol,No,Not Reported,2D nanosheets,Other,Size exclusion at sub-nanometer scale,Not Reported,Size exclusion,10.1016-j.gee.2020.09.015_1747626387275811_dai2020.json,Not Reported,Not Applicable,S.F(butanol/water): 1523,,,,,,,,
CPO-27-Ni,1-octene,Yes,11 Ã… (1D channels),1D channels,MOFs,Not Reported,4.0 Ã… x 4.9 Ã…,Coordination bond with unsaturated metal center,10.1021-ja211864w_1747624544946104_peralta2012.json,398 K,Not Applicable,Stronger interaction with Ni2+ compared to p-xylene.,,,,,,,,
CPO-27-Ni,p-xylene,Yes,11 Ã… (1D channels),1D channels,MOFs,Not Reported,4.2 Ã… x 6.7 Ã…,Dispersion interactions,10.1021-ja211864w_1747624544946104_peralta2012.json,398 K,Not Applicable,Weaker interaction due to steric hindrance around Ni2+ sites.,,,,,,,,
CPO-27(Ni),ammonia,Yes,Not Reported,Not Reported,MOFs,Not Reported,0.33 nm,Not Reported,10.1039-c7fd00090a_1747626425414976_hindocha2017.json,"40% RH, 298 K, 500 ppm ammonia in nitrogen with 20% oxygen",Not Applicable,Breakthrough time at 12.5 ppm ammonia: 189 min gâ�»Â?for CPO-27(Ni)_1,,,,,,,,
CPM-734c,propane,Yes,Not Reported,Not Reported,MOFs,Preferential adsorption of C3H8 via pore optimization,4.3â€?.118 Ã… (kinetic diameter),Preferential adsorption,10.1016_j.fuel.2024.131314.json,"298 K, 0.1 bar",Not Applicable,Highest potential C3H8 recovery among benchmarked materials,,,,,,,,
CPM-734c,propylene,No,Not Reported,Not Reported,MOFs,Preferential adsorption of C3H8 via pore optimization,4.678 Ã… (kinetic diameter),Exclusion based on pore optimization,10.1016_j.fuel.2024.131314.json,"298 K, 0.1 bar",Not Applicable,Pore size optimized for C3H8-selective adsorption,,,,,,,,
CPL-1-NH2,acetylene,Yes,3.8 Ã— 4.4 Ã… (calabash-like 1D channel),1D channels,MOFs,Adsorption site selective occupation strategy based on differences in molecular orientation,3.3 Ã— 3.3 Ã— 5.7 Ã…,"Side-on orientation, strong binding affinity due to cooperative effect of uncoordinated oxygen and -NH2 groups",10.1002-anie.202013965_1747625451547608_10.1002@anie.202013965.json,"298 K, 1 bar",0.02 bar,C2H2 adsorption capacity: 1.84 mmol/g at 298 K and 1 bar; Qst = 50.0 kJ/mol,,,,,,,,
CPL-1-NH2,carbon dioxide,No,3.8 Ã— 4.4 Ã… (calabash-like 1D channel),1D channels,MOFs,Adsorption site selective occupation strategy based on differences in molecular orientation,3.2 Ã— 3.3 Ã— 5.4 Ã…,"End-on orientation, weak interaction due to steric hindrance and shielding by -NH2 groups",10.1002-anie.202013965_1747625451547608_10.1002@anie.202013965.json,"298 K, 1 bar",Not Applicable,CO2 adsorption capacity: 0.21 mmol/g at 298 K and 1 bar; Qst = 32.4 kJ/mol,,,,,,,,
CPL-11,oxygen,Temperature-dependent,10 Ã… x 6 Ã…,1D channels,MOFs,Controlled by temperature-responsive structural uniformity affecting channel accessibility.,3.46 Ã…,Not Reported,10.1039-c0sc00272k_1747625508166584_matsuda2010.json,"100 K to 140 K, 80 kPa",Not Applicable,Adsorption increases with temperature due to reduced lattice strain.,,,,,,,,
CPL-11,argon,No,10 Ã… x 6 Ã…,1D channels,MOFs,Controlled by temperature-responsive structural uniformity affecting channel accessibility.,3.40 Ã…,Not Reported,10.1039-c0sc00272k_1747625508166584_matsuda2010.json,"100 K to 140 K, 80 kPa",Not Applicable,Negligible adsorption even at higher temperatures.,,,,,,,,
CPL-11,carbon dioxide,Yes,10 Ã… x 6 Ã…,1D channels,MOFs,Controlled by temperature-responsive structural uniformity affecting channel accessibility.,3.3 Ã…,Not Reported,10.1039-c0sc00272k_1747625508166584_matsuda2010.json,195 K,Not Applicable,Readily adsorbed at 195 K.,,,,,,,,
CPL-11,xenon,Yes,10 Ã… x 6 Ã…,1D channels,MOFs,Controlled by temperature-responsive structural uniformity affecting channel accessibility.,3.96 Ã…,Not Reported,10.1039-c0sc00272k_1747625508166584_matsuda2010.json,195 K,Not Applicable,Readily adsorbed at 195 K.,,,,,,,,
CPL-11,carbon tetrachloride,Yes,10 Ã… x 6 Ã…,1D channels,MOFs,Controlled by temperature-responsive structural uniformity affecting channel accessibility.,5.9 Ã…,Not Reported,10.1039-c0sc00272k_1747625508166584_matsuda2010.json,298 K,Not Applicable,Readily adsorbed at 298 K.,,,,,,,,
CPL-11,hydrogen,No,10 Ã… x 6 Ã…,1D channels,MOFs,Controlled by temperature-responsive structural uniformity affecting channel accessibility.,2.89 Ã…,Not Reported,10.1039-c0sc00272k_1747625508166584_matsuda2010.json,77 K,Not Applicable,Hardly adsorbed despite its small size.,,,,,,,,
CPL-1,propylene,Yes,Not Reported,Flexible structure,MOFs,Thermoresponsive gate-opening effect,4.678 Ã… (kinetic diameter),Thermoresponsive gate-opening effect,10.1016_j.fuel.2024.131314.json,273 K,Temperature-dependent,Higher interaction with C3H6 due to hydrogen bonding,,,,,,,,
