Repository: MontageBai/Data-driven-discovery-of-metal-organic-frameworks-for-sieving-separation-of-C5-quinary-mixture-

File: AdsorptionInformationCard/After Process JSON.csv (part 39 of 46)
Materials Name,Molecule Name,Can Pass SievingPore Size,Structure Type,Material Category,Sieving Mechanism,Molecular Size,Mechanism,File Name,Test Conditions,Threshold Pressure,Additional Info,,,,,,,,,
CPL-1,propane,No,Not Reported,Flexible structure,MOFs,Thermoresponsive gate-opening effect,4.3â€?.118 Ã… (kinetic diameter),Closed pores prevent surface adsorption,10.1016_j.fuel.2024.131314.json,273 K,Not Applicable,C3H8 only experiences surface adsorption due to closed pores,,,,,,,,
CPL-1,hydrogen,Temperature-dependent,3.0 Ã…,1D channels,MOFs,Size exclusion based on quantum effective pore size,Not Reported,Quantum sieving,10.1021-ie2006802_1747624043506229_liu2012.json,"40 K, 77 K",Not Applicable,Adsorption reaches saturation at low pressures.,,,,,,,,
CPL-1,deuterium,Temperature-dependent,3.0 Ã…,1D channels,MOFs,Size exclusion based on quantum effective pore size,Not Reported,Quantum sieving,10.1021-ie2006802_1747624043506229_liu2012.json,"40 K, 77 K",Not Applicable,Preferentially adsorbed over hydrogen.,,,,,,,,
CPL-1,hydrogen,Conditional (see Additional Info),4Ã—6 Ã…,Pillar-layered structure,MOFs,Size exclusion at sub-nanometer scale with quantum effects,2.4Ã—2.4Ã—3.14 Ã…,Quantum sieving,10.1039-c9ta14254a_1747624927575787_10.1039@C9TA14254A.json,"77 K, loading pressures between 0â€?00 kPa",Not Applicable,LOOT phenomenon observed at ~40 K; quantum-induced exclusion effect reverses dependency on pressure at Texp=30 K.,,,,,,,,
CPL-1,deuterium,Conditional (see Additional Info),4Ã—6 Ã…,Pillar-layered structure,MOFs,Size exclusion at sub-nanometer scale with quantum effects,2.4Ã—2.4Ã—3.14 Ã…,Quantum sieving,10.1039-c9ta14254a_1747624927575787_10.1039@C9TA14254A.json,"77 K, loading pressures between 0â€?00 kPa",Not Applicable,LOOT phenomenon observed at ~40 K; reverse isotope effect competes with quantum confinement at low temperatures.,,,,,,,,
CoZn-ZIF-8,hydrogen,Yes,Not Reported,Not Reported,MOF membrane,Size exclusion at sub-nanometer scale,Not Reported,Size exclusion,10.1002-cnma.201900348_1747626224950462_10.1002@cnma.201900348.json,"25 Â°C, transmembrane pressure drop of 0.25 MPa",Not Applicable,Permeance: 1.701Ã—10^-6 molÂ·m^-2Â·s^-1Â·pa^-1,,,,,,,,
CoZn-ZIF-8,carbon dioxide,Conditional (see Additional Info),Not Reported,Not Reported,MOF membrane,Size exclusion at sub-nanometer scale,Not Reported,Preferential adsorption,10.1002-cnma.201900348_1747626224950462_10.1002@cnma.201900348.json,"25 Â°C, transmembrane pressure drop of 0.25 MPa",Not Applicable,Permeance: 0.263Ã—10^-6 molÂ·m^-2Â·s^-1Â·pa^-1; Higher Lewis basic site concentration in CoZn-ZIF-8 retards CO2 transport.,,,,,,,,
CoZn-ZIF-8,nitrogen,Yes,Not Reported,Not Reported,MOF membrane,Size exclusion at sub-nanometer scale,Not Reported,Size exclusion,10.1002-cnma.201900348_1747626224950462_10.1002@cnma.201900348.json,25 Â°C,Not Applicable,Permeance: 0.316Ã—10^-6 molÂ·m^-2Â·s^-1Â·pa^-1,,,,,,,,
CoZn-ZIF-8,methane,Yes,Not Reported,Not Reported,MOF membrane,Size exclusion at sub-nanometer scale,Not Reported,Size exclusion,10.1002-cnma.201900348_1747626224950462_10.1002@cnma.201900348.json,25 Â°C,Not Applicable,Permeance: 0.379Ã—10^-6 molÂ·m^-2Â·s^-1Â·pa^-1,,,,,,,,
CoZn-ZIF-7,Not Reported,Not Reported,Not Reported,Not Reported,MOF membrane,Not Reported,Not Reported,Not Reported,10.1002-cnma.201900348_1747626224950462_10.1002@cnma.201900348.json,Not Reported,Not Applicable,Not Reported,,,,,,,,
Co-ZIF-67,glycans,Yes,Not Reported,Not Reported,MOF composite,Size exclusion at sub-nanometer scale,Not Reported,Size exclusion,10.1016-j.trac.2018.10.003_1747623733516444_f30709130d2cbafa512f4299854099bc.json,Not Reported,Not Applicable,Demonstrates strong size-exclusion ability even when interferential proteins are 2000 times higher in concentration.,,,,,,,,
Co-ZIF-67,N-glycans,Yes,3.8 nm,Not Reported,MOF-derived carbon material,Size exclusion at sub-nanometer scale,Smaller than OVA protein and BSA protein,Size exclusion,10.1016_j.chroma.2022.462971.json,Not Reported,Not Applicable,OVA digest/OVA protein/BSA protein = 1/300/300 (m/m/m).,,,,,,,,
Covalent Organic Framework (COF)-based NPA-NF membrane,rhodamine B,No,Not Reported,Not Reported,Other,Homogeneous pore structure for precise molecular separation,Not Reported,Size exclusion and adsorption,10.1016_j.desal.2023.116772.json,Not Reported,Not Applicable,Near 100% rejection for rhodamine B.,,,,,,,,
Covalent Organic Framework (COF)-based NPA-NF membrane,methyl blue,No,Not Reported,Not Reported,Other,Homogeneous pore structure for precise molecular separation,Not Reported,Size exclusion and adsorption,10.1016_j.desal.2023.116772.json,Not Reported,Not Applicable,High rejection rate for methyl blue.,,,,,,,,
Covalent Organic Framework (COF)-based NPA-NF membrane,curcumin,No,Not Reported,Not Reported,Other,Homogeneous pore structure for precise molecular separation,Not Reported,Size exclusion and adsorption,10.1016_j.desal.2023.116772.json,Not Reported,Not Applicable,Efficient rejection of curcumin.,,,,,,,,
Co-squarate,water,Yes,4.1Ã—4.3 Ã…2,1D rhombohedral channels,MOFs,Size exclusion at sub-nanometer scale,2.86Ã—3.11 Ã…2,Size exclusion at sub-nanometer scale,10.1002-anie.202216710.json,"283 K, 308 K","8.19e-4 P/P0 at 283 K, 5.05e-4 P/P0 at 308 K",Water adsorption capacity at 0.1 P/P0 is 81.79% (283 K) and 90.22% (308 K) relative to saturated adsorption.,,,,,,,,
Co-squarate,ethanol,No,4.1Ã—4.3 Ã…2,1D rhombohedral channels,MOFs,Size exclusion at sub-nanometer scale,3.98Ã—4.31 Ã…2,Size exclusion at sub-nanometer scale,10.1002-anie.202216710.json,"283 K, 308 K",Not Applicable,Negligible ethanol adsorption (< 12 cmÂ³/cmÂ³).,,,,,,,,
CopzNi,n-hexane,Yes,"7.22 Ã… (distance between pyrazine rings), 7.11 Ã… (distance between open Ni atoms)",3D network with one-dimensional channels,MOFs,Size exclusion at sub-nanometer scale combined with adsorbate-dependent affinity differences.,0.43 nm,Size exclusion and binding affinity,10.1016-j.cej.2023.141743.json,"363 K, 120 torr",Not Applicable,High n-hexane uptake capacity of 162.2 mg/g at 363 K.,,,,,,,,
CopzNi,2-methylpentane,Temperature-dependent,"7.22 Ã… (distance between pyrazine rings), 7.11 Ã… (distance between open Ni atoms)",3D network with one-dimensional channels,MOFs,Size exclusion at sub-nanometer scale combined with adsorbate-dependent affinity differences.,0.50 nm,Binding affinity difference,10.1016-j.cej.2023.141743.json,"303 K, 120 torr",Not Applicable,Uptake decreases significantly from 126.5 mg/g to 23.7 mg/g as temperature increases from 303 K to 363 K.,,,,,,,,
CopzNi,"2,2-dimethylbutane",No,"7.22 Ã… (distance between pyrazine rings), 7.11 Ã… (distance between open Ni atoms)",3D network with one-dimensional channels,MOFs,Size exclusion at sub-nanometer scale combined with adsorbate-dependent affinity differences.,0.56 nm,Molecular sieving,10.1016-j.cej.2023.141743.json,"303â€?63 K, up to 120 torr",Not Applicable,Negligible uptake due to size exclusion.,,,,,,,,
copper(II) isonicotinate,polycyclic aromatic hydrocarbons,Conditional (see Additional Info),Not Reported,2D channels,MOFs,Size exclusion at sub-nanometer scale,Not Reported,Shape- and size-selectivity,10.1021-ar2002599_1747625110805482_gu2012.json,"Water samples, online SPE-HPLC",Not Applicable,"Enhancement factors depend on shape, size, and hydrophobic properties",,,,,,,,
Co-N@C HoMS,carbamazepine,Yes,"1.5â€?.0 nm (shell pore channels), > 30 nm (interstitial pores)",3D hollow multi-shelled structure,MOF composite,Size exclusion at sub-nanometer scale,0.33 nm,Size exclusion at sub-nanometer scale,10.1016_j.cej.2025.162227.json,"298 K, 1 bar",Not Applicable,The outer carbon shell allows small molecules like carbamazepine to pass through while blocking larger molecules such as humic acid.,,,,,,,,
Co-N@C HoMS,humic acid,No,"1.5â€?.0 nm (shell pore channels), > 30 nm (interstitial pores)",3D hollow multi-shelled structure,MOF composite,Size exclusion at sub-nanometer scale,2.375 nm,Size exclusion at sub-nanometer scale,10.1016_j.cej.2025.162227.json,"298 K, 1 bar",Not Applicable,The outer carbon shell prevents large molecules like humic acid from entering and interfering with the catalytic sites.,,,,,,,,
Co-MOF-74,deuterium,Yes,"1.1 nm (channel diameter, after accounting for van der Waals radii)",3D cages,MOFs,Size exclusion at sub-nanometer scale combined with quantum effects,0.29 nm,Quantum sieving due to zero-point energy difference,10.1021-ja402103u_1747623844619800_fitzgerald2013.json,"77 K, pressures up to 1 atm",Not Applicable,Higher selectivity compared to hydrogen at low temperatures.,,,,,,,,
Co-MOF-74,hydrogen,Yes,"1.1 nm (channel diameter, after accounting for van der Waals radii)",3D cages,MOFs,Size exclusion at sub-nanometer scale combined with quantum effects,0.29 nm,Quantum sieving due to zero-point energy difference,10.1021-ja402103u_1747623844619800_fitzgerald2013.json,"77 K, pressures up to 1 atm",Not Applicable,Lower selectivity compared to deuterium at low temperatures.,,,,,,,,
Co-gallate MOF membrane,hydrogen,Yes,"3.69Ã—4.95 Ã…2 (original), 7.77 Ã… (M/L-0), 7.92 Ã… (M/L-8.3), 8.09 Ã… (M/L-16.7)",three-dimensionally interconnected zigzag channels,MOF membrane,Size exclusion at sub-nanometer scale,Not Reported,Size exclusion,10.1002-anie.202309095.json,"Ambient temperature, 1.1 bar",Not Applicable,Highest H2 permeance achieved for M/L-8.3 membrane.,,,,,,,,
Co-gallate MOF membrane,carbon dioxide,No,"3.69Ã—4.95 Ã…2 (original), 7.77 Ã… (M/L-0), 7.92 Ã… (M/L-8.3), 8.09 Ã… (M/L-16.7)",three-dimensionally interconnected zigzag channels,MOF membrane,Size exclusion at sub-nanometer scale,Not Reported,Size exclusion,10.1002-anie.202309095.json,"Ambient temperature, 1.1 bar",Not Applicable,CO2 diffusion impeded by size exclusion in M/L-8.3 membrane.,,,,,,,,
Co-gallate MOF membrane,nitrogen,No,"3.69Ã—4.95 Ã…2 (original), 7.77 Ã… (M/L-0), 7.92 Ã… (M/L-8.3), 8.09 Ã… (M/L-16.7)",three-dimensionally interconnected zigzag channels,MOF membrane,Size exclusion at sub-nanometer scale,Not Reported,Size exclusion,10.1002-anie.202309095.json,"Ambient temperature, 1.1 bar",Not Applicable,N2 diffusion impeded by size exclusion in M/L-8.3 membrane.,,,,,,,,
Co-gallate MOF membrane,methane,No,"3.69Ã—4.95 Ã…2 (original), 7.77 Ã… (M/L-0), 7.92 Ã… (M/L-8.3), 8.09 Ã… (M/L-16.7)",three-dimensionally interconnected zigzag channels,MOF membrane,Size exclusion at sub-nanometer scale,Not Reported,Size exclusion,10.1002-anie.202309095.json,"Ambient temperature, 1.1 bar",Not Applicable,CH4 diffusion impeded by size exclusion in M/L-8.3 membrane.,,,,,,,,
Co-gallate MOF membrane,propylene,Conditional (see Additional Info),"3.69Ã—4.95 Ã…2 (original), 7.77 Ã… (M/L-0), 7.92 Ã… (M/L-8.3), 8.09 Ã… (M/L-16.7)",three-dimensionally interconnected zigzag channels,MOF membrane,Size exclusion at sub-nanometer scale,Not Reported,Size exclusion,10.1002-anie.202309095.json,"Ambient temperature, 1.1 bar",Not Applicable,Cut-off shifts towards larger gases like C3H6 in M/L-16.7 membrane due to enlarged pore size.,,,,,,,,
Co-gallate MOF membrane,propane,Conditional (see Additional Info),"3.69Ã—4.95 Ã…2 (original), 7.77 Ã… (M/L-0), 7.92 Ã… (M/L-8.3), 8.09 Ã… (M/L-16.7)",three-dimensionally interconnected zigzag channels,MOF membrane,Size exclusion at sub-nanometer scale,Not Reported,Size exclusion,10.1002-anie.202309095.json,"Ambient temperature, 1.1 bar",Not Applicable,Enlarged pore size enhances diffusion of large gas molecules in low-crystalline MOFs.,,,,,,,,
Co-gallate MOF,ethylene,Yes,3.47â€?.69 Ã…,Zig-zag shaped channels,MOFs,Size exclusion for ethane; molecular sieving for ethylene,4.163 Ã…,Size-compatible cross-section,10.1016-j.isci.2021.103042_1747626115992237_S2589004221010105.json,"298 K, 1 bar",Not Applicable,Equilibrium ethylene uptake: 3.37 mmol gâ�»Â?,,,,,,,,
Co-gallate MOF,ethane,No,3.47â€?.69 Ã…,Zig-zag shaped channels,MOFs,Size exclusion for ethane; molecular sieving for ethylene,4.443 Ã…,Size exclusion,10.1016-j.isci.2021.103042_1747626115992237_S2589004221010105.json,"298 K, 1 bar",Not Applicable,Ethane rejected due to larger kinetic diameter,,,,,,,,
Co-gallate MOF,propylene,Yes,16.8 Ã…Â² (Minimum cross-sectional area),Not Reported,MOFs,Size exclusion at sub-nanometer scale,4.678 Ã… (kinetic diameter),Size exclusion at sub-nanometer scale,10.1016_j.fuel.2024.131314.json,"298 K, 1 bar",Not Applicable,High C3H6 adsorption capacity (66.6 cmÂ³ gâ�»Â? and low C3H8 adsorption capacity (5.2 cmÂ³ cmâ�»Â?,,,,,,,,
Co-gallate MOF,propane,No,16.8 Ã…Â² (Minimum cross-sectional area),Not Reported,MOFs,Size exclusion at sub-nanometer scale,4.3â€?.118 Ã… (kinetic diameter),Size exclusion at sub-nanometer scale,10.1016_j.fuel.2024.131314.json,"298 K, 1 bar",Not Applicable,Low C3H8 adsorption capacity due to pore size slightly smaller than the minimum cross-sectional area of C3H8 (21.2 Ã…Â²),,,,,,,,
Co-gallate membrane,ethylene,Yes,0.38 nm,Not Reported,MOF membrane,Size exclusion at sub-nanometer scale,3.28 Ã— 4.18 Ã…,Size exclusion,10.1016_j.memsci.2025.124077.json,"25 Â°C, 1 bar",Not Applicable,Preferential adsorption of ethylene over ethane was observed.,,,,,,,,
Co-gallate membrane,ethane,No,0.38 nm,Not Reported,MOF membrane,Size exclusion at sub-nanometer scale,3.81 Ã— 4.08 Ã…,Size exclusion,10.1016_j.memsci.2025.124077.json,"25 Â°C, 1 bar",Not Applicable,Ethane is excluded due to its larger size compared to the pore size of Co-gallate.,,,,,,,,
Co-gallate,propylene,Yes,Not Reported,Not Reported,MOFs,Not Reported,Not Reported,Size exclusion at sub-nanometer scale,10.1016_j.seppur.2022.122541.json,"298 K, 1 bar",Not Applicable,Propylene adsorption capacity is 35.6 cmÂ³/g.,,,,,,,,
Co-gallate,propane,No,Not Reported,Not Reported,MOFs,Not Reported,Not Reported,Size exclusion at sub-nanometer scale,10.1016_j.seppur.2022.122541.json,"298 K, 1 bar",Not Applicable,Propane elutes out first during breakthrough experiments.,,,,,,,,
Co-gallate,propylene,Yes,5.2 Ã…,3D channels,MOFs,Size exclusion at sub-nanometer scale,5.1 Ã… x 4.1 Ã…,Size exclusion at sub-nanometer scale,10.1021-jacs.0c09466_1747624115004384_10.1021@jacs.0c09466.json,"298 K, 1 bar",Not Applicable,Propylene uptake capacity is 66.6 cmÂ³ cmâ�»Â?(STP) at 298 K and 1 bar.,,,,,,,,
Co-gallate,propane,No,5.2 Ã…,3D channels,MOFs,Size exclusion at sub-nanometer scale,5.3 Ã… x 5.1 Ã…,Size exclusion at sub-nanometer scale,10.1021-jacs.0c09466_1747624115004384_10.1021@jacs.0c09466.json,"298 K, 1 bar",Not Applicable,Propane uptake is negligible (5.2 cmÂ³ cmâ�»Â? STP).,,,,,,,,
Co-gallate,ethylene,Yes,3.47-3.69 Ã…,Not Reported,MOFs,Size and/or shape exclusion,Not Reported,Size exclusion,10.1039-d0dt03279d_1747625752847135_duan2020.json,"298 K, 1 bar",Not Applicable,Uptake: 3.37 mmol/g,,,,,,,,
Co-gallate,ethane,No,3.47-3.69 Ã…,Not Reported,MOFs,Size and/or shape exclusion,Not Reported,Size exclusion,10.1039-d0dt03279d_1747625752847135_duan2020.json,"298 K, 1 bar",Not Applicable,"Uptake: 0.30 mmol/g, Selectivity: 52",,,,,,,,
Co-gallate,ethylene,Yes,"3.28 Ã— 4.18 Ã— 4.84 Ã… (ideal for ethylene), 3.81 Ã— 4.08 Ã— 4.82 Ã… (ideal for ethane)",3D interconnected zigzag channels,MOFs,Molecular size differentiation,0.33 nm,Kinetic sieving,10.1039-d0qm00186d_1747625767486086_10.1039@d0qm00186d.json,"298 K, 1 bar",Not Applicable,High selectivity for ethylene.,,,,,,,,
Co-gallate,ethane,No,"3.28 Ã— 4.18 Ã— 4.84 Ã… (ideal for ethylene), 3.81 Ã— 4.08 Ã— 4.82 Ã… (ideal for ethane)",3D interconnected zigzag channels,MOFs,Molecular size differentiation,0.38 nm,Size exclusion,10.1039-d0qm00186d_1747625767486086_10.1039@d0qm00186d.json,"298 K, 1 bar",Not Applicable,Effectively excluded from the pore structure.,,,,,,,,
Co-gallate,ethylene,Yes,3.47â€?.69 Ã…,3D interconnected zigzag channels,MOFs,Molecular size differentiation enables selective adsorption of ethylene over ethane.,4.163 Ã…,Size exclusion,d3qm00430a.json,"298 K, 1 bar",Not Applicable,High uptake capacity (3.37 mmol g-1).,,,,,,,,
Co-gallate,ethane,No,3.47â€?.69 Ã…,3D interconnected zigzag channels,MOFs,Molecular size differentiation enables selective adsorption of ethylene over ethane.,4.443 Ã…,Size exclusion,d3qm00430a.json,"298 K, 1 bar",Not Applicable,Low uptake capacity (0.31 mmol g-1).,,,,,,,,
COF-TpDd-AO2,uranium,No,Not Reported,3D cages,Other,Chelation-based sieving,Not Reported,Chelation interaction with amidoxime groups,10.1016_j.jtice.2023.105067.json,pH range 5.0â€?.0,Not Applicable,COF-TpDd-AO2 achieved over 99.2% uranium removal efficiency.,,,,,,,,
COF-MOF composite (COF-300/Zn2(bdc)2(dabco)),hydrogen,Yes,<20 Ã…,Mixed-dimensional cage-like structure,Other,Ultramicropore-in-nanopore channels facilitating preferential H2 transport,Not Reported,Facilitated transport through ultramicropores,10.1016_j.jtice.2023.105067.json,Not Reported,Not Applicable,COF-MOF composite exhibited high H2/CO2 selectivity.,,,,,,,,
COF-MOF composite (COF-300/Zn2(bdc)2(dabco)),carbon dioxide,No,<20 Ã…,Mixed-dimensional cage-like structure,Other,Ultramicropore-in-nanopore channels facilitating preferential H2 transport,Not Reported,Size exclusion at sub-nanometer scale,10.1016_j.jtice.2023.105067.json,Not Reported,Not Applicable,The composite membrane surpassed the Robeson upper bound for H2/CO2 separation.,,,,,,,,
COF-LZU1 membrane,hydrogen,Yes,Not Reported,Vertically arranged 2D layers,Other,Interlayer space in vertical arrangement,Not Reported,Molecular sieving,10.1039-d0qi00307g_1747626692092104_10.1039@d0qi00307g.json,Not Reported,Not Applicable,H2 permeance of 1.2 Ã— 10^-6 mol m^-2 s^-1 Pa^-1,,,,,,,,
COF-LZU1 membrane,propane,No,Not Reported,Vertically arranged 2D layers,Other,Interlayer space in vertical arrangement,Not Reported,Size exclusion,10.1039-d0qi00307g_1747626692092104_10.1039@d0qi00307g.json,Not Reported,Not Applicable,H2/C3H8 separation factor as high as 119.5,,,,,,,,
COF-LZU1,dyes larger than 1.2 nm,No,Not Reported,Not Reported,MOF membrane,Not Reported,>1.2 nm,Size exclusion,10.1002-adma.201902009_1747625455727248_10.1002@adma.201902009.json,Not Reported,Not Applicable,Rejection rate >90%,,,,,,,,
COF-LZU1,hydrated salt ions,Yes,Not Reported,Not Reported,MOF membrane,Not Reported,Varies,Size exclusion,10.1002-adma.201902009_1747625455727248_10.1002@adma.201902009.json,Not Reported,Not Applicable,Selectivity <12%,,,,,,,,
COF-LZU1,dye molecules,No,Not Reported,2D channels,Other,Size exclusion at sub-nanometer scale,Not Reported,Size exclusion at sub-nanometer scale,10.1016_j.jtice.2023.105067.json,Not Reported,Not Applicable,COF-LZU1-based membrane exhibited high flux and rejection for dye separation.,,,,,,,,
COF-LZU1,water,Yes,Not Reported,2D layered covalent organic framework,Other,Nanofiltration based on controlled stacking of COF nanosheets.,Not Reported,Nanofiltration,s41565-022-01168-3.json,Not Reported,Not Applicable,COF-LZU1 membrane shows high water permeance and excellent dye rejection rates.,,,,,,,,
COF-LZU1,dyes,No,Not Reported,2D layered covalent organic framework,Other,Nanofiltration based on controlled stacking of COF nanosheets.,Not Reported,Size exclusion,s41565-022-01168-3.json,Not Reported,Not Applicable,High rejection of various water-soluble dyes.,,,,,,,,
CoFe2O4@MIL-100(Fe),arsenate,Yes,"1.0 nm (micropores), 20.6 nm (mesopores)",Core-shell structure with mesoporous properties,MOF composite,Size exclusion effect provided by MIL-100(Fe) shell with 1.0 nm micropores.,Not Reported,Inner-sphere complexation through hydroxyl exchange,10.1038-srep40955_1747626717219285_yang2017.json,"pH 4-10, 25 Â°C",Not Applicable,Monolayer adsorption observed.,,,,,,,,
CoFe2O4@MIL-100(Fe),arsenite,Yes,"1.0 nm (micropores), 20.6 nm (mesopores)",Core-shell structure with mesoporous properties,MOF composite,Size exclusion effect provided by MIL-100(Fe) shell with 1.0 nm micropores.,Not Reported,Hydrogen bonding leading to multilayer adsorption,10.1038-srep40955_1747626717219285_yang2017.json,"pH 4-10, 25 Â°C",Not Applicable,Higher adsorption capacity due to multilayer formation.,,,,,,,,
COF-DhaTab/PAN,oil,No,Not Reported,2D channels,Other,Surface wettability control for oil rejection,Not Reported,Superoleophobicity under water,10.1016_j.jtice.2023.105067.json,Gravity-driven filtration,Not Applicable,The membrane showed superoleophobicity under water with a contact angle > 150Â°.,,,,,,,,
Co-fa,n-hexane,Yes,5.5 Ã…,1D channels,MOFs,Size exclusion at sub-nanometer scale,Not Reported,Selective molecular exclusion,10.1016_j.seppur.2022.121219.json,303 K,Not Applicable,Significant adsorption capacity.,,,,,,,,
Co-fa,3-methylpentane,Yes,5.5 Ã…,1D channels,MOFs,Size exclusion at sub-nanometer scale,Not Reported,Selective molecular exclusion,10.1016_j.seppur.2022.121219.json,303 K,Not Applicable,Substantial adsorption capacity.,,,,,,,,
Co-fa,"2,2-dimethylbutane",No,5.5 Ã…,1D channels,MOFs,Size exclusion at sub-nanometer scale,Not Reported,Selective molecular exclusion,10.1016_j.seppur.2022.121219.json,303 K,Not Applicable,Completely excluded due to pore size limitation.,,,,,,,,
CoFA,hexafluoropropylene,Yes,"5.6 Ã… (PLD), Not Reported (LCD)",1D helical channels,MOFs,Size exclusion at sub-nanometer scale combined with specific molecular recognition,Not Reported,Specific recognition via hydrogen bonding interactions,s41467-024-53024-8.json,"298 K, 1 bar",Not Applicable,C3F6 adsorption capacity: ~2.0 mmol gâˆ? at 100 kPa,,,,,,,,
CoFA,perfluoropropane,No,"5.6 Ã… (PLD), Not Reported (LCD)",1D helical channels,MOFs,Size exclusion at sub-nanometer scale combined with specific molecular recognition,Not Reported,Size exclusion due to pore size (~5.6 Ã…) smaller than C3F8 kinetic diameter,s41467-024-53024-8.json,"298 K, 1 bar",Not Applicable,Negligible C3F8 adsorption observed,,,,,,,,
COF-300,furfural,Yes,0.78 nm,3D cages,Other,Size exclusion at sub-nanometer scale,Not Reported,Size exclusion at sub-nanometer scale,10.1016_j.jtice.2023.105067.json,"80Â°C, 1 wt% furfural aqueous solution",Not Applicable,The COF-300/PDMS MMM showed a 42.7% higher furfural selectivity and a 14.1% higher permeability than pure PDMS membranes.,,,,,,,,
COF-102,hydrogen,Yes,12.0 Ã…,Not Reported,Other,Negligible quantum confinement effect,2.83â€?.89 Ã…,Surface adsorption,10.1039-c3ta01544k_1747624155003057_oh2013.json,"19.5â€?0 K, 0â€? bar",Not Applicable,Quantum cryo-sieving effect nearly negligible; behaves like conventional porous materials.,,,,,,,,
COF-102,deuterium,Yes,12.0 Ã…,Not Reported,Other,Negligible quantum confinement effect,2.83â€?.89 Ã…,Surface adsorption,10.1039-c3ta01544k_1747624155003057_oh2013.json,"19.5â€?0 K, 0â€? bar",Not Applicable,Slight preference for deuterium adsorption due to favorable surface interactions.,,,,,,,,
COF-1,hydrogen,Yes,Not Reported,Not Reported,Other,Quantum sieving effect,0.289 nm,Quantum sieving,10.1002-anie.202015790_1747625175178633_10.1002@anie.202015790.json,"Cryogenic temperatures, 20-100 K",Not Applicable,Separation of H2/D2 isotope mixture at 26 mbar loading pressure with selectivity Î±(D2/H2) of 9.7Â±0.9 at Texp <30 K and 3.1Â±0.5 at 70 K.,,,,,,,,
COF-1,deuterium,Conditional (see Additional Info),Not Reported,Not Reported,Other,Quantum sieving effect,0.296 nm,Quantum sieving,10.1002-anie.202015790_1747625175178633_10.1002@anie.202015790.json,"Cryogenic temperatures, 20-100 K",Not Applicable,Separation of H2/D2 isotope mixture at 26 mbar loading pressure with selectivity Î±(D2/H2) of 9.7Â±0.9 at Texp <30 K and 3.1Â±0.5 at 70 K.,,,,,,,,
COF-1,hydrogen,Yes,9.0 Ã…,Not Reported,Other,Quantum confinement effect at larger pore sizes,2.83â€?.89 Ã…,Quantum sieving,10.1039-c3ta01544k_1747624155003057_oh2013.json,"19.5â€?0 K, 0â€? bar",Not Applicable,Quantum confinement effect observed with higher D2/H2 molar ratio at low temperatures.,,,,,,,,
COF-1,deuterium,Yes,9.0 Ã…,Not Reported,Other,Quantum confinement effect at larger pore sizes,2.83â€?.89 Ã…,Quantum sieving,10.1039-c3ta01544k_1747624155003057_oh2013.json,"19.5â€?0 K, 0â€? bar",Not Applicable,Higher adsorption enthalpy compared to hydrogen due to smaller pore size.,,,,,,,,
COF/COF,hydrogen,Yes,Not Reported,2D nanosheets,Other,Size exclusion at sub-nanometer scale,0.289 nm,Size exclusion,10.1016-j.gee.2020.09.015_1747626387275811_dai2020.json,Not Reported,Not Applicable,"H2 permeance: 2.45 Ã—10-7 mol m-2 s-1 Pa-1, Î±(H2/CO2): 26.7",,,,,,,,
COF/COF,carbon dioxide,No,Not Reported,2D nanosheets,Other,Size exclusion at sub-nanometer scale,0.33 nm,Size exclusion,10.1016-j.gee.2020.09.015_1747626387275811_dai2020.json,Not Reported,Not Applicable,Î±(H2/CO2): 26.7,,,,,,,,
COF membranes,dyes,No,0.7 to 6.5 nm,2D channels,Other,Size exclusion at sub-nano scale,Not Reported,Size exclusion,s11426-022-1234-x.json,Not Reported,Not Applicable,"Molecular weight cut-off from 500 to 1,000 Da",,,,,,,,
COF membranes,divalent ions,No,0.7 to 6.5 nm,2D channels,Other,Size exclusion at sub-nano scale,Not Reported,Donnan exclusion,s11426-022-1234-x.json,Not Reported,Not Applicable,Synergistic effect of size sieving and Donnan exclusion,,,,,,,,
COF membranes,H2,Yes,0.7 to 6.5 nm,2D channels,Other,Size exclusion at sub-nano scale,Not Reported,Size exclusion,s11426-022-1234-x.json,Not Reported,Not Applicable,Cut-off between H2 and bulkier gases,,,,,,,,
COF membrane,nitroaniline,Yes,Not Reported,Not Reported,Other,Size exclusion at sub-nanometer scale,Not Reported,Size exclusion,d3cc06057h.json,"Room temperature, methanol solvent",Not Applicable,Selective passage of nitroaniline over rose Bengal was observed.,,,,,,,,
COF membrane,rose Bengal,No,Not Reported,Not Reported,Other,Size exclusion at sub-nanometer scale,Not Reported,Size exclusion,d3cc06057h.json,"Room temperature, methanol solvent",Not Applicable,Rose Bengal was retained while nitroaniline passed through.,,,,,,,,
Co-doped silica,helium,Yes,Not Reported,Not Reported,Other,Not Reported,2.60 Ã…,Activated diffusion,10.1016-j.seppur.2016.12.020_1747625324060892_sunarso2017.json,"500 oC, 1.97 atm (feed) / vacuum (permeate)",Not Applicable,Helium permeance increased with temperature rise while maintaining high selectivity over nitrogen.,,,,,,,,
Co-doped silica,nitrogen,No,Not Reported,Not Reported,Other,Not Reported,3.64 Ã…,Size exclusion,10.1016-j.seppur.2016.12.020_1747625324060892_sunarso2017.json,"500 oC, 1.97 atm (feed) / vacuum (permeate)",Not Applicable,Nitrogen was unable to pass through the Co-doped silica membrane due to its larger kinetic diameter.,,,,,,,,
Cocryst1,deuterium,Yes,Not Reported,Not Reported,Other,Kinetic quantum sieving based on de Broglie wavelength differences.,Not Reported,Quantum sieving,10.1002-cssc.202000562_1747626001082491_zeng2020.json,30 K,Not Applicable,Separation factor not explicitly stated.,,,,,,,,
Co-btca,dimethylformamide,Yes,Not Reported,1D channels,MOFs,Size exclusion and chemical reactivity based on guest molecule dimensions and coordination ability,Not Reported,Non-oxidative nucleophilic addition,10.1021-jacs.5b09231_1747624578255451_lanza2015.json,"298 K, ambient pressure",Not Applicable,Partially saturates penta-coordinated Co atoms under temperature or pressure stimuli.,,,,,,,,
Co-btca,methanol,Yes,Not Reported,1D channels,MOFs,Size exclusion and chemical reactivity based on guest molecule dimensions and coordination ability,Not Reported,Non-oxidative nucleophilic addition,10.1021-jacs.5b09231_1747624578255451_lanza2015.json,Variable temperature or pressure,0.3 GPa for initial coordination; 2.2 GPa for full saturation,Smaller size allows complete saturation of Co centers at higher pressures.,,,,,,,,
Co-btca,water,Conditional (see Additional Info),Not Reported,1D channels,MOFs,Size exclusion and chemical reactivity based on guest molecule dimensions and coordination ability,Not Reported,Hydrogen bonding,10.1021-jacs.5b09231_1747624578255451_lanza2015.json,Ambient conditions to high pressure,Not Applicable,Presence inferred but not directly located in diffraction studies; variable content.,,,,,,,,
Co-btca,ethanol,Yes,Not Reported,1D channels,MOFs,Size exclusion and chemical reactivity based on guest molecule dimensions and coordination ability,Not Reported,Selective uptake,10.1021-jacs.5b09231_1747624578255451_lanza2015.json,Ambient conditions,Not Applicable,Absorbed when methanol is absent; structural characterization incomplete.,,,,,,,,
Co-B@ZIF-8,2-hexanone,Yes,"3.4 Ã… (microporous ZIF-8 shell), mesoporous Co-B yolk, macroporous yolk-shell cavity",Yolk-shell structure,MOF composite,Size exclusion at sub-nanometer scale,0.5 nm,Size exclusion at sub-nanometer scale,10.1016_j.matt.2021.06.038.json,"80Â°C, 1 atm H2, 18 h",Not Applicable,Conversion rate of 25% observed,,,,,,,,
Co-B@ZIF-8,cyclooctanone,No,"3.4 Ã… (microporous ZIF-8 shell), mesoporous Co-B yolk, macroporous yolk-shell cavity",Yolk-shell structure,MOF composite,Size exclusion at sub-nanometer scale,0.9 nm,Size exclusion at sub-nanometer scale,10.1016_j.matt.2021.06.038.json,"80Â°C, 1 atm H2, 18 h",Not Applicable,No activity observed due to size exclusion by ZIF-8 shell,,,,,,,,
Co3(HCOO)6,carbon dioxide,Yes,5.5 Ã…,1D zigzag channels,MOF membrane,Selective adsorption and molecular sieving based on pore size and shape,3.3 Ã…,Preferential adsorption and diffusion,10.1002-chem.201101733_1747625222812402_zou2011.json,"0â€?0 Â°C, pressure drop of 0.5 atm",Not Applicable,Higher quadrupole moment facilitates stronger interaction with the framework.,,,,,,,,
Co3(HCOO)6,methane,No,5.5 Ã…,1D zigzag channels,MOF membrane,Selective adsorption and molecular sieving based on pore size and shape,3.8 Ã…,Size exclusion at sub-nanometer scale,10.1002-chem.201101733_1747625222812402_zou2011.json,"0â€?0 Â°C, pressure drop of 0.5 atm",Not Applicable,Bulkier size hinders diffusion through the micropores.,,,,,,,,
Co3(HCOO)6,linear alkanes,Yes,5.5 Ã…,3D framework with 1D channels,MOFs,Size exclusion at sub-nanometer scale,Not Reported,Selective molecular sieving,10.1002-chem.202101871_1747625038474722_wang2021.json,30Â°C,Not Applicable,Adsorption capacity: ~1.5â€?.7 mmol/g,,,,,,,,
Co3(HCOO)6,monobranched alkanes,Yes,5.5 Ã…,3D framework with 1D channels,MOFs,Size exclusion at sub-nanometer scale,Not Reported,Selective molecular sieving,10.1002-chem.202101871_1747625038474722_wang2021.json,30Â°C,Not Applicable,Adsorption capacity: ~1.5â€?.7 mmol/g,,,,,,,,
Co3(HCOO)6,dibranched alkanes,No,5.5 Ã…,3D framework with 1D channels,MOFs,Size exclusion at sub-nanometer scale,Not Reported,Selective molecular exclusion,10.1002-chem.202101871_1747625038474722_wang2021.json,30Â°C,Not Applicable,Fully excluded from adsorption,,,,,,,,
Co2(dobdc),o-xylene,Yes,Not Reported,Not Reported,MOFs,Not Reported,0.60 nm,Interactions with open metal centers,10.1007-s41061-019-0257-0_1747623508585127_pei2019.json,"Room temperature, 1 bar",Not Applicable,Highest affinity for o-xylene,,,,,,,,
Co2(dobdc),p-xylene,No,Not Reported,Not Reported,MOFs,Not Reported,0.58 nm,Size exclusion,10.1007-s41061-019-0257-0_1747623508585127_pei2019.json,"Room temperature, 1 bar",Not Applicable,Weakest binding for p-xylene,,,,,,,,
Co2(DHTP),acetylene,Yes,Not Reported,Not Reported,MOFs,Enhanced binding via open metal sites,Not Reported,Strong interactions with open Co2+ sites,10.1021-ar100023y_1747624479755355_chen2010.json,"295 K, 1 atm",0.2 MPa,Highest volumetric acetylene storage capacity reported.,,,,,,,,
Co/Ti-NC@TpPa,lithium polysulfide,Conditional (see Additional Info),"0.8â€? nm (micropores), 3.5â€? nm (mesopores)",Core-shell,MOF composite,Combined chemical adsorption and physical sieving,Not Reported,Combined chemical adsorption and physical sieving,10.1016_j.jallcom.2022.168184.json,Not Reported,Not Applicable,"The TpPa-1 shell prevents direct contact between lithium polysulfides and the Co/Ti-NC core during solution-based tests. However, in battery operation, lithium polysulfides are confined within the core where they are chemically adsorbed and catalytically converted.",,,,,,,,
Co(pyz)[Pt(CN)4],hydrogen,Yes,4.0 Ã— 3.9 Ã…2,3D pillared-layered structure,MOFs,Chemical affinity quantum sieving (CAQS) due to high density of open metal sites.,Not Reported,Chemical affinity quantum sieving (CAQS),10.1021-acsami.2c07829.json,"25 K, 10 mbar",Not Applicable,Preferential adsorption of D2 over H2 observed.,,,,,,,,
Co(pyz)[Pt(CN)4],deuterium,Yes,4.0 Ã— 3.9 Ã…2,3D pillared-layered structure,MOFs,Chemical affinity quantum sieving (CAQS) due to high density of open metal sites.,Not Reported,Chemical affinity quantum sieving (CAQS),10.1021-acsami.2c07829.json,"25 K, 10 mbar",Not Applicable,Higher uptake and selectivity compared to H2.,,,,,,,,
Co(pyz)[Pd(CN)4],hydrogen,Yes,4.0 Ã— 3.9 Ã…2,3D pillared-layered structure,MOFs,Chemical affinity quantum sieving (CAQS) due to high density of open metal sites.,Not Reported,Chemical affinity quantum sieving (CAQS),10.1021-acsami.2c07829.json,"25 K, 10 mbar",Not Applicable,Preferential adsorption of D2 over H2 observed.,,,,,,,,
Co(pyz)[Pd(CN)4],deuterium,Yes,4.0 Ã— 3.9 Ã…2,3D pillared-layered structure,MOFs,Chemical affinity quantum sieving (CAQS) due to high density of open metal sites.,Not Reported,Chemical affinity quantum sieving (CAQS),10.1021-acsami.2c07829.json,"25 K, 10 mbar",Not Applicable,Higher uptake and selectivity compared to H2.,,,,,,,,
Co(pyz)[Ni(CN)4],hydrogen,Yes,4.0 Ã— 3.9 Ã…2,3D pillared-layered structure,MOFs,Chemical affinity quantum sieving (CAQS) due to high density of open metal sites.,Not Reported,Chemical affinity quantum sieving (CAQS),10.1021-acsami.2c07829.json,"25 K, 10 mbar",Not Applicable,Preferential adsorption of D2 over H2 observed.,,,,,,,,
Co(pyz)[Ni(CN)4],deuterium,Yes,4.0 Ã— 3.9 Ã…2,3D pillared-layered structure,MOFs,Chemical affinity quantum sieving (CAQS) due to high density of open metal sites.,Not Reported,Chemical affinity quantum sieving (CAQS),10.1021-acsami.2c07829.json,"25 K, 10 mbar",Not Applicable,Higher uptake and selectivity compared to H2.,,,,,,,,
Co(bdp),carbon dioxide,Yes,Not Reported,Not Reported,MOFs,Pore-opening flexibility leading to coadsorption,Not Reported,Pore-opening flexibility,10.1021-acs.accounts.2c00418.json,Room temperature,Not Reported,Shows coadsorption behavior with methane.,,,,,,,,
Co(bdp),methane,Yes,Not Reported,Not Reported,MOFs,Pore-opening flexibility leading to coadsorption,Not Reported,Pore-opening flexibility,10.1021-acs.accounts.2c00418.json,Room temperature,Not Reported,Coadsorbed with carbon dioxide.,,,,,,,,
Co(bdp),carbon dioxide,Yes,"3.43 Ã… (CO2-expanded phase), 1.55 Ã… (collapsed phase)",1D channels,MOFs,Reversible CO2 templating leading to near-perfect CO2 selectivity.,3.3 Ã…,Size exclusion at sub-nanometer scale,10.1021-jacs.8b06062_1747625263545190_taylor2018.json,"298 K, up to 3.6 bar partial pressure of CO2",2 bar (first phase change),CO2 induces structural expansion to form a templated clathrate.,,,,,,,,
Co(bdp),methane,No,"3.43 Ã… (CO2-expanded phase), 1.55 Ã… (collapsed phase)",1D channels,MOFs,Reversible CO2 templating leading to near-perfect CO2 selectivity.,3.8 Ã…,Size exclusion at sub-nanometer scale,10.1021-jacs.8b06062_1747625263545190_taylor2018.json,"298 K, up to 7.2 bar total pressure (50:50 CO2:CH4 mixture)",18 bar (CH4-induced phase change),CH4 is excluded due to pore size in CO2-expanded phase.,,,,,,,,
Co(bdp),methane,Conditional (see Additional Info),Not Reported,3D cages,MOFs,Size exclusion at sub-nanometer scale,0.38 nm,Size exclusion at sub-nanometer scale,10.1038-s42004-020-00429-3_1747625129347671_rahman2020.json,"273-323 K, pressures up to 120 kPa",Dependent on temperature (ptr decreases with decreasing temperature),The material undergoes a structural transition from nonporous to porous phase upon adsorption of methane.,,,,,,,,
Co(aip)(pyz)0.5,ethylene,Yes,5.0 Ã— 4.1 Ã…2,3D cages,MOFs,Molecular sieving separation of C2H4 from C2H6 due to reduced pore size.,4.1 Ã…,Size exclusion,10.1016_j.micromeso.2023.112532.json,"298 K, 1 bar",Not Applicable,C2H4 uptake of 1.78 mmol/g at 298 K and 1 bar.,,,,,,,,
Co(aip)(pyz)0.5,ethane,No,5.0 Ã— 4.1 Ã…2,3D cages,MOFs,Molecular sieving separation of C2H4 from C2H6 due to reduced pore size.,4.4 Ã…,Size exclusion,10.1016_j.micromeso.2023.112532.json,"298 K, 1 bar",Not Applicable,Negligible C2H6 uptake (0.14 mmol/g) observed.,,,,,,,,
Co(4-DPDS)2WO4,acetylene,Yes,2.9 Ã… (PLD),2D layered structure with intralayer and interlayer space interlaced 3D channels,MOFs,Gate-opening effect controlled by intraframework hydrogen bonding,0.33 nm,Gate-opening effect at threshold pressure,10.1002-advs.202207127.json,"298 K, 1 bar",0.11 bar,Adsorption capacity increases sharply after reaching threshold pressure.,,,,,,,,
Co(4-DPDS)2WO4,ethylene,No,2.9 Ã… (PLD),2D layered structure with intralayer and interlayer space interlaced 3D channels,MOFs,Gate-opening effect controlled by intraframework hydrogen bonding,0.42 nm,Size exclusion due to smaller pore size after activation,10.1002-advs.202207127.json,"298 K, 1 bar",Not Applicable,Negligible ethylene adsorption observed.,,,,,,,,
Co(4-DPDS)2WO4,carbon dioxide,No,2.9 Ã… (PLD),2D layered structure with intralayer and interlayer space interlaced 3D channels,MOFs,Gate-opening effect controlled by intraframework hydrogen bonding,0.33 nm,Electrostatic repulsion due to opposite quadrupole moment,10.1002-advs.202207127.json,"298 K, 1 bar",Not Applicable,Negligible CO2 uptake observed.,,,,,,,,
Co(4-DPDS)2MoO4,acetylene,Yes,2.7 Ã… (PLD),2D layered structure with intralayer and interlayer space interlaced 3D channels,MOFs,Gate-opening effect controlled by intraframework hydrogen bonding,0.33 nm,Gate-opening effect at threshold pressure,10.1002-advs.202207127.json,"298 K, 1 bar",0.17 bar,Adsorption capacity increases sharply after reaching threshold pressure.,,,,,,,,
Co(4-DPDS)2MoO4,ethylene,No,2.7 Ã… (PLD),2D layered structure with intralayer and interlayer space interlaced 3D channels,MOFs,Gate-opening effect controlled by intraframework hydrogen bonding,0.42 nm,Size exclusion due to smaller pore size after activation,10.1002-advs.202207127.json,"298 K, 1 bar",Not Applicable,Negligible ethylene adsorption observed.,,,,,,,,
Co(4-DPDS)2MoO4,carbon dioxide,No,2.7 Ã… (PLD),2D layered structure with intralayer and interlayer space interlaced 3D channels,MOFs,Gate-opening effect controlled by intraframework hydrogen bonding,0.33 nm,Electrostatic repulsion due to opposite quadrupole moment,10.1002-advs.202207127.json,"298 K, 1 bar",Not Applicable,Negligible CO2 uptake observed.,,,,,,,,
Co(4-DPDS)2CrO4,acetylene,Yes,3.8 Ã… (PLD),2D layered structure with intralayer and interlayer space interlaced 3D channels,MOFs,Gate-opening effect controlled by intraframework hydrogen bonding,0.33 nm,Gate-opening effect at threshold pressure,10.1002-advs.202207127.json,"298 K, 1 bar",0.60 mmol g^-1 at 0.01 bar,High affinity binding sites present in the material.,,,,,,,,
Co(4-DPDS)2CrO4,ethylene,No,3.8 Ã… (PLD),2D layered structure with intralayer and interlayer space interlaced 3D channels,MOFs,Gate-opening effect controlled by intraframework hydrogen bonding,0.42 nm,Size exclusion due to smaller pore size after activation,10.1002-advs.202207127.json,"298 K, 1 bar",Not Applicable,Negligible adsorption capacity for ethylene observed.,,,,,,,,
Co(4-DPDS)2CrO4,carbon dioxide,No,3.8 Ã… (PLD),2D layered structure with intralayer and interlayer space interlaced 3D channels,MOFs,Gate-opening effect controlled by intraframework hydrogen bonding,0.33 nm,Electrostatic repulsion due to opposite quadrupole moment,10.1002-advs.202207127.json,"298 K, 1 bar",Not Applicable,Negligible CO2 uptake observed.,,,,,,,,
Co ion-exchanged zeolite Y,carbon dioxide,Yes,Not Reported,Not Reported,MOF composite,Cobalt-based Ï€-complexation,0.33 nm,Facilitated transport through cobalt complex,10.1016-j.pmatsci.2018.11.002_1747626770311004_6cb6ed285e418aed00f9e69759cad797.json,"Varied, see source text for details",Not Applicable,High dipole moment enhances intermolecular interaction with CO2,,,,,,,,
Co ion-exchanged zeolite Y,methane,No,Not Reported,Not Reported,MOF composite,Cobalt-based Ï€-complexation,0.38 nm,Size exclusion at sub-nanometer scale,10.1016-j.pmatsci.2018.11.002_1747626770311004_6cb6ed285e418aed00f9e69759cad797.json,"Varied, see source text for details",Not Applicable,Excellent interfacial adhesion demonstrated,,,,,,,,
