Repository: MontageBai/Data-driven-discovery-of-metal-organic-frameworks-for-sieving-separation-of-C5-quinary-mixture-

File: AdsorptionInformationCard/After Process JSON.csv (part 40 of 46)
Materials Name,Molecule Name,Can Pass SievingPore Size,Structure Type,Material Category,Sieving Mechanism,Molecular Size,Mechanism,File Name,Test Conditions,Threshold Pressure,Additional Info,,,,,,,,,
CNT@Cu3(BTC)2,carbon dioxide,Yes,Not Reported,Not Reported,MOF composite,Not Reported,3.3 Ã…,Chemical adsorption via open metal sites,10.1021-acssuschemeng.0c05155_1747625285029910_10.1021@acssuschemeng.0c05155.json,"298 K, 1 bar",Not Applicable,Composite structure improves CO2/CH4 selectivity.,,,,,,,,
CMS-PMOF-1,n-butane,Yes,5.0 Ã…,Not Reported,Other,Size exclusion at sub-nanometer scale,4.3 Ã…,Kinetic sieving,10.1039-c6cc08008a_1747623951691426_li2016.json,"293 K, 1 bar",Not Applicable,Fast adsorption kinetics with equilibration time of 60 s.,,,,,,,,
CMS-PMOF-1,isobutane,No,5.0 Ã…,Not Reported,Other,Size exclusion at sub-nanometer scale,5.0 Ã…,Size exclusion,10.1039-c6cc08008a_1747623951691426_li2016.json,"293 K, 1 bar",Not Applicable,Slow adsorption-desorption kinetics; not retained in column during breakthrough test.,,,,,,,,
CMS-PMOF-1,n-pentane,Yes,5.0 Ã…,Not Reported,Other,Size exclusion at sub-nanometer scale,Not Reported,Kinetic sieving,10.1039-c6cc08008a_1747623951691426_li2016.json,"293 K, 1 bar",Not Applicable,Fast adsorption kinetics with high equilibrium uptake.,,,,,,,,
CMS-PMOF-1,isopentane,No,5.0 Ã…,Not Reported,Other,Size exclusion at sub-nanometer scale,Not Reported,Size exclusion,10.1039-c6cc08008a_1747623951691426_li2016.json,"293 K, 1 bar",Not Applicable,Slow adsorption kinetics; less visible hysteresis in adsorption-desorption isotherm.,,,,,,,,
CMS@900,hydrogen,Yes,Not Reported,Microporous structures and ultra-microporous channels,Other,Size exclusion at sub-nanometer scale,2.89 Ã…,Size exclusion at sub-nanometer scale,10.1021-acsami.9b16966_1747625342229593_omidvar2019.json,"150 Â°C, 11 atm",Not Applicable,H2 permeability of â‰?6 barrer and H2/CO2 selectivity of â‰?3,,,,,,,,
CMS@900,carbon dioxide,No,Not Reported,Microporous structures and ultra-microporous channels,Other,Size exclusion at sub-nanometer scale,3.3 Ã…,Size exclusion at sub-nanometer scale,10.1021-acsami.9b16966_1747625342229593_omidvar2019.json,"150 Â°C, 11 atm",Not Applicable,H2/CO2 selectivity of â‰?3,,,,,,,,
CMS membranes derived from Trip(Me2)-TB,ethylene,Yes,"3.93 Ã… (at 900 Â°C), 4.24 Ã… (at 800 Â°C), 4.37 Ã… (at 600 Â°C)",Submicropores (<4 Ã…),Other,Size exclusion at sub-nanometer scale,3.75 Ã…,Size exclusion at sub-nanometer scale,s41563-023-01629-7.json,"35 Â°C, up to 20 bar feed pressure",Not Applicable,Ethylene permeability decreases with increasing feed pressure due to competitive sorption effects.,,,,,,,,
CMS membranes derived from Trip(Me2)-TB,ethane,No,"3.93 Ã… (at 900 Â°C), 4.24 Ã… (at 800 Â°C), 4.37 Ã… (at 600 Â°C)",Submicropores (<4 Ã…),Other,Size exclusion at sub-nanometer scale,3.85 Ã…,Size exclusion at sub-nanometer scale,s41563-023-01629-7.json,"35 Â°C, up to 20 bar feed pressure",Not Applicable,Ethane permeability shows a concurrent decrease with increased feed pressure.,,,,,,,,
CMS membranes derived from EA(Me2)-TB,ethylene,Yes,Not Reported,Not Reported,Other,Size exclusion at sub-nanometer scale,3.75 Ã…,Size exclusion at sub-nanometer scale,s41563-023-01629-7.json,"35 Â°C, up to 20 bar feed pressure",Not Applicable,Lower ethylene permeability compared to CMS membranes derived from Trip(Me2)-TB.,,,,,,,,
CMS membranes derived from EA(Me2)-TB,ethane,No,Not Reported,Not Reported,Other,Size exclusion at sub-nanometer scale,3.85 Ã…,Size exclusion at sub-nanometer scale,s41563-023-01629-7.json,"35 Â°C, up to 20 bar feed pressure",Not Applicable,Not explicitly detailed but inferred to exhibit lower permeability than ethylene.,,,,,,,,
CMS,xenon,Yes,"0.3-0.7 nm (ultramicropores), 0.7-2 nm (supermicropores)",Amorphous turbostratic carbon,Other,Size exclusion at sub-nanometer scale,0.4 nm,Size exclusion,10.1039-d0cs00552e_1747625553227630_10.1039@D0CS00552E.json,"298 K, 1 bar",Not Applicable,Xenon passes through due to appropriate pore size.,,,,,,,,
CMS,krypton,Yes,"0.3-0.7 nm (ultramicropores), 0.7-2 nm (supermicropores)",Amorphous turbostratic carbon,Other,Size exclusion at sub-nanometer scale,0.36 nm,Size exclusion,10.1039-d0cs00552e_1747625553227630_10.1039@D0CS00552E.json,"298 K, 1 bar",Not Applicable,Kr passes through due to its smaller size relative to pore dimensions.,,,,,,,,
CMC/PEI/HKUST-1@ZIF-67,chromium (VI),No,Not Reported,Not Reported,MOF composite,Not Reported,Not Reported,Reduction conversion and adsorption,10.1016-j.jwpe.2024.106135.json,"25Â°C, 150 min for batch adsorption; 48 h for prolonged adsorption",Not Applicable,Adsorption capacity: 60.1 mg/g at 300 mg/L Cr(VI); Reduction rate: 82%,,,,,,,,
CMC/PEI/HKUST-1@ZIF-67,Rhodamine B,No,Not Reported,Not Reported,MOF composite,Not Reported,Not Reported,Oxidation degradation and adsorption,10.1016-j.jwpe.2024.106135.json,"25Â°C, 60 min for catalytic degradation",Not Applicable,Removal rate: 100% within 20 min; Degradation capacity: 149.0 mg/g at 300 mg/L Rh B,,,,,,,,
C-magG@ZIF-8,ovalbumin,No,10.6 Ã…,Not Reported,MOF composite,Size exclusion at sub-nanometer scale,4 x 5 x 7 nm,Size exclusion,10.1016-j.aca.2016.05.023_1747623969362454_wang2016.json,"37 Â°C, ratio of OVA digestion:OVA:BSA = 1:100:100 and 1:1000:1000",Not Applicable,N-linked glycans were detected even at high concentrations of interferential proteins.,,,,,,,,
C-magG@ZIF-8,bovine serum albumin,No,10.6 Ã…,Not Reported,MOF composite,Size exclusion at sub-nanometer scale,5 x 7 x 7 nm,Size exclusion,10.1016-j.aca.2016.05.023_1747623969362454_wang2016.json,"37 Â°C, ratio of OVA digestion:OVA:BSA = 1:100:100 and 1:1000:1000",Not Applicable,N-linked glycans were detected even at high concentrations of interferential proteins.,,,,,,,,
C-magG@ZIF-8,N-linked glycans,Yes,10.6 Ã…,Not Reported,MOF composite,Size exclusion at sub-nanometer scale,Not Reported,Size exclusion,10.1016-j.aca.2016.05.023_1747623969362454_wang2016.json,37 Â°C,Not Applicable,48 N-linked glycans were identified from human serum after enrichment with C-magG@ZIF-8.,,,,,,,,
C-magG@ZIF-8,N-glycans,Yes,4 nm,Not Reported,MOF-derived carbon material,Size exclusion at sub-nanometer scale,Smaller than OVA protein and BSA protein,Size exclusion,10.1016_j.chroma.2022.462971.json,Not Reported,Not Applicable,OVA digest/OVA protein/BSA protein = 1/1000/1000 (m/m/m).,,,,,,,,
Cloisite@UiO-66,carbon dioxide,Yes,Not Reported,Microporous framework with mesoporous channels,MOF composite,Tortuous diffusion paths favoring smaller gas molecules.,0.33 nm,Size exclusion at sub-nanometer scale,10.1021-acsapm.4c02801.json,"25 Â± 2 Â°C, 2 bar",Not Applicable,Enhanced CO2 adsorption capacity due to microporosity and diffusion pathways.,,,,,,,,
Cloisite@UiO-66,nitrogen,No,Not Reported,Microporous framework with mesoporous channels,MOF composite,Tortuous diffusion paths favoring smaller gas molecules.,0.364 nm,Size exclusion at sub-nanometer scale,10.1021-acsapm.4c02801.json,"25 Â± 2 Â°C, 2 bar",Not Applicable,Restricted due to tortuous diffusion paths created by the composite.,,,,,,,,
Cloisite@UiO-66,methane,No,Not Reported,Microporous framework with mesoporous channels,MOF composite,Tortuous diffusion paths favoring smaller gas molecules.,0.38 nm,Size exclusion at sub-nanometer scale,10.1021-acsapm.4c02801.json,"25 Â± 2 Â°C, 2 bar",Not Applicable,Restricted due to tortuous diffusion paths created by the composite.,,,,,,,,
ClO4-BTR,carbon dioxide,Temperature-dependent,"4 Ã… (triangle aperture), 14.5 Ã… (primary inner cage diameter)",3D cages,MOFs,Temporary deviation of gate-keeping groups to allow gas admission,Not Reported,Temporary deviation of gate-keeping groups (ClO4-),10.1016-j.cej.2024.150293.json,"273 K, 100 kPa",Not Applicable,Threshold admission temperature (T0) for CO2 is 273 K,,,,,,,,
ClO4-BTR,nitrogen,Temperature-dependent,"4 Ã… (triangle aperture), 14.5 Ã… (primary inner cage diameter)",3D cages,MOFs,Temporary deviation of gate-keeping groups to allow gas admission,Not Reported,Temporary deviation of gate-keeping groups (ClO4-),10.1016-j.cej.2024.150293.json,"298 K, 100 kPa",Not Applicable,Threshold admission temperature (T0) for N2 is 298 K,,,,,,,,
ClO4-BTR,methane,Temperature-dependent,"4 Ã… (triangle aperture), 14.5 Ã… (primary inner cage diameter)",3D cages,MOFs,Temporary deviation of gate-keeping groups to allow gas admission,Not Reported,Temporary deviation of gate-keeping groups (ClO4-),10.1016-j.cej.2024.150293.json,"298 K, 100 kPa",Not Applicable,Threshold admission temperature (T0) for CH4 is 298 K,,,,,,,,
Clbimx/ZIF-8,hydrogen,Yes,0.6 - 1.1 nm (varies with DW ligand content),3D cages,MOF membrane,Size exclusion at sub-nanometer scale,0.29 nm,Kinetic sieving,10.1002-adfm.202404681.json,"298 K, varied pressure",Not Applicable,Permeance decreases as Clbim content increases.,,,,,,,,
Clbimx/ZIF-8,carbon dioxide,Yes,0.6 - 1.1 nm (varies with DW ligand content),3D cages,MOF membrane,Size exclusion at sub-nanometer scale,0.33 nm,Kinetic sieving,10.1002-adfm.202404681.json,"298 K, varied pressure",Not Applicable,CO2 permeance decreases with increasing Clbim content.,,,,,,,,
Clbimx/ZIF-8,methane,No,0.6 - 1.1 nm (varies with DW ligand content),3D cages,MOF membrane,Size exclusion at sub-nanometer scale,0.38 nm,Size exclusion,10.1002-adfm.202404681.json,"298 K, varied pressure",Not Applicable,CH4 permeance significantly reduced with increasing Clbim content.,,,,,,,,
C-HC-7,para-xylene,Yes,6.8 Ã…,Not Reported,Other,Size exclusion at sub-nanometer scale,6.0 Ã…,Size exclusion,10.1002-cssc.202300215.json,"298 K, 8 mbar",Not Applicable,"Separation factor for para-xylene/meta-xylene: 1.9, para-xylene/ortho-xylene: 4.9.",,,,,,,,
C-HC-7,meta-xylene,No,6.8 Ã…,Not Reported,Other,Size exclusion at sub-nanometer scale,7.0 Ã…,Size exclusion,10.1002-cssc.202300215.json,"298 K, 8 mbar",Not Applicable,Excluded due to larger size.,,,,,,,,
C-HC-7,ortho-xylene,No,6.8 Ã…,Not Reported,Other,Size exclusion at sub-nanometer scale,7.1 Ã…,Size exclusion,10.1002-cssc.202300215.json,"298 K, 8 mbar",Not Applicable,Excluded due to larger size.,,,,,,,,
C-HC-3,n-hexane,Yes,5.4 Ã…,Not Reported,Other,Size exclusion at sub-nanometer scale,5.1 Ã…,Size exclusion,10.1002-cssc.202300215.json,"298 K, 0.1 bar",Not Applicable,Separation factor for n-hexane/3-methylpentane: 5.1.,,,,,,,,
C-HC-3,3-methylpentane,No,5.4 Ã…,Not Reported,Other,Size exclusion at sub-nanometer scale,5.9 Ã…,Size exclusion,10.1002-cssc.202300215.json,"298 K, 0.1 bar",Not Applicable,Excluded due to larger size.,,,,,,,,
C-HC-1,propylene,Yes,4.8 Ã…,Not Reported,Other,Size exclusion at sub-nanometer scale,4.7 Ã…,Size exclusion,10.1002-cssc.202300215.json,"298 K, 1.0 bar",Not Applicable,Separation factor for propylene/propane: 22.0.,,,,,,,,
C-HC-1,propane,No,4.8 Ã…,Not Reported,Other,Size exclusion at sub-nanometer scale,4.9 Ã…,Size exclusion,10.1002-cssc.202300215.json,"298 K, 1.0 bar",Not Applicable,Excluded due to larger size.,,,,,,,,
chabazite,trans-piperylene,Yes,0.4-0.45 nm (eight-ring windows),Cages interconnected via small windows,Other,Size exclusion of branched isomers,Not Reported,Efficient packing in the cages,10.1021-ja9088378_1747625024459273_maes2010.json,"298 K, liquid phase",Not Applicable,Preferred over cis-piperylene,,,,,,,,
chabazite,cis-piperylene,Yes,0.4-0.45 nm (eight-ring windows),Cages interconnected via small windows,Other,Size exclusion of branched isomers,Not Reported,Less efficient packing compared to trans-piperylene,10.1021-ja9088378_1747625024459273_maes2010.json,"298 K, liquid phase",Not Applicable,Adsorbed at one molecule per cage or less,,,,,,,,
chabazite,isoprene,No,0.4-0.45 nm (eight-ring windows),Cages interconnected via small windows,Other,Size exclusion of branched isomers,Not Reported,Size exclusion due to branched structure,10.1021-ja9088378_1747625024459273_maes2010.json,"298 K, liquid phase",Not Applicable,Cannot pass through narrow cage windows,,,,,,,,
CHA_âˆ?nitrogen,No,0.37 x 0.42 nmÂ²,Not Reported,MOF membrane,Size exclusion at sub-nanometer scale,0.364 nm,Size exclusion,10.1021-acsami.8b18854_1747626681443768_lee2019.json,"30 Â°C, wet conditions (49.5 kPa CO2/49.5 kPa N2/3 kPa H2O vapor)",Not Applicable,CO2/N2 SF: ~9.7 at 30 Â°C under wet conditions,,,,,,,,,
CHA_âˆ?methane,No,0.37 x 0.42 nmÂ²,Not Reported,MOF membrane,Size exclusion at sub-nanometer scale,0.38 nm,Size exclusion,10.1021-acsami.8b18854_1747626681443768_lee2019.json,"30 Â°C, wet conditions",Not Applicable,CO2/CH4 SF: ~16.5 at 30 Â°C under wet conditions,,,,,,,,,
CHA_âˆ?carbon dioxide,Yes,0.37 x 0.42 nmÂ²,Not Reported,MOF membrane,Size exclusion at sub-nanometer scale,0.33 nm,Size exclusion,10.1021-acsami.8b18854_1747626681443768_lee2019.json,"30 Â°C, wet conditions (49.5 kPa CO2/49.5 kPa N2/3 kPa H2O vapor)",Not Applicable,CO2/N2 SF: ~9.7 at 30 Â°C under wet conditions,,,,,,,,,
CHA_100,carbon dioxide,Yes,0.37 x 0.42 nmÂ²,Not Reported,MOF membrane,Size exclusion at sub-nanometer scale,0.33 nm,Size exclusion,10.1021-acsami.8b18854_1747626681443768_lee2019.json,"30 Â°C, wet conditions (49.5 kPa CO2/49.5 kPa N2/3 kPa H2O vapor)",Not Applicable,CO2/N2 SF: ~13.4 at 30 Â°C under wet conditions,,,,,,,,
CHA_100,nitrogen,No,0.37 x 0.42 nmÂ²,Not Reported,MOF membrane,Size exclusion at sub-nanometer scale,0.364 nm,Size exclusion,10.1021-acsami.8b18854_1747626681443768_lee2019.json,"30 Â°C, wet conditions (49.5 kPa CO2/49.5 kPa N2/3 kPa H2O vapor)",Not Applicable,CO2/N2 SF: ~13.4 at 30 Â°C under wet conditions,,,,,,,,
CHA_100,methane,No,0.37 x 0.42 nmÂ²,Not Reported,MOF membrane,Size exclusion at sub-nanometer scale,0.38 nm,Size exclusion,10.1021-acsami.8b18854_1747626681443768_lee2019.json,"30 Â°C, wet conditions",Not Applicable,CO2/CH4 SF: ~37.2 at 30 Â°C under wet conditions,,,,,,,,
CFs@ZIF-8(30)/PDMS,water,No,3.4 Ã…,1D channels,MOF composite,Size exclusion at sub-nanometer scale combined with capillary transport,Not Reported,Size exclusion at sub-nanometer scale,10.1021-acs.iecr.0c01326_1747624070106316_xiao2020.json,"298 K, 1 bar",Not Applicable,Water droplets aggregate and are rejected by the superhydrophobic surface.,,,,,,,,
CFs@ZIF-8(30)/PDMS,dodecane,Yes,3.4 Ã…,1D channels,MOF composite,Size exclusion at sub-nanometer scale combined with capillary transport,Not Reported,Capillary-driven transport through collagen fibers,10.1021-acs.iecr.0c01326_1747624070106316_xiao2020.json,"298 K, 1 bar",Not Applicable,Oil phase permeates due to low surface energy and capillary effect of CFs.,,,,,,,,
CFs@HKUST-1/PDMS,water,No,9.0 Ã…,3D cages,MOF composite,Size exclusion at sub-nanometer scale combined with capillary transport,Not Reported,Size exclusion at sub-nanometer scale,10.1021-acs.iecr.0c01326_1747624070106316_xiao2020.json,"298 K, 1 bar",Not Applicable,Water is rejected due to superhydrophobicity.,,,,,,,,
CFs@HKUST-1/PDMS,oil,Yes,9.0 Ã…,3D cages,MOF composite,Size exclusion at sub-nanometer scale combined with capillary transport,Not Reported,Capillary-driven transport through collagen fibers,10.1021-acs.iecr.0c01326_1747624070106316_xiao2020.json,"298 K, 1 bar",Not Applicable,Oil permeates through the composite due to low surface energy.,,,,,,,,
CFGC-0.09âˆ?50,propylene,Yes,"4.68 Ã… to 5.12 Ã… (sieving pores), <4.68 Ã… (invalid pores), >5.12 Ã… (nonsieving pores)",Amorphous porous carbon with locally ordered graphitic microdomains,Other,Size exclusion at sub-nanometer scale,4.68 Ã…,Size exclusion at sub-nanometer scale,10.1021-acsami.4c05308.json,"298 K, 100 kPa",Not Applicable,Uptake of 1.88 mmol/g at 298 K and 1 bar,,,,,,,,
CFGC-0.09âˆ?50,propane,No,"4.68 Ã… to 5.12 Ã… (sieving pores), <4.68 Ã… (invalid pores), >5.12 Ã… (nonsieving pores)",Amorphous porous carbon with locally ordered graphitic microdomains,Other,Size exclusion at sub-nanometer scale,5.12 Ã…,Size exclusion at sub-nanometer scale,10.1021-acsami.4c05308.json,"298 K, 100 kPa",Not Applicable,Near-complete exclusion with uptake of 0.032 mmol/g at 298 K and 1 bar,,,,,,,,
CF3COO@ZIF-8,carbon dioxide,Yes,3.4 Ã… (4-M windows),Not Reported,MOFs,Size exclusion at sub-nanometer scale,0.33 nm,Size exclusion,10.1002-anie.202213333.json,"298 K, 1 bar",Not Applicable,The pore size of 3.4 Ã… allows CO2 to pass through while excluding N2.,,,,,,,,
CF3COO@ZIF-8,nitrogen,No,3.4 Ã… (4-M windows),Not Reported,MOFs,Size exclusion at sub-nanometer scale,0.364 nm,Size exclusion,10.1002-anie.202213333.json,"298 K, 1 bar",Not Applicable,"The pore size of 3.4 Ã… is smaller than the kinetic diameter of N2 (3.64 Ã…), preventing its adsorption.",,,,,,,,
Ceâ€“Fe MOF,sulfate ion,No,7 Ã…,3D cages,MOFs,Ion-sieving channels selectively block larger ions and molecules while facilitating Zn2+ transport.,Not Reported,Size exclusion,d5ee00650c.json,"Electrochemical system, applied electric field",Not Applicable,Accumulates at the MOF surface due to size sieving effect.,,,,,,,,
Ceâ€“Fe MOF,water,Conditional (see Additional Info),7 Ã…,3D cages,MOFs,Ion-sieving channels selectively block larger ions and molecules while facilitating Zn2+ transport.,Not Reported,Size exclusion,d5ee00650c.json,"Electrochemical system, applied electric field",Not Applicable,Most water molecules are impeded at the MOF layer; a small fraction passes through.,,,,,,,,
Ceâ€“Fe MOF,zinc ion,Yes,7 Ã…,3D cages,MOFs,Ion-sieving channels selectively block larger ions and molecules while facilitating Zn2+ transport.,Not Reported,Facilitated transport via polar ligands and zincophilic metal center,d5ee00650c.json,"Electrochemical system, applied electric field",Not Applicable,Zn2+ shows significantly higher diffusion coefficients compared to SO4^2- and H2O.,,,,,,,,
Ce-UiO-66 MOF,alcian blue,No,0.8 nm,3D cages,MOF composite,Size exclusion at sub-nanometer scale,2.6 Ã— 2.7 nmÂ²,Size exclusion,d2ew00931e.json,"3 bar, room temperature",Not Applicable,Rejection efficiency ~98% for membranes M1 and M2.,,,,,,,,
Ce-UiO-66 MOF,Eriochrome Black T,No,0.8 nm,3D cages,MOF composite,Size exclusion at sub-nanometer scale,1.5 Ã— 0.8 nmÂ²,Size exclusion,d2ew00931e.json,"3 bar, room temperature",Not Applicable,Rejection efficiency ~99% for membranes M1 and M2.,,,,,,,,
Ce-UiO-66 MOF,methylene blue,No,0.8 nm,3D cages,MOF composite,Size exclusion at sub-nanometer scale,1.4 Ã— 0.6 nmÂ²,Size exclusion,d2ew00931e.json,"3 bar, room temperature",Not Applicable,Rejection efficiency ~98% for membranes M1 and M2.,,,,,,,,
Ce-UiO-66 MOF,rhodamine B,Yes,0.8 nm,3D cages,MOF composite,Size exclusion at sub-nanometer scale,1.2 Ã— 1.1 nmÂ²,Kinetic sieving,d2ew00931e.json,"3 bar, room temperature",Not Applicable,Lower rejection efficiency compared to larger molecules.,,,,,,,,
Ce-UiO-66 MOF,neutral red,Yes,0.8 nm,3D cages,MOF composite,Size exclusion at sub-nanometer scale,1.2 Ã— 0.2 nmÂ²,Kinetic sieving,d2ew00931e.json,"3 bar, room temperature",Not Applicable,"Rejection efficiency ~44%, influenced by orientation at membrane interface.",,,,,,,,
Ce-UiO-66 MOF,methyl orange,Yes,0.8 nm,3D cages,MOF composite,Size exclusion at sub-nanometer scale,1.1 Ã— 0.4 nmÂ²,Kinetic sieving,d2ew00931e.json,"3 bar, room temperature",Not Applicable,"Rejection efficiency ~61%, influenced by molecular size.",,,,,,,,
Ce-UiO-66 MOF,alizarin,Yes,0.8 nm,3D cages,MOF composite,Size exclusion at sub-nanometer scale,0.6 Ã— 0.9 nmÂ²,Kinetic sieving,d2ew00931e.json,"3 bar, room temperature",Not Applicable,"Rejection efficiency ~67%, spherical orientation aids rejection.",,,,,,,,
Ce-MOF-808,lithium polysulfides,Conditional (see Additional Info),1.8 nm,Not Reported,MOF membrane,Selective sieving of lithium polysulfides while allowing Li-ion transport,Not Reported,Size exclusion at sub-nanometer scale,10.1016_j.est.2022.104981.json,"298 K, electrolyte in DOL/DME solution",Not Applicable,"The Ce-MOF-808 membrane exhibits strong adsorption and sieving effects on lithium polysulfides, inhibiting their shuttle effect while allowing Li-ion transport.",,,,,,,,
Ce-MOF-808,lithium ion,Yes,1.8 nm,Not Reported,MOF membrane,Selective sieving of lithium polysulfides while allowing Li-ion transport,Not Reported,Fast and uniform diffusion facilitated by O-containing groups,10.1016_j.est.2022.104981.json,"298 K, electrolyte in DOL/DME solution",Not Applicable,"The Ce-MOF-808 membrane promotes rapid and homogeneous Li-ion diffusion, suppressing lithium dendrite growth.",,,,,,,,
Ce-MOF@PA,glycopeptides,Yes,3.5 nm (mesoporous),Not Reported,MOF composite,Size exclusion at sub-nanometer scale,Not Reported,Size exclusion at sub-nanometer scale,10.1021-acs.analchem.9b04236_1747625097799074_pu2019.json,"Room temperature, pH = 1 (1% TFA aqueous solution)",Not Applicable,Glycopeptides selectively captured while large proteins like BSA and IgG were excluded.,,,,,,,,
Ce-MOF@PA,bovine serum albumin,No,3.5 nm (mesoporous),Not Reported,MOF composite,Size exclusion at sub-nanometer scale,5 nm x 7 nm x 7 nm,Size exclusion,10.1021-acs.analchem.9b04236_1747625097799074_pu2019.json,"Room temperature, pH = 1 (1% TFA aqueous solution)",Not Applicable,Excluded due to size and competitive adsorption suppression.,,,,,,,,
Ce-MOF@PA,immunoglobulin G,No,3.5 nm (mesoporous),Not Reported,MOF composite,Size exclusion at sub-nanometer scale,7 nm x 19 nm x 7 nm,Size exclusion,10.1021-acs.analchem.9b04236_1747625097799074_pu2019.json,"Room temperature, pH = 1 (1% TFA aqueous solution)",Not Applicable,Excluded due to size and competitive adsorption suppression.,,,,,,,,
Ce6BTB,carbon dioxide,Yes,"0.77 nm (microporous), 3.78 nm (mesoporous)",1D diamond shaped channels,MOFs,"Enhanced sieving ability by increased crystallinity, dense chain spacing, and hydrogen bonding.",Not Reported,Size exclusion at sub-nanometer scale,10.1016_j.seppur.2024.127189.json,"298 K, 1 bar",Not Applicable,CO2 adsorption capacity is 16.2 cm3/g.,,,,,,,,
Ce6BTB,nitrogen,Yes,"0.77 nm (microporous), 3.78 nm (mesoporous)",1D diamond shaped channels,MOFs,"Enhanced sieving ability by increased crystallinity, dense chain spacing, and hydrogen bonding.",Not Reported,Size exclusion at sub-nanometer scale,10.1016_j.seppur.2024.127189.json,"298 K, 1 bar",Not Applicable,N2 adsorption capacity is 4.0 cm3/g.,,,,,,,,
Ce/Cu-MOF,oil phase,No,Not Reported,Not Reported,MOF membrane,Not Reported,Not Reported,Not Reported,10.1016_j.jwpe.2022.103374.json,Not Reported,Not Applicable,Underwater superoleophobicity for oil-water separation.,,,,,,,,
CdS@UiO-66 (Ce),diclofenac sodium,Yes,1 nm âˆ?1.5 nm,microporous,MOF composite,Size exclusion at sub-nanometer scale,0.59 nm,Size exclusion,10.1016_j.seppur.2023.124282.json,"298 K, 1 bar",Not Applicable,"The pore volume of the modified CdS@UiO-66 (Ce) decreased significantly in the range of 1 nm âˆ?1.5 nm, and the pores mainly distributed at ï¼? nm microporous region and shifted to smaller sizes.",,,,,,,,
CdS@UiO-66 (Ce),humic acid,No,1 nm âˆ?1.5 nm,microporous,MOF composite,Size exclusion at sub-nanometer scale,400 nm âˆ?3000 nm,Size exclusion,10.1016_j.seppur.2023.124282.json,"298 K, 1 bar",Not Applicable,"Due to the larger particle sizes of HA, around 400 âˆ?3000 nm, larger than the pores of MOFs, this interference can be excluded outside through the size exclusion effect.",,,,,,,,
CdS@UiO-66 (Ce),chloride ion,Yes,1 nm âˆ?1.5 nm,microporous,MOF composite,Size exclusion at sub-nanometer scale,0.16 nm,Size exclusion,10.1016_j.seppur.2023.124282.json,"298 K, 1 bar",Not Applicable,Inorganic ions with smaller sizes around 1.6 âˆ?2.6 Ã… (ionic radius) can enter the porous structures and compete with the sizes of the limited active sites.,,,,,,,,
CdS@UiO-66 (Ce),sulfate ion,Yes,1 nm âˆ?1.5 nm,microporous,MOF composite,Size exclusion at sub-nanometer scale,0.26 nm,Size exclusion,10.1016_j.seppur.2023.124282.json,"298 K, 1 bar",Not Applicable,Inorganic ions with smaller sizes around 1.6 âˆ?2.6 Ã… (ionic radius) can enter the porous structures and compete with the sizes of the limited active sites.,,,,,,,,
CdS@UiO-66 (Ce),carbonate ion,Yes,1 nm âˆ?1.5 nm,microporous,MOF composite,Size exclusion at sub-nanometer scale,0.26 nm,Size exclusion,10.1016_j.seppur.2023.124282.json,"298 K, 1 bar",Not Applicable,Inorganic ions with smaller sizes around 1.6 âˆ?2.6 Ã… (ionic radius) can enter the porous structures and compete with the sizes of the limited active sites.,,,,,,,,
CdS@UiO-66 (Ce),bicarbonate ion,Yes,1 nm âˆ?1.5 nm,microporous,MOF composite,Size exclusion at sub-nanometer scale,0.26 nm,Size exclusion,10.1016_j.seppur.2023.124282.json,"298 K, 1 bar",Not Applicable,Inorganic ions with smaller sizes around 1.6 âˆ?2.6 Ã… (ionic radius) can enter the porous structures and compete with the sizes of the limited active sites.,,,,,,,,
CdS QD@ZIF-8,methyl viologen,Yes,Not Reported,Not Reported,MOF composite,Size exclusion based on molecular dimensions,Not Reported,Size exclusion,10.3390-nano10122498_1747625898936434_son2020.json,"Room temperature, blue LED irradiation (415 nm, 1 W)",Not Applicable,Photoreduction of MV2+ to MVâ€? was observed.,,,,,,,,
CdS QD@ZIF-8,diquat,No,Not Reported,Not Reported,MOF composite,Size exclusion based on molecular dimensions,Not Reported,Size exclusion,10.3390-nano10122498_1747625898936434_son2020.json,"Room temperature, blue LED irradiation (415 nm, 1 W)",Not Applicable,DQ2+ could not access encapsulated CdS QDs due to steric hindrance.,,,,,,,,
CD-MOF-4,hexafluorophosphate,Conditional (see Additional Info),"6.0 Ã— 5.8 Ã…, 5.6 Ã— 5.4 Ã…","T shape structure with bowl-like pore, 8 type double channels",MOF composite,Size exclusion at sub-nanometer scale,3.2 Ã…,Size exclusion,10.1016_j.jcis.2025.01.164.json,Not Reported,Not Applicable,These electrolytes will be partly blocked by the bowl-like pore and won't effectively transport ions.,,,,,,,,
CD-MOF-3,hexafluorophosphate,Conditional (see Additional Info),"6.0 Ã— 5.8 Ã…, 5.6 Ã— 5.4 Ã…","T shape structure with bowl-like pore, 8 type double channels",MOF composite,Size exclusion at sub-nanometer scale,3.2 Ã…,Size exclusion,10.1016_j.jcis.2025.01.164.json,Not Reported,Not Applicable,These electrolytes will be partly blocked by the bowl-like pore and won't effectively transport ions.,,,,,,,,
CD-MOF-2,hexafluorophosphate,Yes,"7.0 Ã…, 7.8 Ã…",unidirectional sub-nanochannels,MOF composite,Size exclusion at sub-nanometer scale,3.2 Ã…,Size exclusion,10.1016_j.jcis.2025.01.164.json,Not Reported,Not Applicable,Unidirectional sub-nanochannels in BCDM-2 are more than double the size of PF6âˆ? causing poor ion-sieving capacity.,,,,,,,,
CD-MOF-2,carbon dioxide,Yes,Not Reported,Not Reported,MOFs,Not Reported,3.3 Ã…,Chemical adsorption via hydroxyl groups,10.1021-acssuschemeng.0c05155_1747625285029910_10.1021@acssuschemeng.0c05155.json,"298 K, 1 bar",Not Applicable,Higher basicity of RbOH enhances CO2 affinity.,,,,,,,,
CD-MOF-1,hexafluorophosphate,Yes,"7.8 Ã…, 4.0 Ã…, 17 Ã…",3D cages,MOF composite,Size exclusion at sub-nanometer scale,3.2 Ã…,Size exclusion,10.1016_j.jcis.2025.01.164.json,Not Reported,Not Applicable,"The multilevel hierarchical pore structure of BCDM-1 (7.8, 4.0 Ã…) displays additional size-selective ion-sieving capability.",,,,,,,,
Cd-MOF,methylene blue,Yes,Not Reported,2D double layered framework with interlayer cavities,MOFs,Electrostatic interactions and size-exclusion,Not Reported,Electrostatic interactions and size-exclusion,10.1016-j.jssc.2020.121376_1747625985939240_xiao2020.json,"pH = 7, 298 K",Not Applicable,Highest adsorption capacity of 595.4 mg gâ€? at pH = 7,,,,,,,,
Cd-MOF,crystal violet,Yes,Not Reported,2D double layered framework with interlayer cavities,MOFs,Electrostatic interactions and size-exclusion,Not Reported,Electrostatic interactions,10.1016-j.jssc.2020.121376_1747625985939240_xiao2020.json,"pH = 7, 298 K",Not Applicable,Uptake of 73%,,,,,,,,
Cd-MOF,malachite green oxalate,Yes,Not Reported,2D double layered framework with interlayer cavities,MOFs,Electrostatic interactions and size-exclusion,Not Reported,Electrostatic interactions,10.1016-j.jssc.2020.121376_1747625985939240_xiao2020.json,"pH = 7, 298 K",Not Applicable,Uptake of 30%,,,,,,,,
Cd-MOF,rhodamine B,Yes,Not Reported,2D double layered framework with interlayer cavities,MOFs,Electrostatic interactions and size-exclusion,Not Reported,Electrostatic interactions,10.1016-j.jssc.2020.121376_1747625985939240_xiao2020.json,"pH = 7, 298 K",Not Applicable,Uptake of 2.5%,,,,,,,,
Cd-MOF,neutral red,Yes,Not Reported,2D double layered framework with interlayer cavities,MOFs,Electrostatic interactions and size-exclusion,Not Reported,Size-exclusion effect,10.1016-j.jssc.2020.121376_1747625985939240_xiao2020.json,"pH = 7, 298 K",Not Applicable,Uptake of 88%,,,,,,,,
Cd-MOF,methyl orange,No,Not Reported,2D double layered framework with interlayer cavities,MOFs,Electrostatic interactions and size-exclusion,Not Reported,Electrostatic repulsion,10.1016-j.jssc.2020.121376_1747625985939240_xiao2020.json,"pH = 7, 298 K",Not Applicable,No adsorption observed,,,,,,,,
CdIF-1,isobutane,Conditional (see Additional Info),3.9â€?.2 Ã…,SOD (sodalite),MOFs,Size exclusion at sub-nanometer scale,4.52 Ã…,Kinetic sieving,d1ta10706b.json,Not Reported,Not Applicable,Passes through crystalline CdIF-1 but not through a0.3CdIF-1 (partially amorphized).,,,,,,,,
CdIF-1,butane,Conditional (see Additional Info),3.9â€?.2 Ã…,SOD (sodalite),MOFs,Size exclusion at sub-nanometer scale,4.41 Ã…,Kinetic sieving,d1ta10706b.json,Not Reported,Not Applicable,"Passes through crystalline CdIF-1 and a0.3CdIF-1, but not through a0.7CdIF-1.",,,,,,,,
CdIF-1,propane,Conditional (see Additional Info),3.9â€?.2 Ã…,SOD (sodalite),MOFs,Size exclusion at sub-nanometer scale,4.16 Ã…,Kinetic sieving,d1ta10706b.json,Not Reported,Not Applicable,"Passes through crystalline CdIF-1, a0.3CdIF-1, and a0.7CdIF-1, but not through a1.0CdIF-1.",,,,,,,,
Cd2+ quitenine-based hybrid zeolite analogue,(S)-2-butanol,Yes,Not Reported,Chiral pores accommodating (S)-2-butanol,MOFs,Size and shape selective inclusion,Not Reported,Size and shape selectivity,10.1039-c0sc00144a_1747625844070566_cychosz2010.json,Solvothermal conditions,Not Applicable,98% enantiomeric excess achieved.,,,,,,,,
Cd(L)(bpy)Â· 4H2O Â· 2.5DMF (2),Rhodamine 6G,Yes,1.1 Ã— 1.9 nmÂ²,3D open framework with pillared-layer structure,MOFs,Size exclusion at sub-nanometer scale,Not Reported,Size exclusion,10.1021-ja101541s_1747623617545622_jiang2010.json,Not Reported,Not Applicable,Smaller than the pore size of MOF 2.,,,,,,,,
Cd(L)(bpy)Â· 4H2O Â· 2.5DMF (2),Brilliant Blue R-250,No,1.1 Ã— 1.9 nmÂ²,3D open framework with pillared-layer structure,MOFs,Size exclusion at sub-nanometer scale,Not Reported,Size exclusion,10.1021-ja101541s_1747623617545622_jiang2010.json,Not Reported,Not Applicable,Larger than the pore size of MOF 2.,,,,,,,,
Cd(L)(bpy)Â· 4.5H2O Â· 3DMF (3),Rhodamine 6G,Yes,"1.8 Ã— 2.3 nmÂ² (hexagonal channel), triangular channels also present",3D open framework with pillared-layer structure,MOFs,Size exclusion at sub-nanometer to nanometer scale,Not Reported,Size exclusion,10.1021-ja101541s_1747623617545622_jiang2010.json,Not Reported,Not Applicable,Smaller than the pore size of MOF 3.,,,,,,,,
Cd(L)(bpy)Â· 4.5H2O Â· 3DMF (3),Brilliant Blue R-250,No,"1.8 Ã— 2.3 nmÂ² (hexagonal channel), triangular channels also present",3D open framework with pillared-layer structure,MOFs,Size exclusion at sub-nanometer to nanometer scale,Not Reported,Size exclusion,10.1021-ja101541s_1747623617545622_jiang2010.json,Not Reported,Not Applicable,Larger than the pore size of MOF 3.,,,,,,,,
Cd(II)-based metalâ€“organic framework-derived CdS photocatalysts,rhodamine-B,Yes,"12.6 nm (CdS-1), 15.2 nm (CdS-2), 25.7 nm (CdS-3), 10.1 nm (CdS-4)",porous honeycomb structure,MOF composite,Not Reported,Not Reported,Photocatalytic degradation,10.1007-s10853-021-05855-9_1747623717280401_ma2021.json,"Visible light irradiation, 80 min",Not Applicable,Best photodegradation activity observed with CdS-3 at 500 Â°C annealing temperature,,,,,,,,
C-CDMOF-2-700,propylene,Yes,5.0 Ã…,Amorphous structure with well-developed porosity,Other,Size exclusion at sub-nanometer scale,4.68 Ã…,Size exclusion at sub-nanometer scale,10.1021-acsami.2c09189.json,"298 K, 1 bar",Not Applicable,High uptake of 1.97 mmol gâˆ? under ambient conditions.,,,,,,,,
C-CDMOF-2-700,propane,No,5.0 Ã…,Amorphous structure with well-developed porosity,Other,Size exclusion at sub-nanometer scale,<5.1 Ã…,Size exclusion at sub-nanometer scale,10.1021-acsami.2c09189.json,"298 K, 1 bar",Not Applicable,Negligible uptake of 0.13 mmol gâˆ? under identical conditions.,,,,,,,,
CC3,hydrogen,Yes,Not Reported,3D cages,MOF membrane,Size exclusion at sub-nanometer scale,2.89 Ã…,Size exclusion,10.1002-adma.201505688_1747625996981954_song2016.json,"295 K, 1 bar",Not Applicable,High permeance and selectivity observed.,,,,,,,,
CC3,carbon dioxide,Yes,Not Reported,3D cages,MOF membrane,Size exclusion at sub-nanometer scale,3.3 Ã…,Size exclusion,10.1002-adma.201505688_1747625996981954_song2016.json,"295 K, 1 bar",Not Applicable,High CO2/N2 selectivity reported.,,,,,,,,
CC3,oxygen,Yes,Not Reported,3D cages,MOF membrane,Size exclusion at sub-nanometer scale,3.46 Ã…,Size exclusion,10.1002-adma.201505688_1747625996981954_song2016.json,"295 K, 1 bar",Not Applicable,O2 permeance lower than H2 and CO2.,,,,,,,,
CC3,nitrogen,Yes,Not Reported,3D cages,MOF membrane,Size exclusion at sub-nanometer scale,3.64 Ã…,Size exclusion,10.1002-adma.201505688_1747625996981954_song2016.json,"295 K, 1 bar",Not Applicable,Lower permeance compared to smaller molecules.,,,,,,,,
CC3,methane,Yes,Not Reported,3D cages,MOF membrane,Size exclusion at sub-nanometer scale,3.82 Ã…,Size exclusion,10.1002-adma.201505688_1747625996981954_song2016.json,"295 K, 1 bar",Not Applicable,"CH4 permeance is lower than H2, CO2, and O2.",,,,,,,,
CC3,hydrogen,Yes,Not Reported,3D interconnected pore network,MOF membrane,Size exclusion at sub-nanometer scale,2.89 Ã…,Size exclusion at sub-nanometer scale,10.1002-adma.201505688_1747628667108500_song2016.json,"295 K, 1 bar",Not Applicable,High H2/N2 selectivity of 30,,,,,,,,
CC3,carbon dioxide,Yes,Not Reported,3D interconnected pore network,MOF membrane,Size exclusion at sub-nanometer scale,3.3 Ã…,Size exclusion at sub-nanometer scale,10.1002-adma.201505688_1747628667108500_song2016.json,"295 K, 1 bar",Not Applicable,CO2/N2 selectivity of â‰?9,,,,,,,,
CC3,oxygen,Yes,Not Reported,3D interconnected pore network,MOF membrane,Size exclusion at sub-nanometer scale,3.46 Ã…,Size exclusion at sub-nanometer scale,10.1002-adma.201505688_1747628667108500_song2016.json,"295 K, 1 bar",Not Applicable,Not Reported,,,,,,,,
CC3,nitrogen,Yes,Not Reported,3D interconnected pore network,MOF membrane,Size exclusion at sub-nanometer scale,3.64 Ã…,Size exclusion at sub-nanometer scale,10.1002-adma.201505688_1747628667108500_song2016.json,"295 K, 1 bar",Not Applicable,Not Reported,,,,,,,,
CC3,methane,Yes,Not Reported,3D interconnected pore network,MOF membrane,Size exclusion at sub-nanometer scale,3.82 Ã…,Size exclusion at sub-nanometer scale,10.1002-adma.201505688_1747628667108500_song2016.json,"295 K, 1 bar",Not Applicable,CO2/CH4 selectivity of â‰?0,,,,,,,,
CC3,hydrogen,Yes,Not Reported,Not Reported,Other,Not Reported,Not Reported,Size exclusion,10.1002-adma.201902009_1747625455727248_10.1002@adma.201902009.json,Not Reported,Not Applicable,Good selective stability for at least 30 days,,,,,,,,
CC3,nitrogen,No,Not Reported,Not Reported,Other,Not Reported,Not Reported,Size exclusion,10.1002-adma.201902009_1747625455727248_10.1002@adma.201902009.json,Not Reported,Not Applicable,Good selective stability for at least 30 days,,,,,,,,
CC13,hydrogen,Yes,Not Reported,Crystalline cage,MOF membrane,Size exclusion at sub-nanometer scale,2.89 Ã…,Size exclusion,10.1002-adma.201505688_1747625996981954_song2016.json,"295 K, 1 bar",Not Applicable,Lower permeance compared to CC3.,,,,,,,,
CC13,carbon dioxide,Yes,Not Reported,Crystalline cage,MOF membrane,Size exclusion at sub-nanometer scale,3.3 Ã…,Size exclusion,10.1002-adma.201505688_1747625996981954_song2016.json,"295 K, 1 bar",Not Applicable,Shows molecular sieving performance.,,,,,,,,
CC13,hydrogen,Yes,Not Reported,Not Reported,MOF membrane,Not Reported,2.89 Ã…,Size exclusion at sub-nanometer scale,10.1002-adma.201505688_1747628667108500_song2016.json,"295 K, 1 bar",Not Applicable,Lower permeance compared to CC3 but retains molecular sieving properties,,,,,,,,
CB[8]-based rotaxane,"2,4,6-trinitrotoluene",Yes,6.9 Ã… x 8.8 Ã… x 9.1 Ã… (Van der Waals radii considered),Confined nanocavity,Other,Size exclusion at sub-nanometer scale combined with confinement effects,167.75 Ã…Â³,Fluorescence quenching via charge transfer complex formation,10.1039-c3sc51132d_1747628808474969_zhu2013.json,"Room temperature, saturated vapor pressure (5.8 x 10â�»â�¶ torr)",Not Applicable,Quenches the fluorescence of the naphthalene core inside CB[8],,,,,,,,
CB[8]-based rotaxane,"2,4-dinitrotoluene",Yes,6.9 Ã… x 8.8 Ã… x 9.1 Ã… (Van der Waals radii considered),Confined nanocavity,Other,Size exclusion at sub-nanometer scale combined with confinement effects,150.12 Ã…Â³,Fluorescence quenching via charge transfer complex formation,10.1039-c3sc51132d_1747628808474969_zhu2013.json,"Room temperature, saturated vapor pressure (1.1 x 10â�»â�´ torr)",Not Applicable,Quenches the fluorescence of the naphthalene core inside CB[8],,,,,,,,
CB[8]-based rotaxane,cyclotrimethylenetrinitramine,Yes,6.9 Ã… x 8.8 Ã… x 9.1 Ã… (Van der Waals radii considered),Confined nanocavity,Other,Size exclusion at sub-nanometer scale combined with confinement effects,152.51 Ã…Â³,Fluorescence enhancement via rigidifying effect,10.1039-c3sc51132d_1747628808474969_zhu2013.json,"Room temperature, saturated vapor pressure (4.6 x 10â�»â�¹ torr)",Not Applicable,Enhances the fluorescence of the naphthalene core inside CB[8],,,,,,,,
CB[8]-based rotaxane,cyclotetramethylenetetranitramine,Yes,6.9 Ã… x 8.8 Ã… x 9.1 Ã… (Van der Waals radii considered),Confined nanocavity,Other,Size exclusion at sub-nanometer scale combined with confinement effects,201.21 Ã…Â³,Fluorescence enhancement via rigidifying effect,10.1039-c3sc51132d_1747628808474969_zhu2013.json,"Room temperature, saturated vapor pressure (8.0 x 10â�»Â¹Â?torr)",Not Applicable,Enhances the fluorescence of the naphthalene core inside CB[8],,,,,,,,
CB[8]-based rotaxane,pentaerythritol tetranitrate,No,6.9 Ã… x 8.8 Ã… x 9.1 Ã… (Van der Waals radii considered),Confined nanocavity,Other,Size exclusion at sub-nanometer scale combined with confinement effects,244.69 Ã…Â³,Size exclusion at sub-nanometer scale,10.1039-c3sc51132d_1747628808474969_zhu2013.json,"Room temperature, saturated vapor pressure (1.4 x 10â�»â�¸ torr)",Not Applicable,"Too large to enter the cavity, no optical response detected",,,,,,,,
CAU-21-ODB,n-hexane,Yes,4.6 Ã…,1D gourd-shaped channels,MOFs,Size exclusion at sub-nanometer scale,4.3 Ã…,Size exclusion,10.1021-acsmaterialslett.3c00282.json,30 Â°C,Not Applicable,Adsorption capacity: 141 mg/g,,,,,,,,
CAU-21-ODB,3-methylpentane,No,4.6 Ã…,1D gourd-shaped channels,MOFs,Size exclusion at sub-nanometer scale,5.0 Ã…,Size exclusion,10.1021-acsmaterialslett.3c00282.json,30 Â°C,Not Applicable,Negligible adsorption observed,,,,,,,,
CAU-21-ODB,"2,2-dimethylbutane",No,4.6 Ã…,1D gourd-shaped channels,MOFs,Size exclusion at sub-nanometer scale,6.2 Ã…,Size exclusion,10.1021-acsmaterialslett.3c00282.json,30 Â°C,Not Applicable,Negligible adsorption observed,,,,,,,,
CAU-1-NH2/organosilica,hydrogen,Yes,0.3~0.4 nm,Not Reported,MOF composite,Size exclusion at sub-nanometer scale,0.289 nm,Kinetic sieving,10.1039-c7ee00830a_1747625410035197_kong2017.json,"298 K, 0.2 MPa",Not Applicable,Displays the highest H2 permeance among the examined membranes.,,,,,,,,
CAU-1-NH2/organosilica,nitrogen,No,0.3~0.4 nm,Not Reported,MOF composite,Size exclusion at sub-nanometer scale,0.364 nm,Size exclusion,10.1039-c7ee00830a_1747625410035197_kong2017.json,"298 K, 0.2 MPa",Not Applicable,Larger gas molecules permeate much slower.,,,,,,,,
CAU-1-NH2/organosilica,methane,No,0.3~0.4 nm,Not Reported,MOF composite,Size exclusion at sub-nanometer scale,0.38 nm,Size exclusion,10.1039-c7ee00830a_1747625410035197_kong2017.json,"298 K, 0.2 MPa",Not Applicable,Larger gas molecules permeate much slower.,,,,,,,,
