Repository: MontageBai/Data-driven-discovery-of-metal-organic-frameworks-for-sieving-separation-of-C5-quinary-mixture-

File: AdsorptionInformationCard/After Process JSON.csv (part 41 of 46)
Materials Name,Molecule Name,Can Pass SievingPore Size,Structure Type,Material Category,Sieving Mechanism,Molecular Size,Mechanism,File Name,Test Conditions,Threshold Pressure,Additional Info,,,,,,,,,
CAU-10-PDC-H (7:3),carbon dioxide,Yes,4.10 Ã… (PLD),1D channels,MOF membrane,Size exclusion at sub-nanometer scale,3.30 Ã…,Size exclusion,s42004-023-00917-2.json,"2 bar, 35Â°C",Not Applicable,Highest CO2 permeability among tested membranes.,,,,,,,,
CAU-10-PDC-H (7:3),methane,No,4.10 Ã… (PLD),1D channels,MOF membrane,Size exclusion at sub-nanometer scale,3.80 Ã…,Size exclusion,s42004-023-00917-2.json,"2 bar, 35Â°C",Not Applicable,Low CH4 permeability contributes to high selectivity.,,,,,,,,
CAU-10-PDC-H (7:3),nitrogen,No,4.10 Ã… (PLD),1D channels,MOF membrane,Size exclusion at sub-nanometer scale,3.64 Ã…,Size exclusion,s42004-023-00917-2.json,"2 bar, 35Â°C",Not Applicable,Low N2 permeability enhances CO2/N2 selectivity.,,,,,,,,
CAU-10-PDC-H (5:5),carbon dioxide,Yes,Not Reported,1D channels,MOF membrane,Size exclusion at sub-nanometer scale,3.30 Ã…,Size exclusion,s42004-023-00917-2.json,"2 bar, 35Â°C",Not Applicable,Moderate CO2 permeability.,,,,,,,,
CAU-10-PDC-H (5:5),methane,No,Not Reported,1D channels,MOF membrane,Size exclusion at sub-nanometer scale,3.80 Ã…,Size exclusion,s42004-023-00917-2.json,"2 bar, 35Â°C",Not Applicable,Low CH4 permeability.,,,,,,,,
CAU-10-PDC-H (5:5),nitrogen,No,Not Reported,1D channels,MOF membrane,Size exclusion at sub-nanometer scale,3.64 Ã…,Size exclusion,s42004-023-00917-2.json,"2 bar, 35Â°C",Not Applicable,Low N2 permeability.,,,,,,,,
CAU-10-PDC-H (3:7),carbon dioxide,Yes,Not Reported,1D channels,MOF membrane,Size exclusion at sub-nanometer scale,3.30 Ã…,Size exclusion,s42004-023-00917-2.json,"2 bar, 35Â°C",Not Applicable,Lowest CO2 permeability among tested membranes.,,,,,,,,
CAU-10-PDC-H (3:7),methane,No,Not Reported,1D channels,MOF membrane,Size exclusion at sub-nanometer scale,3.80 Ã…,Size exclusion,s42004-023-00917-2.json,"2 bar, 35Â°C",Not Applicable,Low CH4 permeability.,,,,,,,,
CAU-10-PDC-H (3:7),nitrogen,No,Not Reported,1D channels,MOF membrane,Size exclusion at sub-nanometer scale,3.64 Ã…,Size exclusion,s42004-023-00917-2.json,"2 bar, 35Â°C",Not Applicable,Low N2 permeability.,,,,,,,,
CAU-10-OMe,propylene,Yes,Tunable in 0.1â€?.5 Ã… scale,Not Reported,MOFs,Temperature-responsive molecular gate,4.678 Ã… (kinetic diameter),Temperature-responsive molecular gate,10.1016_j.fuel.2024.131314.json,Ambient conditions,Not Applicable,Smart molecular gate achieved through temperature-responsive groups,,,,,,,,
CAU-10-OMe,propane,No,Tunable in 0.1â€?.5 Ã… scale,Not Reported,MOFs,Temperature-responsive molecular gate,4.3â€?.118 Ã… (kinetic diameter),Temperature-responsive molecular gate,10.1016_j.fuel.2024.131314.json,Ambient conditions,Not Applicable,Effective aperture size tuned by controlling temperature,,,,,,,,
CAU-10-OMe,nitrogen,Temperature-dependent,3.6 to 5.2 Ã… (temperature-dependent),1D channels,MOFs,Temperature-responsive molecular sieving via flexible methoxyl groups.,3.64 Ã…,Size exclusion,10.1039-c9ta08283b_1747623805774844_tan2019.json,87 K,Not Applicable,Nitrogen excluded at 87 K due to pore size of ~3.72 Ã….,,,,,,,,
CAU-10-OMe,methane,Temperature-dependent,3.6 to 5.2 Ã… (temperature-dependent),1D channels,MOFs,Temperature-responsive molecular sieving via flexible methoxyl groups.,3.80 Ã…,Size exclusion,10.1039-c9ta08283b_1747623805774844_tan2019.json,143 K,Not Applicable,"Methane selectively adsorbed over ethylene at 143 K, indicating gate opening of ~3.98 Ã….",,,,,,,,
CAU-10-OMe,ethylene,Temperature-dependent,3.6 to 5.2 Ã… (temperature-dependent),1D channels,MOFs,Temperature-responsive molecular sieving via flexible methoxyl groups.,4.16 Ã…,Size exclusion,10.1039-c9ta08283b_1747623805774844_tan2019.json,213 K,Not Applicable,"Ethylene selectively adsorbed over propylene at 213 K, indicating gate opening of ~4.16â€?.67 Ã….",,,,,,,,
CAU-10-OMe,propylene,Temperature-dependent,3.6 to 5.2 Ã… (temperature-dependent),1D channels,MOFs,Temperature-responsive molecular sieving via flexible methoxyl groups.,4.67 Ã…,Size exclusion,10.1039-c9ta08283b_1747623805774844_tan2019.json,273 K,Not Applicable,"Propylene selectively adsorbed over propane at 273 K, indicating fine-tuning of pore aperture in the 0.3â€?.4 Ã… scale.",,,,,,,,
CAU-10-OMe,propane,Temperature-dependent,3.6 to 5.2 Ã… (temperature-dependent),1D channels,MOFs,Temperature-responsive molecular sieving via flexible methoxyl groups.,5.10 Ã…,Size exclusion,10.1039-c9ta08283b_1747623805774844_tan2019.json,343 K,Not Applicable,"Propane selectively adsorbed over isobutane at 343 K, confirming continuous tuning of pore aperture.",,,,,,,,
CAU-10-OMe,ethane,Temperature-dependent,3.6 to 5.2 Ã… (temperature-dependent),1D channels,MOFs,Temperature-responsive molecular sieving via flexible methoxyl groups.,4.44 Ã…,Size exclusion,10.1039-c9ta08283b_1747623805774844_tan2019.json,203 K,Not Applicable,"Ethane excluded at 203 K when pore size is ~4.37 Ã…, smaller than ethane's size but larger than ethylene's.",,,,,,,,
CAU-10-H@Î³-AlOOH,hydrogen,Yes,4 Ã…,Not Reported,MOF composite,Chemical affinity quantum sieving effect based on differences in zero-point energy and adsorption enthalpy,Not Reported,Chemical affinity quantum sieving,10.1021-acs.inorgchem.2c03795.json,"77 K, helium carrier gas flow rate 60 mL/min",Not Applicable,Higher adsorption capacity for D2 compared to H2,,,,,,,,
CAU-10-H@Î³-AlOOH,deuterium,Yes,4 Ã…,Not Reported,MOF composite,Chemical affinity quantum sieving effect based on differences in zero-point energy and adsorption enthalpy,Not Reported,Chemical affinity quantum sieving,10.1021-acs.inorgchem.2c03795.json,"77 K, helium carrier gas flow rate 60 mL/min",Not Applicable,Higher adsorption capacity for D2 compared to H2,,,,,,,,
CAU-10-H/Br,n-hexane,Yes,"5.4 Ã… (minimum), 11.6 Ã… (maximum)",1D channels,MOFs,Size exclusion at sub-nanometer scale,4.3 Ã…,Size exclusion,10.1016-j.seppur.2021.118646_1747624680113580_yu2021.json,"303 K, 50 Torr",Not Applicable,Adsorption capacity: 1.46 mmolâ‹…gâˆ?,,,,,,,,
CAU-10-H/Br,3-methylpentane,Yes,"5.4 Ã… (minimum), 11.6 Ã… (maximum)",1D channels,MOFs,Size exclusion at sub-nanometer scale,5.0 Ã…,Size exclusion,10.1016-j.seppur.2021.118646_1747624680113580_yu2021.json,"303 K, 50 Torr",Not Applicable,Adsorption capacity: 0.70 mmolâ‹…gâˆ?,,,,,,,,
CAU-10-H/Br,"2,2-dimethylbutane",No,"5.4 Ã… (minimum), 11.6 Ã… (maximum)",1D channels,MOFs,Size exclusion at sub-nanometer scale,6.2 Ã…,Size exclusion,10.1016-j.seppur.2021.118646_1747624680113580_yu2021.json,"303 K, 50 Torr",Not Applicable,Almost excluded from adsorption,,,,,,,,
Ca-trimesate (bnn-1-Ca-H2O),carbon dioxide,Yes,3.4 Ã…,3D channels,MOFs,Size exclusion at sub-nanometer scale,3.3 Ã…,Size exclusion,10.1002-anie.202006414_1747623608642038_10.1002@anie.202006414.json,"298 K, 1 bar",Not Applicable,Exhibits ultra-high CO2/N2 and CO2/CH4 selectivity.,,,,,,,,
Ca-trimesate (bnn-1-Ca-H2O),nitrogen,No,3.4 Ã…,3D channels,MOFs,Size exclusion at sub-nanometer scale,3.64 Ã…,Size exclusion,10.1002-anie.202006414_1747623608642038_10.1002@anie.202006414.json,77 K,Not Applicable,Non-porous to N2 at 77 K.,,,,,,,,
Ca-trimesate (bnn-1-Ca-H2O),methane,No,3.4 Ã…,3D channels,MOFs,Size exclusion at sub-nanometer scale,3.8 Ã…,Size exclusion,10.1002-anie.202006414_1747623608642038_10.1002@anie.202006414.json,195 K,Not Applicable,Non-porous to CH4 at 195 K.,,,,,,,,
Ca-trimesate (bnn-1-Ca-H2O),acetylene,Yes,3.4 Ã…,3D channels,MOFs,Size exclusion at sub-nanometer scale,2.98 Ã…,Size exclusion,10.1002-anie.202006414_1747623608642038_10.1002@anie.202006414.json,"298 K, 1 bar",Not Applicable,Exhibits molecular sieving selectivity over ethylene and ethane.,,,,,,,,
Ca-trimesate (bnn-1-Ca),hydrogen,Yes,3.1 Ã…,3D channels,MOFs,Size exclusion at sub-nanometer scale,2.8 Ã…,Size exclusion,10.1002-anie.202006414_1747623608642038_10.1002@anie.202006414.json,"77 K, 87 K",Not Applicable,Exhibits ultra-high H2/CO2 and H2/N2 selectivity under cryogenic conditions.,,,,,,,,
Ca-trimesate (bnn-1-Ca),neon,Yes,3.1 Ã…,3D channels,MOFs,Size exclusion at sub-nanometer scale,2.6 Ã…,Size exclusion,10.1002-anie.202006414_1747623608642038_10.1002@anie.202006414.json,"77 K, 87 K",Not Applicable,Adsorbs neon up to saturation vapor pressures at the respective temperatures.,,,,,,,,
Ca-trimesate (bnn-1-Ca),carbon dioxide,No,3.1 Ã…,3D channels,MOFs,Size exclusion at sub-nanometer scale,3.3 Ã…,Size exclusion,10.1002-anie.202006414_1747623608642038_10.1002@anie.202006414.json,195 K,Not Applicable,Non-porous to CO2 under these conditions.,,,,,,,,
Ca-trimesate (bnn-1-Ca),nitrogen,No,3.1 Ã…,3D channels,MOFs,Size exclusion at sub-nanometer scale,3.64 Ã…,Size exclusion,10.1002-anie.202006414_1747623608642038_10.1002@anie.202006414.json,77 K,Not Applicable,Non-porous to N2 at 77 K.,,,,,,,,
Ca-tcpb,n-hexane,Temperature-dependent,5.5â€?.0 Ã…,1D channels,MOFs,Temperature-dependent size exclusion where adsorption behavior changes with temperature.,4.5 Ã…,Size exclusion,10.1002-anie.202300722.json,"60Â°C, 120Â°C",Not Applicable,Adsorbed at both 60Â°C and 120Â°C due to flexible framework.,,,,,,,,
Ca-tcpb,3-methylpentane,Temperature-dependent,5.5â€?.0 Ã…,1D channels,MOFs,Temperature-dependent size exclusion where adsorption behavior changes with temperature.,5.0â€?.5 Ã…,Size exclusion,10.1002-anie.202300722.json,"60Â°C, 120Â°C",Not Applicable,Adsorbed at 60Â°C but excluded at 120Â°C due to structural flexibility.,,,,,,,,
Ca-tcpb,"2,2-dimethylbutane",No,5.5â€?.0 Ã…,1D channels,MOFs,Temperature-dependent size exclusion where adsorption behavior changes with temperature.,6.2 Ã…,Size exclusion,10.1002-anie.202300722.json,"60Â°C, 120Â°C",Not Applicable,Completely excluded at both temperatures due to size mismatch.,,,,,,,,
Ca-tcpb,hexafluoropropylene,Yes,6.5 Ã— 5.2 Ã…Â² and 5.5 Ã— 4.8 Ã…Â²,1D channels,MOFs,Temperature-modulated gating mechanism enabling molecular sieving of C3F6/C3F8 mixtures,7.3 Ã— 6.2 Ã— 5.1 Ã…Â³,Temperature-dependent gate-opening adsorption,10.1016_j.cjsc.2024.100368.json,"298 K, 1 bar",Not Applicable,Preferred adsorption sites observed with multiple host-guest hydrogen bonding interactions.,,,,,,,,
Ca-tcpb,octafluoropropane,No,6.5 Ã— 5.2 Ã…Â² and 5.5 Ã— 4.8 Ã…Â²,1D channels,MOFs,Temperature-modulated gating mechanism enabling molecular sieving of C3F6/C3F8 mixtures,7.6 Ã— 5.3 Ã— 5.1 Ã…Â³,Size exclusion due to pore size mismatch,10.1016_j.cjsc.2024.100368.json,"298 K, 1 bar",Not Applicable,No structural transformation or significant adsorption observed under C3F8 atmosphere.,,,,,,,,
Carbonized Mil-101(Cr),N-linked glycans,Yes,3.03 nm,Not Reported,Other,Size exclusion at sub-nanometer scale,Not Reported,Size exclusion,10.1007-s00216-016-9796-1_1747624977177172_wang2016.json,"25 Â°C, ambient pressure",Not Applicable,Carbonized Mil-101(Cr) exhibits strong interaction with N-linked glycans due to the presence of carbon and size-exclusion effect against proteins.,,,,,,,,
Carbonized Mil-101(Cr),chicken ovalbumin,No,3.03 nm,Not Reported,Other,Size exclusion at sub-nanometer scale,4 Ã— 5 Ã— 7 nm,Size exclusion,10.1007-s00216-016-9796-1_1747624977177172_wang2016.json,"25 Â°C, ambient pressure",Not Applicable,The nanopores exclude chicken ovalbumin protein (44 kDa).,,,,,,,,
Carbonized Mil-101(Cr),bovine serum albumin,No,3.03 nm,Not Reported,Other,Size exclusion at sub-nanometer scale,5 Ã— 7 Ã— 7 nm,Size exclusion,10.1007-s00216-016-9796-1_1747624977177172_wang2016.json,"25 Â°C, ambient pressure",Not Applicable,The nanopores exclude bovine serum albumin protein (66 kDa).,,,,,,,,
carbon nano tube (CNT),hydrogen,Yes,5.87167 Ã… (radius),1D channels,Other,Isotope-dependent flow-induced condensation,Not Reported,Quantum sieving,d2cp04509e.json,"Low temperature, nonequilibrium flow",Not Applicable,More supercooled and delocalized compared to deuterium.,,,,,,,,
carbon nano tube (CNT),deuterium,Conditional (see Additional Info),5.87167 Ã… (radius),1D channels,Other,Isotope-dependent flow-induced condensation,Not Reported,Quantum sieving,d2cp04509e.json,"Low temperature, nonequilibrium flow",Not Applicable,Less delocalized and less condensed by the nonequilibrium flow.,,,,,,,,
CANAL-TB-1-derived CMS membranes,hydrogen,Yes,3.85 to 3.70 Ã… (average d-spacing values),Not Reported,Other,Size exclusion at sub-nanometer scale,Not Reported,Size exclusion at sub-nanometer scale,10.1016_j.memsci.2022.120548.json,"35 Â°C, up to 10 bar",Not Applicable,H2 permeability of 4.95 Barrer at 900 Â°C pyrolysis temperature.,,,,,,,,
CANAL-TB-1-derived CMS membranes,carbon dioxide,No,3.85 to 3.70 Ã… (average d-spacing values),Not Reported,Other,Size exclusion at sub-nanometer scale,Not Reported,Size exclusion at sub-nanometer scale,10.1016_j.memsci.2022.120548.json,"35 Â°C, up to 10 bar",Not Applicable,CO2 permeability decreased slightly from 0.069 Barrer at 2 bar to 0.066 Barrer at 15 bar for CANAL-850 Â°C CMS membrane.,,,,,,,,
CANAL-TB-1-derived CMS membranes,nitrogen,No,3.85 to 3.70 Ã… (average d-spacing values),Not Reported,Other,Size exclusion at sub-nanometer scale,Not Reported,Size exclusion at sub-nanometer scale,10.1016_j.memsci.2022.120548.json,"35 Â°C, up to 10 bar",Not Applicable,Nitrogen permeabilities for CMS membranes pyrolyzed at 850 and 900 Â°C could not be measured accurately as the measurements were below the detection limit of the gas permeation equipment (<0.005 Barrer).,,,,,,,,
CANAL-TB-1-derived CMS membranes,methane,No,3.85 to 3.70 Ã… (average d-spacing values),Not Reported,Other,Size exclusion at sub-nanometer scale,Not Reported,Size exclusion at sub-nanometer scale,10.1016_j.memsci.2022.120548.json,"35 Â°C, up to 10 bar",Not Applicable,Methane permeabilities for CMS membranes pyrolyzed at 850 and 900 Â°C could not be measured accurately as the measurements were below the detection limit of the gas permeation equipment (<0.005 Barrer).,,,,,,,,
CALF-35 (Sr2+),carbon dioxide,Yes,"3.69 Ã… (aperture), 4.92 Ã… (width)",1D channels,MOFs,Size exclusion at sub-nanometer scale,3.189 Ã… Ã— 3.339 Ã… Ã— 5.361 Ã…,Size exclusion at sub-nanometer scale,10.1021-acs.chemmater.3c02233.json,"273 K, 1 bar",Not Applicable,High affinity for CO2 due to pore complementarity.,,,,,,,,
CALF-35 (Sr2+),methane,Yes,"3.69 Ã… (aperture), 4.92 Ã… (width)",1D channels,MOFs,Size exclusion at sub-nanometer scale,3.829 Ã… Ã— 3.942 Ã… Ã— 4.101 Ã…,Size exclusion at sub-nanometer scale,10.1021-acs.chemmater.3c02233.json,"273 K, 1 bar",Not Applicable,Moderate uptake observed.,,,,,,,,
CALF-35 (Sr2+),acetylene,Yes,"3.69 Ã… (aperture), 4.92 Ã… (width)",1D channels,MOFs,Size exclusion at sub-nanometer scale,3.32 Ã… Ã— 3.34 Ã… Ã— 5.70 Ã…,Size exclusion at sub-nanometer scale,10.1021-acs.chemmater.3c02233.json,"273 K, 1 bar",Not Applicable,Slightly higher uptake compared to other molecules.,,,,,,,,
CALF-35 (Sr2+),ethylene,Yes,"3.69 Ã… (aperture), 4.92 Ã… (width)",1D channels,MOFs,Size exclusion at sub-nanometer scale,3.28 Ã… Ã— 4.18 Ã… Ã— 4.84 Ã…,Size exclusion at sub-nanometer scale,10.1021-acs.chemmater.3c02233.json,"273 K, 1 bar",Not Applicable,Sharp uptake observed.,,,,,,,,
CALF-35 (Sr2+),ethane,Yes,"3.69 Ã… (aperture), 4.92 Ã… (width)",1D channels,MOFs,Size exclusion at sub-nanometer scale,3.809 Ã… Ã— 4.079 Ã… Ã— 4.821 Ã…,Size exclusion at sub-nanometer scale,10.1021-acs.chemmater.3c02233.json,"273 K, 1 bar",Not Applicable,Sharp uptake observed.,,,,,,,,
CALF-35 (Sr2+),nitrogen,Yes,"3.69 Ã… (aperture), 4.92 Ã… (width)",1D channels,MOFs,Size exclusion at sub-nanometer scale,2.991 Ã… Ã— 3.054 Ã… Ã— 4.046 Ã…,Size exclusion at sub-nanometer scale,10.1021-acs.chemmater.3c02233.json,"273 K, 1 bar",Not Applicable,Modest uptake observed.,,,,,,,,
CALF-35 (La3+),carbon dioxide,Yes,"3.27 Ã… (aperture), 4.62 Ã… (width)",1D channels,MOFs,Size exclusion at sub-nanometer scale,3.189 Ã… Ã— 3.339 Ã… Ã— 5.361 Ã…,Size exclusion at sub-nanometer scale,10.1021-acs.chemmater.3c02233.json,"273 K, 1 bar",Not Applicable,Higher uptake compared to CALF-35 (Sr2+).,,,,,,,,
CALF-35 (La3+),methane,No,"3.27 Ã… (aperture), 4.62 Ã… (width)",1D channels,MOFs,Size exclusion at sub-nanometer scale,3.829 Ã… Ã— 3.942 Ã… Ã— 4.101 Ã…,Size exclusion at sub-nanometer scale,10.1021-acs.chemmater.3c02233.json,"273 K, 1 bar",Not Applicable,Molecularly excluded from pores.,,,,,,,,
CALF-35 (La3+),acetylene,Yes,"3.27 Ã… (aperture), 4.62 Ã… (width)",1D channels,MOFs,Size exclusion at sub-nanometer scale,3.32 Ã… Ã— 3.34 Ã… Ã— 5.70 Ã…,Size exclusion at sub-nanometer scale,10.1021-acs.chemmater.3c02233.json,"273 K, 1 bar",Not Applicable,Reduced diffusion kinetics compared to CALF-35 (Sr2+).,,,,,,,,
CALF-35 (La3+),ethylene,Conditional (see Additional Info),"3.27 Ã… (aperture), 4.62 Ã… (width)",1D channels,MOFs,Size exclusion at sub-nanometer scale,3.28 Ã… Ã— 4.18 Ã… Ã— 4.84 Ã…,Size exclusion at sub-nanometer scale,10.1021-acs.chemmater.3c02233.json,"273 K, 1 bar",Not Applicable,Significantly reduced adsorption compared to CALF-35 (Sr2+).,,,,,,,,
CALF-35 (La3+),ethane,No,"3.27 Ã… (aperture), 4.62 Ã… (width)",1D channels,MOFs,Size exclusion at sub-nanometer scale,3.809 Ã… Ã— 4.079 Ã… Ã— 4.821 Ã…,Size exclusion at sub-nanometer scale,10.1021-acs.chemmater.3c02233.json,"273 K, 1 bar",Not Applicable,Molecularly excluded from pores.,,,,,,,,
CALF-35 (La3+),nitrogen,No,"3.27 Ã… (aperture), 4.62 Ã… (width)",1D channels,MOFs,Size exclusion at sub-nanometer scale,2.991 Ã… Ã— 3.054 Ã… Ã— 4.046 Ã…,Size exclusion at sub-nanometer scale,10.1021-acs.chemmater.3c02233.json,"273 K, 1 bar",Not Applicable,Molecularly excluded from pores.,,,,,,,,
CALF-35 (Ce3+),carbon dioxide,Yes,"3.28 Ã… (aperture), 4.64 Ã… (width)",1D channels,MOFs,Size exclusion at sub-nanometer scale,3.189 Ã… Ã— 3.339 Ã… Ã— 5.361 Ã…,Size exclusion at sub-nanometer scale,10.1021-acs.chemmater.3c02233.json,"273 K, 1 bar",Not Applicable,Intermediate uptake between CALF-35 (Sr2+) and CALF-35 (La3+).,,,,,,,,
CALF-35 (Ce3+),methane,Conditional (see Additional Info),"3.28 Ã… (aperture), 4.64 Ã… (width)",1D channels,MOFs,Size exclusion at sub-nanometer scale,3.829 Ã… Ã— 3.942 Ã… Ã— 4.101 Ã…,Size exclusion at sub-nanometer scale,10.1021-acs.chemmater.3c02233.json,"273 K, 1 bar",Not Applicable,Lower uptake compared to CALF-35 (Sr2+).,,,,,,,,
CALF-35 (Ce3+),acetylene,Yes,"3.28 Ã… (aperture), 4.64 Ã… (width)",1D channels,MOFs,Size exclusion at sub-nanometer scale,3.32 Ã… Ã— 3.34 Ã… Ã— 5.70 Ã…,Size exclusion at sub-nanometer scale,10.1021-acs.chemmater.3c02233.json,"273 K, 1 bar",Not Applicable,Intermediate uptake between CALF-35 (Sr2+) and CALF-35 (La3+).,,,,,,,,
CALF-35 (Ce3+),ethylene,Yes,"3.28 Ã… (aperture), 4.64 Ã… (width)",1D channels,MOFs,Size exclusion at sub-nanometer scale,3.28 Ã… Ã— 4.18 Ã… Ã— 4.84 Ã…,Size exclusion at sub-nanometer scale,10.1021-acs.chemmater.3c02233.json,"273 K, 1 bar",Not Applicable,Intermediate uptake between CALF-35 (Sr2+) and CALF-35 (La3+).,,,,,,,,
CALF-35 (Ce3+),ethane,Conditional (see Additional Info),"3.28 Ã… (aperture), 4.64 Ã… (width)",1D channels,MOFs,Size exclusion at sub-nanometer scale,3.809 Ã… Ã— 4.079 Ã… Ã— 4.821 Ã…,Size exclusion at sub-nanometer scale,10.1021-acs.chemmater.3c02233.json,"273 K, 1 bar",Not Applicable,Lower uptake compared to CALF-35 (Sr2+).,,,,,,,,
CALF-35 (Ce3+),nitrogen,Yes,"3.28 Ã… (aperture), 4.64 Ã… (width)",1D channels,MOFs,Size exclusion at sub-nanometer scale,2.991 Ã… Ã— 3.054 Ã… Ã— 4.046 Ã…,Size exclusion at sub-nanometer scale,10.1021-acs.chemmater.3c02233.json,"273 K, 1 bar",Not Applicable,Intermediate uptake between CALF-35 (Sr2+) and CALF-35 (La3+).,,,,,,,,
CALF-20,carbon dioxide,Yes,"2.8 Ã… (PLD), 4.3 Ã… (LCD)",Not Reported,MOFs,Not Reported,3.3 Ã…,Not Reported,10.1016_j.seppur.2024.128477.json,313 K,Not Applicable,Predicted CO2 uptake compared against experimental data available in literature.,,,,,,,,
CALF-20,n-butane,Yes,5.7 Ã… Ã— 5.2 Ã…,3D cages,MOFs,Temperature-dependent pore flexibility enabling selective molecular sieving,4.6 Ã… Ã— 4.2 Ã…,Size exclusion at sub-nanometer scale,10.1016_j.seppur.2025.132018.json,"298 K, 1 bar",Not Applicable,Adsorption capacity of 50.2 cmÂ³ gâ�»Â?at 298 K and 1 bar.,,,,,,,,
CALF-20,iso-butane,No,5.7 Ã… Ã— 5.2 Ã…,3D cages,MOFs,Temperature-dependent pore flexibility enabling selective molecular sieving,6.0 Ã… Ã— 4.3 Ã…,Size exclusion at sub-nanometer scale,10.1016_j.seppur.2025.132018.json,"298 K, 1 bar",Not Applicable,Adsorption capacity significantly lower at 2.4 cmÂ³ gâ�»Â?under identical conditions.,,,,,,,,
CALF-20,carbon dioxide,Yes,"4.3 Ã… (LCD), 3.0 Ã… (PLD)",Not Reported,MOFs,Size exclusion at sub-nanometer scale,0.33 nm,Size exclusion and specific interaction with pore geometry,10.1021-acs.chemmater.4c01969.json,"298 K, 1 bar",Not Applicable,Comparable CO2 adsorption to hjm + N387 + E44,,,,,,,,
CALF-20,nitrogen,No,"4.3 Ã… (LCD), 3.0 Ã… (PLD)",Not Reported,MOFs,Size exclusion at sub-nanometer scale,0.364 nm,Size exclusion at sub-nanometer scale,10.1021-acs.chemmater.4c01969.json,"298 K, 1 bar",Not Applicable,Very low nitrogen uptake,,,,,,,,
CALF-20,n-butene,Yes,"4.52 Ã…, 4.64 Ã… (window-specific shrinkage)",3D porous network with super cage cavities,MOFs,Window-specific shrinkage enabling size exclusion between n-C4H8 and i-C4H8,4.46 Ã…,Size exclusion at sub-nanometer scale,10.1021-acsmaterialslett.4c01584.json,"298 K, 1 bar",Not Applicable,Adsorption capacity: 64.27 mL/g at 1 bar; Selectivity for n-C4H8/i-C4H8: 1.67 Ã— 10^7,,,,,,,,
CALF-20,iso-butene,No,"4.52 Ã…, 4.64 Ã… (window-specific shrinkage)",3D porous network with super cage cavities,MOFs,Window-specific shrinkage enabling size exclusion between n-C4H8 and i-C4H8,4.84 Ã…,Size exclusion at sub-nanometer scale,10.1021-acsmaterialslett.4c01584.json,"298 K, 1 bar",Not Applicable,Negligible adsorption; Adsorption capacity: 2.55 mL/g at 298 K,,,,,,,,
CAIP-MOF membrane,phosphate,Yes,"0.640 nm (average), 0.178 (standard deviation)",Not Reported,MOF composite,Size exclusion at sub-nanometer scale,Not Reported,Size exclusion,10.1021-acs.est.2c01728.json,"20 Â± 1 Â°C, 5 bar",Not Applicable,Rejection decreased due to reduced Donnan exclusion.,,,,,,,,
CAIP-MOF membrane,perfluorobutanoic acid,No,"0.640 nm (average), 0.178 (standard deviation)",Not Reported,MOF composite,Size exclusion at sub-nanometer scale,Not Reported,Size exclusion,10.1021-acs.est.2c01728.json,"20 Â± 1 Â°C, 5 bar",Not Applicable,Higher rejection due to enhanced size exclusion.,,,,,,,,
CAIP-MOF membrane,perfluorobutane sulfonic acid,No,"0.640 nm (average), 0.178 (standard deviation)",Not Reported,MOF composite,Size exclusion at sub-nanometer scale,Not Reported,Size exclusion,10.1021-acs.est.2c01728.json,"20 Â± 1 Â°C, 5 bar",Not Applicable,Higher rejection due to enhanced size exclusion.,,,,,,,,
CAIP-MOF membrane,perfluoroheptanoic acid,No,"0.640 nm (average), 0.178 (standard deviation)",Not Reported,MOF composite,Size exclusion at sub-nanometer scale,Not Reported,Size exclusion,10.1021-acs.est.2c01728.json,"20 Â± 1 Â°C, 5 bar",Not Applicable,Higher rejection due to enhanced size exclusion.,,,,,,,,
CAIP-MOF membrane,perfluorooctanoic acid,No,"0.640 nm (average), 0.178 (standard deviation)",Not Reported,MOF composite,Size exclusion at sub-nanometer scale,Not Reported,Size exclusion,10.1021-acs.est.2c01728.json,"20 Â± 1 Â°C, 5 bar",Not Applicable,Higher rejection due to enhanced size exclusion.,,,,,,,,
CAIP-MOF membrane,ammonium,Yes,"0.640 nm (average), 0.178 (standard deviation)",Not Reported,MOF composite,Size exclusion at sub-nanometer scale,Not Reported,Size exclusion,10.1021-acs.est.2c01728.json,"20 Â± 1 Â°C, 5 bar",Not Applicable,Less affected due to higher possibility of dehydration and smaller size.,,,,,,,,
CAIP-MOF membrane,potassium,Yes,"0.640 nm (average), 0.178 (standard deviation)",Not Reported,MOF composite,Size exclusion at sub-nanometer scale,Not Reported,Size exclusion,10.1021-acs.est.2c01728.json,"20 Â± 1 Â°C, 5 bar",Not Applicable,Less affected due to higher possibility of dehydration and smaller size.,,,,,,,,
Ca-CHA,deuterium,Yes,3 Ã… (8MR windows),3D cages,Other,Size exclusion at sub-nanometer scale combined with quantum effects,0.29 nm,Quantum sieving,10.1021-acsami.2c12927.json,"38 K, 1 bar",Not Applicable,Selectivity: 18.3 at 12.9 mmol/g loading,,,,,,,,
Ca-CHA,hydrogen,Yes,3 Ã… (8MR windows),3D cages,Other,Size exclusion at sub-nanometer scale combined with quantum effects,0.29 nm,Quantum sieving,10.1021-acsami.2c12927.json,"38 K, 1 bar",Not Applicable,Lower selectivity compared to deuterium,,,,,,,,
Ca-Ag-LTA,propylene,Yes,"3.92 Ã… (average, after Ag+ exchange)",Not Reported,Other,Synergistic Ï€-complexation and optimal pore size.,4.7 Ã…,Size exclusion at sub-nanometer scale,10.1016_j.cej.2022.137913.json,"298 K, 1 bar",Not Applicable,High C3H6 uptake of 2.37 mmol/g with packing density of ~77% liquid C3H6.,,,,,,,,
Ca-Ag-LTA,propane,No,"3.92 Ã… (average, after Ag+ exchange)",Not Reported,Other,Synergistic Ï€-complexation and optimal pore size.,5.1 Ã…,Size exclusion at sub-nanometer scale,10.1016_j.cej.2022.137913.json,"298 K, 1 bar",Not Applicable,Negligible adsorption (<0.05 mmol/g).,,,,,,,,
Ca6(tatb)4(H2O)(DMF)4,trinitrophenol,Yes,11.20 Ã… x 6.50 Ã…,3D honeycomb pores,MOFs,Size exclusion at sub-nanometer scale,Not Reported,Adsorption and energy transfer,d3tc03053a.json,"298 K, ethanol suspension",Not Applicable,Ksv value: 6.8 x 10^4 M^-1,,,,,,,,
Ca6(tatb)4(H2O)(DMA)4,trinitrophenol,Yes,10.31 Ã… x 6.04 Ã…,3D honeycomb pores,MOFs,Size exclusion at sub-nanometer scale,Not Reported,Adsorption and energy transfer,d3tc03053a.json,"298 K, ethanol suspension",Not Applicable,Ksv value: 4.4 x 10^4 M^-1,,,,,,,,
Ca6(tatb)4(H2O)(DEF)4,trinitrophenol,Yes,8.74 Ã… x 4.73 Ã…,3D honeycomb pores,MOFs,Size exclusion at sub-nanometer scale,Not Reported,Adsorption and energy transfer,d3tc03053a.json,"298 K, ethanol suspension",Not Applicable,Ksv value: 1.8 x 10^4 M^-1,,,,,,,,
Ca(sdb),ethane,Yes,5.5 Ã…,1D segmented channels,MOFs,Size exclusion at sub-nanometer scale,4.079 Ã…,Size exclusion,10.1002-adma.202002603_1747625653440374_10.1002@adma.202002603.json,"298 K, 25 kPa",Not Applicable,Adsorbs moderate amounts with fast adsorption kinetics.,,,,,,,,
Ca(sdb),propane,Yes,5.5 Ã…,1D segmented channels,MOFs,Size exclusion at sub-nanometer scale,6.61 Ã…,Size exclusion,10.1002-adma.202002603_1747625653440374_10.1002@adma.202002603.json,"298 K, 25 kPa",Not Applicable,Adsorbs moderate amounts with fast adsorption kinetics.,,,,,,,,
Ca(sdb),butane,Yes,5.5 Ã…,1D segmented channels,MOFs,Size exclusion at sub-nanometer scale,6.9 Ã…,Size exclusion,10.1002-adma.202002603_1747625653440374_10.1002@adma.202002603.json,"298 K, 25 kPa",Not Applicable,Adsorbs moderate amounts with fast adsorption kinetics.,,,,,,,,
Ca(sdb),pentane,No,5.5 Ã…,1D segmented channels,MOFs,Size exclusion at sub-nanometer scale,8.1 Ã…,Size exclusion,10.1002-adma.202002603_1747625653440374_10.1002@adma.202002603.json,"298 K, 25 kPa",Not Applicable,Substantially lower adsorption capacities with obvious diffusion restrictions.,,,,,,,,
Ca(H2tcpb),hexane,Yes,5.5â€? Ã…,1D channels,MOFs,Not Reported,0.43 nm,Molecular sieving,10.1007-s41061-019-0257-0_1747623508585127_pei2019.json,"60 Â°C, 1 bar",Not Applicable,Selective adsorption of linear and mono-branched isomers,,,,,,,,
Ca(H2tcpb),"2,2-dimethylbutane",No,5.5â€? Ã…,1D channels,MOFs,Not Reported,0.51 nm,Size exclusion,10.1007-s41061-019-0257-0_1747623508585127_pei2019.json,"60 Â°C, 1 bar",Not Applicable,Complete exclusion of di-branched isomers,,,,,,,,
Ca(H2tcpb),n-hexane,Yes,"5.5 Ã… - 6 Ã… (PLD), Not Reported (LCD)",1D channels,MOFs,Temperature-dependent molecular sieving,4.3 Ã… x 4.3 Ã… x 5.9 Ã…,Commensurate stacking within channels,10.1016-j.mtnano.2018.09.003_1747623862324122_li2018.json,"60Â°C, 1 bar",Not Applicable,Adsorbs n-hexane but excludes branched alkanes.,,,,,,,,
Ca(H2tcpb),"2,2-dimethylbutane",No,"5.5 Ã… - 6 Ã… (PLD), Not Reported (LCD)",1D channels,MOFs,Temperature-dependent molecular sieving,5.0 Ã… x 5.0 Ã… x 5.6 Ã…,Size exclusion,10.1016-j.mtnano.2018.09.003_1747623862324122_li2018.json,"60Â°C, 1 bar",Not Applicable,Completely excluded at 60Â°C.,,,,,,,,
Ca(H2tcpb),3-methylpentane,Conditional (see Additional Info),"5.5 Ã… - 6 Ã… (PLD), Not Reported (LCD)",1D channels,MOFs,Temperature-dependent molecular sieving,4.5 Ã… x 4.5 Ã… x 5.8 Ã…,Temperature-dependent molecular sieving,10.1016-j.mtnano.2018.09.003_1747623862324122_li2018.json,"120Â°C, 1 bar",Not Applicable,Adsorbs at 60Â°C but excluded at 120Â°C.,,,,,,,,
Ca(H2tcpb),hexane,Temperature-dependent,5.5 Ã… (1D open channels),1D open channels,MOFs,Temperature-dependent selective molecular sieving behavior,0.43 nm,Molecular sieving,10.1021-acs.accounts.8b00658_1747624989257736_10.1021@acs.accounts.8b00658.json,"60 Â°C and 120 Â°C, 1 bar",Not Applicable,"At 60 Â°C, n-hexane and 3-methylpentane are adsorbed; at 120 Â°C, only n-hexane is adsorbed.",,,,,,,,
Ca(H2tcpb),3-methylpentane,Temperature-dependent,5.5 Ã… (1D open channels),1D open channels,MOFs,Temperature-dependent selective molecular sieving behavior,0.50 nm,Molecular sieving,10.1021-acs.accounts.8b00658_1747624989257736_10.1021@acs.accounts.8b00658.json,"60 Â°C and 120 Â°C, 1 bar",Not Applicable,Adsorbed at 60 Â°C but excluded at 120 Â°C.,,,,,,,,
Ca(H2tcpb),"2,2-dimethylbutane",No,5.5 Ã… (1D open channels),1D open channels,MOFs,Temperature-dependent selective molecular sieving behavior,0.60 nm,Molecular sieving,10.1021-acs.accounts.8b00658_1747624989257736_10.1021@acs.accounts.8b00658.json,"60 Â°C and 120 Â°C, 1 bar",Not Applicable,Fully excluded at both temperatures.,,,,,,,,
Ca(H2tcpb),n-hexane,Yes,5.5-6 Ã…,1D channels,MOFs,Temperature- and adsorbate-dependent size sieving,0.43 nm,Temperature-dependent molecular sieving,10.1039-c8ee00459e_1747623767258290_oneofakind-a-microporous-metalorganic-framework-capable-of-adsor-2018.json,"30 Â°C to 120 Â°C, up to ~120 torr",Not Applicable,Adsorption capacity decreases at higher temperatures.,,,,,,,,
Ca(H2tcpb),3-methylpentane,Temperature-dependent,5.5-6 Ã…,1D channels,MOFs,Temperature- and adsorbate-dependent size sieving,0.50 nm,Temperature-dependent molecular sieving,10.1039-c8ee00459e_1747623767258290_oneofakind-a-microporous-metalorganic-framework-capable-of-adsor-2018.json,"30 Â°C to 90 Â°C, up to ~120 torr",Not Applicable,Negligible adsorption at 120 Â°C and above.,,,,,,,,
Ca(H2tcpb),"2,2-dimethylbutane",No,5.5-6 Ã…,1D channels,MOFs,Temperature- and adsorbate-dependent size sieving,0.62 nm,Size exclusion,10.1039-c8ee00459e_1747623767258290_oneofakind-a-microporous-metalorganic-framework-capable-of-adsor-2018.json,"30 Â°C to 150 Â°C, up to ~120 torr",Not Applicable,Essentially no adsorption except at 30 Â°C.,,,,,,,,
Ca(C4O4)(H2O),carbon dioxide,Yes,3.4 Ã… Ã— 3.4 Ã…,1D channels,MOFs,Size exclusion at sub-nanometer scale,3.3 Ã…,Kinetic sieving,10.1021-acs.energyfuels.1c01642_1747623825291304_tu2021.json,"298 K, 1 bar",Not Applicable,High affinity due to hydrogen bonds and Ï€âˆ’Ï€ interactions,,,,,,,,
Ca(C4O4)(H2O),nitrogen,No,3.4 Ã… Ã— 3.4 Ã…,1D channels,MOFs,Size exclusion at sub-nanometer scale,3.65 Ã…,Size exclusion,10.1021-acs.energyfuels.1c01642_1747623825291304_tu2021.json,"298 K, 1 bar",Not Applicable,Excluded due to larger size compared to pore aperture,,,,,,,,
C8-modified graphene@mSiO2,endogenous peptides,Yes,2.8 nm,Not Reported,Other,Size exclusion at sub-nanometer scale,Not Reported,Size exclusion,10.1016-j.trac.2019.115658_1747626542037783_li2019.json,Not Reported,Not Applicable,A total of 89 endogenous peptides were identified by LC-MS/MS.,,,,,,,,
BUT-306,propyne,Yes,"1.6 Ã… (aperture), 5.0 Ã… (channel diameter)",3D framework with 1D channels,MOFs,Size exclusion at sub-nanometer scale,4.01 Ã— 4.16 Ã— 6.51 Ã…Â³,Size exclusion,d2qi01152b.json,"298 K, ~1 bar",Not Applicable,Adsorption capacity: 29.6 cmÂ³ gâ�»Â?at ~1 bar and 298 K.,,,,,,,,
BUT-306,propylene,No,"1.6 Ã… (aperture), 5.0 Ã… (channel diameter)",3D framework with 1D channels,MOFs,Size exclusion at sub-nanometer scale,4.65 Ã— 4.16 Ã— 6.44 Ã…Â³,Size exclusion,d2qi01152b.json,"298 K, ~1 bar",Not Applicable,Adsorption capacity: 2.4 cmÂ³ gâ�»Â?at ~1 bar and 298 K.,,,,,,,,
BUT-10,propane,Yes,Not Reported,Not Reported,MOFs,Preferential adsorption of C3H8,4.3â€?.118 Ã… (kinetic diameter),Preferential adsorption,10.1016_j.fuel.2024.131314.json,Ambient conditions,Not Applicable,Selective separation of C3H8 from C3H6/C3H8 mixtures,,,,,,,,
BUT-10,propylene,No,Not Reported,Not Reported,MOFs,Preferential adsorption of C3H8,4.678 Ã… (kinetic diameter),Exclusion based on pore environment,10.1016_j.fuel.2024.131314.json,Ambient conditions,Not Applicable,Produced high purity C3H6 (>99.99%),,,,,,,,
BUCT-C20,carbon dioxide,Yes,Not Reported,Core-shell structure,MOF composite,Size exclusion at sub-nanometer scale,3.3 Ã… (kinetic diameter),Solution-diffusion mechanism,10.1002-adfm.202213743.json,"298 K, 100 kPa",Not Applicable,"CO2 is highly soluble in the IL layer, facilitating transport.",,,,,,,,
BUCT-C20,acetylene,No,Not Reported,Core-shell structure,MOF composite,Size exclusion at sub-nanometer scale,3.3 Ã… (kinetic diameter),Size exclusion,10.1002-adfm.202213743.json,"298 K, 100 kPa",Not Applicable,C2H2 is almost fully excluded due to poor solubility in the IL layer.,,,,,,,,
BUCT-C19,carbon dioxide,Yes,Not Reported,Core-shell structure,MOF composite,Size exclusion at sub-nanometer scale,3.3 Ã… (kinetic diameter),Solution-diffusion mechanism,10.1002-adfm.202213743.json,"298 K, 100 kPa",Not Applicable,"CO2 is highly soluble in the IL layer, facilitating transport.",,,,,,,,
BUCT-C19,acetylene,No,Not Reported,Core-shell structure,MOF composite,Size exclusion at sub-nanometer scale,3.3 Ã… (kinetic diameter),Size exclusion,10.1002-adfm.202213743.json,"298 K, 100 kPa",Not Applicable,C2H2 is almost fully excluded due to poor solubility in the IL layer.,,,,,,,,
BSF-1,acetylene,Yes,Not Reported,Not Reported,MOFs,Not Reported,0.33 nm,Bâ€“HÂ·Â·Â·Hâ€“C dihydrogen bonds,10.1007-s41061-019-0257-0_1747623508585127_pei2019.json,"298 K, 1 bar",Not Applicable,High uptake capacity for acetylene,,,,,,,,
BSF-1,methane,No,Not Reported,Not Reported,MOFs,Not Reported,0.38 nm,Size exclusion,10.1007-s41061-019-0257-0_1747623508585127_pei2019.json,"298 K, 1 bar",Not Applicable,Low uptake capacity for methane,,,,,,,,
boronic acid-functionalized MCM-41,glycopeptides,Yes,Not Reported,Not Reported,Other,Not Reported,Not Reported,Reversible covalent bond formation,10.1016-j.trac.2019.115658_1747626542037783_li2019.json,Alkaline conditions,Not Applicable,"Exhibits excellent selectivity (1:100), sensitivity (1 fmol/mL), and binding capacity (40 mg/g).",,,,,,,,
BOF-1,methanol,Yes,Not Reported,Channels decorated with functional groups favoring hydrogen bonding interactions,MOFs,Functional group-directed adsorption,Not Reported,Hydrogen bonding interactions,10.1039-c0sc00144a_1747625844070566_cychosz2010.json,Not Reported,Not Applicable,Largest binding constant due to hydrogen bonding.,,,,,,,,
BOF-1,ethanol,Yes,Not Reported,Channels decorated with functional groups favoring hydrogen bonding interactions,MOFs,Functional group-directed adsorption,Not Reported,Hydrogen bonding interactions,10.1039-c0sc00144a_1747625844070566_cychosz2010.json,Not Reported,Not Applicable,Moderate binding affinity.,,,,,,,,
BOF-1,isopropanol,Yes,Not Reported,Channels decorated with functional groups favoring hydrogen bonding interactions,MOFs,Functional group-directed adsorption,Not Reported,Hydrogen bonding interactions,10.1039-c0sc00144a_1747625844070566_cychosz2010.json,Not Reported,Not Applicable,Lower binding affinity compared to methanol and ethanol.,,,,,,,,
BOF-1,benzyl alcohol,Yes,Not Reported,Channels decorated with functional groups favoring hydrogen bonding interactions,MOFs,Functional group-directed adsorption,Not Reported,pâ€“p interactions with the framework,10.1039-c0sc00144a_1747625844070566_cychosz2010.json,Not Reported,Not Applicable,Highest binding constant among studied molecules.,,,,,,,,
bnn-1-Ca-H2O,carbon dioxide,Yes,3.4 Ã…,Not Reported,MOFs,Size exclusion at sub-nanometer scale,3.3 Ã…,Size exclusion,d3qm00705g.json,"1 bar, 298 K",Not Applicable,Ultrahigh CO2 separation selectivity,,,,,,,,
bnn-1-Ca-H2O,nitrogen,Conditional (see Additional Info),3.4 Ã…,Not Reported,MOFs,Size exclusion at sub-nanometer scale,3.64 Ã…,Size exclusion,d3qm00705g.json,"1 bar, 298 K",Not Applicable,Adsorbs a certain amount of N2 due to structural flexibility,,,,,,,,
bnn-1-Ca-H2O,methane,Conditional (see Additional Info),3.4 Ã…,Not Reported,MOFs,Size exclusion at sub-nanometer scale,3.76 Ã…,Size exclusion,d3qm00705g.json,"1 bar, 298 K",Not Applicable,Adsorbs a certain amount of CH4 due to structural flexibility,,,,,,,,
BNF-100a,n-hexane,Yes,4.8 Ã…,3D framework with 1D channels,Other,Size exclusion at sub-nanometer scale and kinetic sieving,4.3 Ã…,Size exclusion at sub-nanometer scale,10.1002-anie.202415968.json,"303 K, 1 bar",Not Applicable,Adsorption capacity: 114.8 mg g-1 (1.34 mmol g-1),,,,,,,,
BNF-100a,3-methylpentane,Yes,4.8 Ã…,3D framework with 1D channels,Other,Size exclusion at sub-nanometer scale and kinetic sieving,5.0â€?.5 Ã…,Kinetic sieving,10.1002-anie.202415968.json,"303 K, 1 bar",Gate-opening at ~6.2 kPa,Adsorption capacity: 105.5 mg g-1 (1.23 mmol g-1),,,,,,,,
BNF-100a,"2,2-dimethylbutane",No,4.8 Ã…,3D framework with 1D channels,Other,Size exclusion at sub-nanometer scale and kinetic sieving,6.2 Ã…,Size exclusion at sub-nanometer scale,10.1002-anie.202415968.json,"303 K, 1 bar",Not Applicable,Adsorption capacity: 8.44 mg g-1 (0.098 mmol g-1),,,,,,,,
BN-6.82P,Not Reported,Not Reported,4.05 Ã…,3D cages,Other,Not Reported,Not Reported,Not Reported,10.1039-c6cp06424h_1747626438111701_gao2016.json,Not Reported,Not Applicable,Not Reported,,,,,,,,
BN-6.82D,Not Reported,Not Reported,4.46 Ã…,3D cages,Other,Not Reported,Not Reported,Not Reported,10.1039-c6cp06424h_1747626438111701_gao2016.json,Not Reported,Not Applicable,Not Reported,,,,,,,,
BN-192P,Not Reported,Not Reported,7.26 Ã…,3D cages,Other,Not Reported,Not Reported,Not Reported,10.1039-c6cp06424h_1747626438111701_gao2016.json,Not Reported,Not Applicable,Not Reported,,,,,,,,
BMAT3H5,tetracycline,Yes,"1.04 nm (micropores), 4.46 nm and 35.59 nm (mesopores)",Hierarchical pore structure,MOF composite,Size exclusion at sub-nanometer scale,Not Reported,Size exclusion at sub-nanometer scale,10.1016-j.carbpol.2024.122697.json,"298 K, 1 bar",Not Applicable,"The hierarchical pore structure enhances the interaction between tetracycline and Zr-MOF, improving detection sensitivity.",,,,,,,,
bio-MOF-14,carbon dioxide,Yes,Not Reported,3D cages,MOFs,Molecular sieving effect for CO2 over N2,3.30 Ã…,Gating process,10.1039-c3sc22207a_1747624037868528_li2013.json,"273 K, 1 bar",0.15 bar,CO2 can access the inner cavities after a breakthrough point due to pressure-induced configurational changes of the valerate chains.,,,,,,,,
bio-MOF-14,nitrogen,No,Not Reported,3D cages,MOFs,Molecular sieving effect for CO2 over N2,3.64 Ã…,Size exclusion,10.1039-c3sc22207a_1747624037868528_li2013.json,"273 K, 298 K",Not Applicable,N2 cannot access the pores at elevated temperatures due to a molecular sieving effect.,,,,,,,,
bio-MOF-1,cyanide ion,Yes,Not Reported,Not Reported,MOFs,Chemical reactivity with CNâˆ?ions,Not Reported,Nucleophilic attack by CNâˆ?ions,10.1021-acs.accounts.7b00151_1747625741765514_karmakar2017.json,Aqueous phase,Not Applicable,Fluorescence quenching observed selectively for cyanide ions,,,,,,,,
BFFOUR-Cu-dpds,ethylene,Yes,"3.3 Ã— 3.8 Ã… (activated), 3.9 Ã— 4.0 Ã… (as-synthesized)",2D flexible layers interwoven by angular BF4- anions,MOFs,Interaction-selective molecular sieving driven by guest-host interactions,0.39 nm,Interaction-selective molecular sieving,s41467-024-45004-9.json,"298 K, 1 bar",0.103 bar,The threshold pressure decreases to 0.03 bar at 273 K.,,,,,,,,
