Repository: MontageBai/Data-driven-discovery-of-metal-organic-frameworks-for-sieving-separation-of-C5-quinary-mixture-

File: AdsorptionInformationCard/After Process JSON.csv (part 42 of 46)
Materials Name,Molecule Name,Can Pass SievingPore Size,Structure Type,Material Category,Sieving Mechanism,Molecular Size,Mechanism,File Name,Test Conditions,Threshold Pressure,Additional Info,,,,,,,,,
BFFOUR-Cu-dpds,ethane,No,"3.3 Ã— 3.8 Ã… (activated), 3.9 Ã— 4.0 Ã… (as-synthesized)",2D flexible layers interwoven by angular BF4- anions,MOFs,Interaction-selective molecular sieving driven by guest-host interactions,0.42 nm,Size exclusion due to higher energy barrier,s41467-024-45004-9.json,"298 K, 1 bar",Not Applicable,Significantly higher energy barrier of 2.704 eV compared to ethylene.,,,,,,,,
BFFOUR-Cu-dpds,propylene,Yes,"3.3 Ã— 3.8 Ã… (activated), 3.9 Ã— 4.0 Ã… (as-synthesized)",2D flexible layers interwoven by angular BF4- anions,MOFs,Interaction-selective molecular sieving driven by guest-host interactions,0.42 nm,Interaction-selective molecular sieving,s41467-024-45004-9.json,"298 K, 1 bar",0.107 bar,The threshold pressure decreases to 0.028 bar at 273 K.,,,,,,,,
BFFOUR-Cu-dpds,propane,No,"3.3 Ã— 3.8 Ã… (activated), 3.9 Ã— 4.0 Ã… (as-synthesized)",2D flexible layers interwoven by angular BF4- anions,MOFs,Interaction-selective molecular sieving driven by guest-host interactions,0.46 nm,Size exclusion due to higher energy barrier,s41467-024-45004-9.json,"298 K, 1 bar",Not Applicable,Significantly higher energy barrier of 5.617 eV compared to propylene.,,,,,,,,
BFFOUR-Cu-dpds,n-butene,Yes,"3.3 Ã— 3.8 Ã… (activated), 3.9 Ã— 4.0 Ã… (as-synthesized)",2D flexible layers interwoven by angular BF4- anions,MOFs,Interaction-selective molecular sieving driven by guest-host interactions,Not Reported,Interaction-selective molecular sieving,s41467-024-45004-9.json,"298 K, 1 bar",0.157 bar,The threshold pressure decreases to 0.039 bar at 283 K.,,,,,,,,
BFFOUR-Cu-dpds,n-butane,No,"3.3 Ã— 3.8 Ã… (activated), 3.9 Ã— 4.0 Ã… (as-synthesized)",2D flexible layers interwoven by angular BF4- anions,MOFs,Interaction-selective molecular sieving driven by guest-host interactions,Not Reported,Size exclusion due to higher energy barrier,s41467-024-45004-9.json,"298 K, 1 bar",Not Applicable,Significantly higher energy barrier of 6.748 eV compared to n-butene.,,,,,,,,
BFFOUR-Cu-dpds,benzene,Yes,"3.3 Ã— 3.8 Ã… (activated), 3.9 Ã— 4.0 Ã… (as-synthesized)",2D flexible layers interwoven by angular BF4- anions,MOFs,Interaction-selective molecular sieving driven by guest-host interactions,Not Reported,Selective opening of contracted spaces,s41467-024-45004-9.json,Not Reported,Not Reported,Benzene can open interlayer spaces due to delocalized Ï€-bonds.,,,,,,,,
BFFOUR-Cu-dpds,cyclohexane,No,"3.3 Ã— 3.8 Ã… (activated), 3.9 Ã— 4.0 Ã… (as-synthesized)",2D flexible layers interwoven by angular BF4- anions,MOFs,Interaction-selective molecular sieving driven by guest-host interactions,Not Reported,Size exclusion due to saturated structure,s41467-024-45004-9.json,Not Reported,Not Applicable,Saturated structure of cyclohexane cannot enter the framework.,,,,,,,,
BF4-BTR,carbon dioxide,Temperature-dependent,"4 Ã… (triangle aperture), 14.5 Ã… (primary inner cage diameter)",3D cages,MOFs,Temporary deviation of gate-keeping groups to allow gas admission,Not Reported,Temporary deviation of gate-keeping groups (BF4-),10.1016-j.cej.2024.150293.json,"273 K, 100 kPa",Not Applicable,Threshold admission temperature (T0) for CO2 is 273 K,,,,,,,,
BF4-BTR,nitrogen,Temperature-dependent,"4 Ã… (triangle aperture), 14.5 Ã… (primary inner cage diameter)",3D cages,MOFs,Temporary deviation of gate-keeping groups to allow gas admission,Not Reported,Temporary deviation of gate-keeping groups (BF4-),10.1016-j.cej.2024.150293.json,"298 K, 100 kPa",Not Applicable,Threshold admission temperature (T0) for N2 is 298 K,,,,,,,,
BF4-BTR,methane,Temperature-dependent,"4 Ã… (triangle aperture), 14.5 Ã… (primary inner cage diameter)",3D cages,MOFs,Temporary deviation of gate-keeping groups to allow gas admission,Not Reported,Temporary deviation of gate-keeping groups (BF4-),10.1016-j.cej.2024.150293.json,"298 K, 100 kPa",Not Applicable,Threshold admission temperature (T0) for CH4 is 298 K,,,,,,,,
Be-ZIF-7-8,carbon dioxide,Yes,2.59 Ã… (aperture after 13% decrease),3D cages,MOFs,Size exclusion at sub-nanometer scale,0.33 nm,Size exclusion at sub-nanometer scale,d2ta02624d.json,"Fully flexible framework, conditions vary",Not Applicable,Diffusivity ratio DCO2/DCH4 increases to 6.43 Ã— 10^9,,,,,,,,
Be-ZIF-7-8,methane,No,2.59 Ã… (aperture after 13% decrease),3D cages,MOFs,Size exclusion at sub-nanometer scale,0.38 nm,Size exclusion at sub-nanometer scale,d2ta02624d.json,"Fully flexible framework, conditions vary",Not Applicable,Blocked due to further reduced aperture size,,,,,,,,
BCE@ZIF-7,lithium,Yes,4.3 Ã…,Not Reported,MOF membrane,Electrostatic repulsion at sub-nanometer scale,Not Reported,Electrostatic repulsion,10.1002-anie.202309918.json,"0.1 M LiCl, 298 K",Not Applicable,Li+ shows higher permeation rate in Al[BCE]3+@ZIF-7 due to electrostatic repulsion with Mg2+.,,,,,,,,
BCE@ZIF-7,magnesium,Conditional (see Additional Info),4.3 Ã…,Not Reported,MOF membrane,Electrostatic repulsion at sub-nanometer scale,Not Reported,Electrostatic repulsion,10.1002-anie.202309918.json,"0.1 M MgCl2, 298 K",Not Applicable,Mg2+ faces stronger electrostatic repulsion and higher entry energy in positively charged Al[BCE]3+@ZIF-7 channels.,,,,,,,,
BCE@ZIF-7,lithium,Yes,Not Reported,Not Reported,MOFs,Size exclusion at sub-nanometer scale,0.68 Ã…,Size exclusion at sub-nanometer scale,d4qi02228a.json,Not Reported,Not Applicable,Demonstrates notable Li+/Mg2+ ion selectivity.,,,,,,,,
BCE@ZIF-7,magnesium,No,Not Reported,Not Reported,MOFs,Size exclusion at sub-nanometer scale,0.65 Ã…,Increased entry energy barrier,d4qi02228a.json,Not Reported,Not Applicable,Magnesium ions must overcome a higher energy barrier than lithium ions.,,,,,,,,
BAKGAX (Co3(SO4)(OH)(btt)),carbon dioxide,Yes,"3.12 Ã… (PLD), Not Reported (LCD)",1D channels,MOF membrane,Coulombic effect alters transport bottleneck location,0.33 nm,Size exclusion at sub-nanometer scale,10.1016-j.memsci.2021.119742_1747623722890363_S0376738821006876.json,"300 K, Not Reported",Not Applicable,Transport bottleneck offset by 3.41 Ã… from topological bottleneck.,,,,,,,,
BAKGAX (Co3(SO4)(OH)(btt)),methane,Not Reported,"3.12 Ã… (PLD), Not Reported (LCD)",1D channels,MOF membrane,Coulombic effect alters transport bottleneck location,0.38 nm,Other,10.1016-j.memsci.2021.119742_1747623722890363_S0376738821006876.json,"300 K, Not Reported",Not Applicable,Transport bottleneck for methane differs from CO2.,,,,,,,,
BAKGAX (Co3(SO4)(OH)(btt)),hydrogen,Not Reported,"3.12 Ã… (PLD), Not Reported (LCD)",1D channels,MOF membrane,Coulombic effect alters transport bottleneck location,0.29 nm,Other,10.1016-j.memsci.2021.119742_1747623722890363_S0376738821006876.json,"300 K, Not Reported",Not Applicable,Transport bottleneck for hydrogen differs from CO2.,,,,,,,,
BAinpore-HM-UiO-66@Fe3O4,adenosine,Yes,"4 nm (small mesopores), 11 nm (large mesopores)",Hierarchical mesoporous structure,MOF composite,"Size exclusion at sub-nanometer scale for proteins, selective adsorption for small cis-diols.",Not Reported,Boronate affinity interaction,10.1021-acsami.3c05025.json,"pH 8.0, ambient conditions",Not Applicable,Small cis-diol molecule that can enter small mesopores for adsorption.,,,,,,,,
BAinpore-HM-UiO-66@Fe3O4,guanosine,Yes,"4 nm (small mesopores), 11 nm (large mesopores)",Hierarchical mesoporous structure,MOF composite,"Size exclusion at sub-nanometer scale for proteins, selective adsorption for small cis-diols.",Not Reported,Boronate affinity interaction,10.1021-acsami.3c05025.json,"pH 8.0, ambient conditions",Not Applicable,Small cis-diol molecule that can enter small mesopores for adsorption.,,,,,,,,
BAinpore-HM-UiO-66@Fe3O4,AMP,Yes,"4 nm (small mesopores), 11 nm (large mesopores)",Hierarchical mesoporous structure,MOF composite,"Size exclusion at sub-nanometer scale for proteins, selective adsorption for small cis-diols.",Not Reported,Boronate affinity interaction and chelation with Zr(IV),10.1021-acsami.3c05025.json,"pH 8.0, ambient conditions",Not Applicable,Nucleotide with a phosphate group that can interact with boronate ligands and Zr(IV).,,,,,,,,
BAinpore-HM-UiO-66@Fe3O4,GMP,Yes,"4 nm (small mesopores), 11 nm (large mesopores)",Hierarchical mesoporous structure,MOF composite,"Size exclusion at sub-nanometer scale for proteins, selective adsorption for small cis-diols.",Not Reported,Boronate affinity interaction and chelation with Zr(IV),10.1021-acsami.3c05025.json,"pH 8.0, ambient conditions",Not Applicable,Nucleotide with a phosphate group that can interact with boronate ligands and Zr(IV).,,,,,,,,
BAinpore-HM-UiO-66@Fe3O4,ovalbumin,No,"4 nm (small mesopores), 11 nm (large mesopores)",Hierarchical mesoporous structure,MOF composite,"Size exclusion at sub-nanometer scale for proteins, selective adsorption for small cis-diols.",Not Reported,Size exclusion,10.1021-acsami.3c05025.json,"pH 8.0, ambient conditions",Not Applicable,Large glycoprotein excluded due to size-exclusion effect of small mesopores.,,,,,,,,
BAinpore-HM-UiO-66@Fe3O4,gamma-globulin,No,"4 nm (small mesopores), 11 nm (large mesopores)",Hierarchical mesoporous structure,MOF composite,"Size exclusion at sub-nanometer scale for proteins, selective adsorption for small cis-diols.",Not Reported,Size exclusion,10.1021-acsami.3c05025.json,"pH 8.0, ambient conditions",Not Applicable,Large glycoprotein excluded due to size-exclusion effect of small mesopores.,,,,,,,,
BAinpore-HM-UiO-66@Fe3O4,bovine serum albumin,No,"4 nm (small mesopores), 11 nm (large mesopores)",Hierarchical mesoporous structure,MOF composite,"Size exclusion at sub-nanometer scale for proteins, selective adsorption for small cis-diols.",Not Reported,Size exclusion,10.1021-acsami.3c05025.json,"pH 8.0, ambient conditions",Not Applicable,Large non-glycoprotein excluded due to size-exclusion effect of small mesopores.,,,,,,,,
AuNSs@ZIF-8,malondialdehyde,Yes,"3.4 Ã… (window), 11.6 Ã… (cavity)",Not Reported,MOF composite,Molecular sieving effect based on pore size of ZIF-8,Not Reported,Schiff base reaction with 4-ATP on Au nanostars,10.1021-acs.nanolett.4c01978.json,"Room temperature, aqueous phase",Not Applicable,Detected via SERS with a limit of detection of 9.38 Ã— 10^-9 M,,,,,,,,
AuNSs@ZIF-8,fluorescein aldehyde,Yes,"3.4 Ã… (window), 11.6 Ã… (cavity)",Not Reported,MOF composite,Molecular sieving effect based on pore size of ZIF-8,Not Reported,"Size exclusion, enters pores and reacts with 4-ATP",10.1021-acs.nanolett.4c01978.json,"Room temperature, aqueous phase",Not Applicable,Fluorescence confirmed retention within ZIF-8 pores,,,,,,,,
AuNSs@ZIF-8,Alexa 647-labeled BSA,No,"3.4 Ã… (window), 11.6 Ã… (cavity)",Not Reported,MOF composite,Molecular sieving effect based on pore size of ZIF-8,8.6 nm,"Size exclusion, too large to enter ZIF-8 pores",10.1021-acs.nanolett.4c01978.json,"Room temperature, aqueous phase",Not Applicable,Washed away by PBS,,,,,,,,
AuNSs@ZIF-8,4-hydroxynonenal,No,"3.4 Ã… (window), 11.6 Ã… (cavity)",Not Reported,MOF composite,Molecular sieving effect based on pore size of ZIF-8,13.76 Ã…,"Size exclusion, too large to enter ZIF-8 pores",10.1021-acs.nanolett.4c01978.json,"Room temperature, aqueous phase",Not Applicable,Failed to react with 4-ATP due to size restriction,,,,,,,,
AuNPs/MIL-101,"4,4'-bipyridine",Yes,21.44 Ã…,3D cages,MOF composite,Size exclusion at sub-nanometer scale,Not Reported,Size exclusion,10.1021-ac5002355_1747624766125482_hu2014.json,Not Reported,Not Applicable,Strong SERS signals detected.,,,,,,,,
AuNPs/MIL-101,poly(4-vinylpyridine),No,21.44 Ã…,3D cages,MOF composite,Size exclusion at sub-nanometer scale,Not Reported,Size exclusion,10.1021-ac5002355_1747624766125482_hu2014.json,Not Reported,Not Applicable,Almost no Raman response observed due to inability to diffuse into nanopores.,,,,,,,,
Au@ZnO@ZIF-8,formaldehyde,Yes,Not Reported,Janus nanoparticles,MOF composite,Selective gas adsorption and oxidation via ZIF-8,0.35 nm,Size exclusion at sub-nanometer scale,10.1007-s40820-020-0407-5_1747626238744947_10.1007@s40820-020-0407-5.json,Room temperature,Not Applicable,The ZIF-8 layer prevents interference from gases such as water vapor and toluene.,,,,,,,,
Au@Hollow ZIF-67,Not Reported,Not Reported,3.5 nm (mesopores),3D cages,MOF composite,Not Reported,Not Reported,Not Reported,10.1021-acs.chemmater.3c01112.json,Not Reported,Not Applicable,No explicit separation mechanism or guest molecules reported for this material.,,,,,,,,
Au/Ag@ZIF-8,tacrolimus,Yes,1.07 nm,Not Reported,MOF composite,Size exclusion at sub-nanometer scale,Not Reported,Size exclusion,10.1016-j.talanta.2024.126813.json,Not Reported,Not Applicable,"FK506 exhibited satisfactory linearity within the concentration range of 10âˆ? - 10âˆ?1 mol Lâˆ?, with a correlation coefficient (R2) of 0.9944, and the limit of detection (LOD) was as low as 6.4 pg mLâˆ?.",,,,,,,,
Au/Ag@ZIF-8,trypsin,No,1.07 nm,Not Reported,MOF composite,Size exclusion at sub-nanometer scale,3.8 nm,Size exclusion,10.1016-j.talanta.2024.126813.json,Not Reported,Not Applicable,"The pore sizes of Au/Ag@ZIF-8 are 1.07 nm, which has a molecular sieving effect capable of selectively excluding interference from biomolecules like trypsin.",,,,,,,,
Au/Ag@ZIF-8,human serum albumin,No,1.07 nm,Not Reported,MOF composite,Size exclusion at sub-nanometer scale,1.49 nm,Size exclusion,10.1016-j.talanta.2024.126813.json,Not Reported,Not Applicable,"The pore sizes of Au/Ag@ZIF-8 are 1.07 nm, which has a molecular sieving effect capable of selectively excluding interference from biomolecules like HSA.",,,,,,,,
Au/Ag@ZIF-8,creatinine,Yes,1.07 nm,Not Reported,MOF composite,Size exclusion at sub-nanometer scale,0.54 nm,Size exclusion,10.1016-j.talanta.2024.126813.json,Not Reported,Not Applicable,"Despite being able to enter the pores, creatinine does not interfere due to charge repulsion with the positively charged surface of Au/Ag@ZIF-8.",,,,,,,,
Au/Ag@ZIF-8,bilirubin,Yes,1.07 nm,Not Reported,MOF composite,Size exclusion at sub-nanometer scale,0.907 nm,Size exclusion,10.1016-j.talanta.2024.126813.json,Not Reported,Not Applicable,"Despite being able to enter the pores, bilirubin does not interfere due to charge repulsion with the positively charged surface of Au/Ag@ZIF-8.",,,,,,,,
Au/Ag@ZIF-8,uric acid,Yes,1.07 nm,Not Reported,MOF composite,Size exclusion at sub-nanometer scale,less than 0.7 nm,Size exclusion,10.1016-j.talanta.2024.126813.json,Not Reported,Not Applicable,"Despite being able to enter the pores, uric acid does not interfere due to charge repulsion with the positively charged surface of Au/Ag@ZIF-8.",,,,,,,,
Au NP@mSiO2@ZIF-8,nitromethane,Yes,Not Reported,micropores (based on ZIF-8) and mesopores (based on mSiO2),MOF composite,Size exclusion at sub-nanometer scale,0.33 nm,Size exclusion,10.1016-j.micromeso.2017.02.074_1747624010293810_ohhashi2017.json,"Room temperature, methanol solution",Not Applicable,Nitromethane molecules could diffuse into ZIF-8 pores.,,,,,,,,
Au NP@mSiO2@ZIF-8,4-nitrophenol,No,Not Reported,micropores (based on ZIF-8) and mesopores (based on mSiO2),MOF composite,Size exclusion at sub-nanometer scale,Not Reported,Size exclusion,10.1016-j.micromeso.2017.02.074_1747624010293810_ohhashi2017.json,"Room temperature, methanol solution",Not Applicable,Diffusion of 4-nitrophenol into ZIF-8 pores was prevented by the sieving effect.,,,,,,,,
Au NP@mSiO2@ZIF-8,Cu2+ ions,Yes,Not Reported,micropores (based on ZIF-8) and mesopores (based on mSiO2),MOF composite,Size exclusion at sub-nanometer scale,Not Reported,Size exclusion,10.1016-j.micromeso.2017.02.074_1747624010293810_ohhashi2017.json,Aqueous solution,Not Applicable,Cu2+ ions induced quenching of fluorescent dyes.,,,,,,,,
Au NP@mSiO2@ZIF-8,Cu(II)-EDTA complex,No,Not Reported,micropores (based on ZIF-8) and mesopores (based on mSiO2),MOF composite,Size exclusion at sub-nanometer scale,Not Reported,Size exclusion,10.1016-j.micromeso.2017.02.074_1747624010293810_ohhashi2017.json,Aqueous solution,Not Applicable,Bulky Cu(II)-EDTA complexes could not induce quenching of fluorescent dyes.,,,,,,,,
A-Ti-MOF,congo red,No,"10 Ã… (micropores), 22 Ã… (mesopores)",Amorphous aggregates with short-range order,MOF membrane,Size exclusion at sub-nanometer scale,Not Reported,Size exclusion,10.1016_j.memsci.2024.123635.json,"2 bar, 25 Â°C",Not Applicable,Rejection rate: 99.8%,,,,,,,,
A-Ti-MOF,acid fuchsin,Yes,"10 Ã… (micropores), 22 Ã… (mesopores)",Amorphous aggregates with short-range order,MOF membrane,Size exclusion at sub-nanometer scale,Not Reported,Size exclusion,10.1016_j.memsci.2024.123635.json,"2 bar, 25 Â°C",Not Applicable,Rejection rate: 27.1%,,,,,,,,
A-Ti-MOF,crystal violet,Yes,"10 Ã… (micropores), 22 Ã… (mesopores)",Amorphous aggregates with short-range order,MOF membrane,Size exclusion at sub-nanometer scale,Not Reported,Size exclusion,10.1016_j.memsci.2024.123635.json,"2 bar, 25 Â°C",Not Applicable,Rejection rate: 19.2%,,,,,,,,
A-Ti-MOF,methyl orange,Yes,"10 Ã… (micropores), 22 Ã… (mesopores)",Amorphous aggregates with short-range order,MOF membrane,Size exclusion at sub-nanometer scale,Not Reported,Size exclusion,10.1016_j.memsci.2024.123635.json,"2 bar, 25 Â°C",Not Applicable,Rejection rate: 16.5%,,,,,,,,
ATC-Cu,methane,Yes,Not Reported,Not Reported,MOFs,Preferential adsorption via adjacent open copper sites.,3.758 Ã…,Size exclusion,d3qm00430a.json,"298 K, 1 bar",Not Applicable,Pairs of open Cu sites with a Cu-Cu distance of 4.43 Ã… provide dual Coulombic interactions for methane.,,,,,,,,
ATC-Cu,nitrogen,No,Not Reported,Not Reported,MOFs,Preferential adsorption via adjacent open copper sites.,3.64 Ã…,Size exclusion,d3qm00430a.json,"298 K, 1 bar",Not Applicable,Nitrogen is excluded due to size and low affinity.,,,,,,,,
asymmetric graphene membrane,helium,Yes,Not Reported,Asymmetric laminar structure with zeolite composite layer,Other,Combination of tortuous graphene channels and zeolite's microporous structure provides molecular sieving.,0.26 nm,Size exclusion at sub-nanometer scale,10.1016-j.memsci.2020.117883_1747625004166359_nezhad2020.json,"298 K, 1 bar",Not Applicable,Helium permeance improved compared to pure graphene membranes.,,,,,,,,
asymmetric graphene membrane,carbon dioxide,No,Not Reported,Asymmetric laminar structure with zeolite composite layer,Other,Combination of tortuous graphene channels and zeolite's microporous structure provides molecular sieving.,0.33 nm,Size exclusion at sub-nanometer scale,10.1016-j.memsci.2020.117883_1747625004166359_nezhad2020.json,"298 K, 1 bar",Not Applicable,Strong adsorption on zeolite reduces CO2 permeance.,,,,,,,,
ASPOC,hydrogen,Yes,Not Reported,Amorphous packing,MOF membrane,Size exclusion at sub-nanometer scale,2.89 Ã…,Size exclusion,10.1002-adma.201505688_1747625996981954_song2016.json,"295 K, 1 bar",Not Applicable,Permeability decreases with aging.,,,,,,,,
ASPOC,carbon dioxide,Yes,Not Reported,Amorphous packing,MOF membrane,Size exclusion at sub-nanometer scale,3.3 Ã…,Size exclusion,10.1002-adma.201505688_1747625996981954_song2016.json,"295 K, 1 bar",Not Applicable,High CO2/N2 selectivity after aging.,,,,,,,,
ASPOC,nitrogen,Yes,Not Reported,Amorphous packing,MOF membrane,Size exclusion at sub-nanometer scale,3.64 Ã…,Size exclusion,10.1002-adma.201505688_1747625996981954_song2016.json,"295 K, 1 bar",Not Applicable,N2 permeability decreases over time.,,,,,,,,
ASPOC,methane,Yes,Not Reported,Amorphous packing,MOF membrane,Size exclusion at sub-nanometer scale,3.82 Ã…,Size exclusion,10.1002-adma.201505688_1747625996981954_song2016.json,"295 K, 1 bar",Not Applicable,CH4 permeability lower than smaller molecules.,,,,,,,,
ASPOC,carbon dioxide,Yes,Not Reported,Not Reported,MOF membrane,Not Reported,3.3 Ã…,Size exclusion at sub-nanometer scale,10.1002-adma.201505688_1747628667108500_song2016.json,"295 K, 1 bar",Not Applicable,CO2/N2 selectivity up to 30,,,,,,,,
ASPOC,methane,Yes,Not Reported,Not Reported,MOF membrane,Not Reported,3.82 Ã…,Size exclusion at sub-nanometer scale,10.1002-adma.201505688_1747628667108500_song2016.json,"295 K, 1 bar",Not Applicable,CO2/CH4 selectivity up to 17,,,,,,,,
ASMS-5A,carbon dioxide,Yes,0.37-0.53 nm (narrow necks),3D cages connected through narrow necks,Other,Adsorption affinity-based separation with some size-dependent effects,0.33 nm,Adsorption affinity,10.1021-jp202572w_1747626246610498_morishige2011.json,"283 K, up to 10 atm",Not Applicable,CO2 is preferentially adsorbed over CH4 based on adsorption affinity rather than molecular sieving.,,,,,,,,
ASMS-5A,methane,Yes,0.37-0.53 nm (narrow necks),3D cages connected through narrow necks,Other,Adsorption affinity-based separation with some size-dependent effects,0.38 nm,Adsorption affinity,10.1021-jp202572w_1747626246610498_morishige2011.json,"283 K, up to 10 atm",Not Applicable,CH4 can diffuse through the narrow necks into the large cavities.,,,,,,,,
ASMS-5A,nitrogen,Conditional (see Additional Info),0.37-0.53 nm (narrow necks),3D cages connected through narrow necks,Other,Adsorption affinity-based separation with some size-dependent effects,0.364 nm,Size exclusion,10.1021-jp202572w_1747626246610498_morishige2011.json,77 K,Not Applicable,Surface hydration blocks N2 passage through narrow necks almost completely.,,,,,,,,
ASMS-5A,hydrogen,Yes,0.37-0.53 nm (narrow necks),3D cages connected through narrow necks,Other,Adsorption affinity-based separation with some size-dependent effects,0.289 nm,Kinetic sieving,10.1021-jp202572w_1747626246610498_morishige2011.json,77 K,Not Applicable,"Hydrogen adsorption decreases only slightly after surface hydration, indicating limited blocking of narrow necks for H2.",,,,,,,,
ASMS-3A,carbon dioxide,Yes,0.33-0.38 nm (narrow necks),3D cages connected through narrow necks,Other,Size exclusion at sub-nanometer scale based on kinetic diameters,0.33 nm,Kinetic sieving,10.1021-jp202572w_1747626246610498_morishige2011.json,"283 K, up to 10 atm",Not Applicable,Preferential adsorption of CO2 due to smaller kinetic diameter.,,,,,,,,
ASMS-3A,methane,No,0.33-0.38 nm (narrow necks),3D cages connected through narrow necks,Other,Size exclusion at sub-nanometer scale based on kinetic diameters,0.38 nm,Size exclusion,10.1021-jp202572w_1747626246610498_morishige2011.json,"283 K, up to 10 atm",Not Applicable,Exclusion of CH4 molecules due to their larger dimensions relative to the narrow necks.,,,,,,,,
ASMS-3A,nitrogen,No,0.33-0.38 nm (narrow necks),3D cages connected through narrow necks,Other,Size exclusion at sub-nanometer scale based on kinetic diameters,0.364 nm,Size exclusion,10.1021-jp202572w_1747626246610498_morishige2011.json,77 K,Not Applicable,Nitrogen is excluded at its boiling temperature.,,,,,,,,
ASMS-3A,hydrogen,Yes,0.33-0.38 nm (narrow necks),3D cages connected through narrow necks,Other,Size exclusion at sub-nanometer scale based on kinetic diameters,0.289 nm,Kinetic sieving,10.1021-jp202572w_1747626246610498_morishige2011.json,77 K,Not Applicable,"Hydrogen adsorption decreases slightly after surface hydration, indicating limited blocking of narrow necks for H2.",,,,,,,,
apo + N320 + N14 + E51,carbon dioxide,Yes,Not Reported,Not Reported,MOFs,Enhanced binding through multiple node interactions,0.33 nm,Multiple interactions with oxygen atoms of nodes,10.1021-acs.chemmater.4c01969.json,"298 K, 1 bar",Not Applicable,Significant CO2 adsorption (>15 mol/kg at 1 bar and 298 K),,,,,,,,
apo + N320 + N14 + E51,nitrogen,No,Not Reported,Not Reported,MOFs,Enhanced binding through multiple node interactions,0.364 nm,Size exclusion and weak interaction,10.1021-acs.chemmater.4c01969.json,"298 K, 1 bar",Not Applicable,Very low nitrogen uptake,,,,,,,,
AO-PIM-1@ZIF-8,hydrogen,Yes,"11 Ã… (ZIF-8), 10.7 Ã… (AO-PIM-1)",Not Reported,MOF composite,Formation of AO-PIM-1/ZIF-8 interface layer altering gas transport path,2.9 Ã…,Kinetic sieving,10.1016_j.memsci.2021.120217.json,"298 K, 1 bar",Not Applicable,H2 permeance of 1671 GPU and H2/CO2 separation factor of 11.97,,,,,,,,
AO-PIM-1@ZIF-8,carbon dioxide,No,"11 Ã… (ZIF-8), 10.7 Ã… (AO-PIM-1)",Not Reported,MOF composite,Formation of AO-PIM-1/ZIF-8 interface layer altering gas transport path,3.3 Ã…,Size exclusion,10.1016_j.memsci.2021.120217.json,"298 K, 1 bar",Not Applicable,Lower permeance compared to H2 due to adsorption blocking micropores,,,,,,,,
Anth,hydrogen,Yes,"0.37-0.92 nm (gate opening and closing effects), <0.6 nm (static width, narrower due to bulkier ligand)",3D cages,MOF membrane,Size exclusion at sub-nanometer scale,0.289 nm,Size exclusion,10.1002-anie.201911359_1747623682045016_ghalei2019.json,"298 K, 1 bar",Not Applicable,Hydrogen permeance decreased under mixed gas conditions.,,,,,,,,
Anth,carbon dioxide,Conditional (see Additional Info),"0.37-0.92 nm (gate opening and closing effects), <0.6 nm (static width, narrower due to bulkier ligand)",3D cages,MOF membrane,Size exclusion at sub-nanometer scale,0.33 nm,Size exclusion,10.1002-anie.201911359_1747623682045016_ghalei2019.json,"298 K, 1 bar",Not Applicable,Strong adsorption of CO2 on MOF pore surfaces limits its motion.,,,,,,,,
Anth,nitrogen,No,"0.37-0.92 nm (gate opening and closing effects), <0.6 nm (static width, narrower due to bulkier ligand)",3D cages,MOF membrane,Size exclusion at sub-nanometer scale,0.364 nm,Size exclusion,10.1002-anie.201911359_1747623682045016_ghalei2019.json,"298 K, 1 bar",Not Applicable,N2 permeance significantly reduced due to narrowed pore apertures.,,,,,,,,
Anth,methane,No,"0.37-0.92 nm (gate opening and closing effects), <0.6 nm (static width, narrower due to bulkier ligand)",3D cages,MOF membrane,Size exclusion at sub-nanometer scale,0.38 nm,Size exclusion,10.1002-anie.201911359_1747623682045016_ghalei2019.json,"298 K, 1 bar",Not Applicable,CH4 permeance significantly reduced due to narrowed pore apertures.,,,,,,,,
Anix-ZIF-8 membrane,propylene,Yes,3.4 Ã… (four-membered windows),3D cages,MOF membrane,Size exclusion at sub-nanometer scale and selective adsorption,0.46 nm,Selective adsorption and molecular sieving,10.1002-anie.202411440.json,"Room temperature, varying feed pressure up to 4.0 bar",Not Applicable,Enhanced adsorption due to aniline as a selective adsorption site.,,,,,,,,
Anix-ZIF-8 membrane,propane,No,3.4 Ã… (four-membered windows),3D cages,MOF membrane,Size exclusion at sub-nanometer scale and selective adsorption,0.43 nm,Size exclusion at sub-nanometer scale,10.1002-anie.202411440.json,"Room temperature, varying feed pressure up to 4.0 bar",Not Applicable,Restricted diffusion due to steric hindrance and phase transformation to Cm.,,,,,,,,
Aniline@ZIF-8,propylene,Yes,Not Reported,3D cages,MOF composite,Size exclusion at sub-nanometer scale and selective adsorption,0.46 nm,Selective adsorption and molecular sieving,10.1002-anie.202411440.json,"Room temperature, varying feed pressure up to 4.0 bar",Not Applicable,Enhanced adsorption due to aniline as a selective adsorption site.,,,,,,,,
Aniline@ZIF-8,propane,No,Not Reported,3D cages,MOF composite,Size exclusion at sub-nanometer scale and selective adsorption,0.43 nm,Size exclusion at sub-nanometer scale,10.1002-anie.202411440.json,"Room temperature, varying feed pressure up to 4.0 bar",Not Applicable,Restricted diffusion due to steric hindrance and phase transformation to Cm.,,,,,,,,
ana-ZMOF,carbon dioxide,Yes,3.8â€?.2 Ã…,3D channels,MOF membrane,Size exclusion at sub-nanometer scale,3.3 Ã…,Sorption-driven separation,10.1002-anie.202218842.json,"20 PSI, 35 Â°C",Not Applicable,Reverse selectivity observed for CO2 over H2.,,,,,,,,
ana-ZMOF,hydrogen,Yes,3.8â€?.2 Ã…,3D channels,MOF membrane,Size exclusion at sub-nanometer scale,2.9 Ã…,Adsorption-driven,10.1002-anie.202218842.json,"20 PSI, 35 Â°C",Not Applicable,H2 permeation blocked by adsorbed CO2 in mixtures.,,,,,,,,
ana-ZMOF,butane,Yes,3.8â€?.2 Ã…,3D channels,MOF membrane,Size exclusion at sub-nanometer scale,4.4 Ã…,Diffusion-driven,10.1002-anie.202218842.json,"20 PSI, variable temperature",Not Applicable,Permeability increases with temperature.,,,,,,,,
ana-ZMOF,isobutane,No,3.8â€?.2 Ã…,3D channels,MOF membrane,Size exclusion at sub-nanometer scale,4.9 Ã…,Size exclusion,10.1002-anie.202218842.json,"20 PSI, variable temperature",Not Applicable,Blocked due to larger kinetic diameter than pore aperture.,,,,,,,,
ana-ZMOF,n-butane,Yes,3.8 Ã— 6.2 Ã…,1D channels,MOFs,Size exclusion at sub-nanometer scale,Not Reported,Kinetic sieving,10.1039-c8cc04824j_1747624972093096_eddaoudi2018.json,"298 K, 1 bar",Not Applicable,Adsorbed amount: 0.55 mmolâ‹…g-1,,,,,,,,
ana-ZMOF,iso-butane,No,3.8 Ã— 6.2 Ã…,1D channels,MOFs,Size exclusion at sub-nanometer scale,Not Reported,Kinetic exclusion,10.1039-c8cc04824j_1747624972093096_eddaoudi2018.json,"298 K, 1 bar",Not Applicable,Very little adsorption observed in breakthrough experiments,,,,,,,,
ana-ZMOF,n-pentane,Yes,3.8 Ã— 6.2 Ã…,1D channels,MOFs,Size exclusion at sub-nanometer scale,Not Reported,Kinetic sieving,10.1039-c8cc04824j_1747624972093096_eddaoudi2018.json,293 K,Not Applicable,Reaches equilibrium faster than iso-pentane,,,,,,,,
ana-ZMOF,iso-pentane,No,3.8 Ã— 6.2 Ã…,1D channels,MOFs,Size exclusion at sub-nanometer scale,Not Reported,Kinetic exclusion,10.1039-c8cc04824j_1747624972093096_eddaoudi2018.json,293 K,Not Applicable,Adsorbs slower than n-pentane,,,,,,,,
ana-ZMOF,"2,2,4-trimethyl pentane",No,3.8 Ã— 6.2 Ã…,1D channels,MOFs,Size exclusion at sub-nanometer scale,Not Reported,Size exclusion,10.1039-c8cc04824j_1747624972093096_eddaoudi2018.json,293 K,Not Applicable,No adsorption detected; full molecular sieving mechanism,,,,,,,,
amorphous pMOF@Alg(Al),lithium,Conditional (see Additional Info),Not Reported,Amorphous structures composed of Al3+-alginate crosslinks and Al3+-phosphonate organic ligand complexes,MOF composite,"Size confinement effect through dehydration for small hydration energy ions (e.g., Li+)","0.76 Ã… (ionic radius, dehydrated state), 0.38 nm (hydrated radius)",Dehydration-assisted ion transport,10.1002-adfm.201904016_1747624088908874_10.1002@adfm.201904016.json,"Varies with reaction temperature and time (24 h or 48 h), pH 7, concentrations of 500 ppm and 1000 ppm",Not Applicable,Li+ ions are rejected in a dehydrated state due to strong repulsion from Al3+ ions coordinated within negatively charged groups. Dehydration occurs due to the synergistic effect of intertwined amorphous structure and Al3+-phosphonate organic ligand complexes.,,,,,,,,
amorphous pMOF@Alg(Al),magnesium,Yes,Not Reported,Amorphous structures composed of Al3+-alginate crosslinks and Al3+-phosphonate organic ligand complexes,MOF composite,"Size confinement effect through dehydration for small hydration energy ions (e.g., Li+)",0.43 nm (hydrated radius),Hydration energy-based adsorption,10.1002-adfm.201904016_1747624088908874_10.1002@adfm.201904016.json,"Varies with reaction temperature and time (24 h or 48 h), pH 7, concentrations of 500 ppm and 1000 ppm",Not Applicable,Mg2+ ions remain hydrated and are effectively adsorbed due to their higher hydration energy compared to Li+ ions.,,,,,,,,
amorphous pMOF@Alg(Al),sodium,Yes,Not Reported,Amorphous structures composed of Al3+-alginate crosslinks and Al3+-phosphonate organic ligand complexes,MOF composite,"Size confinement effect through dehydration for small hydration energy ions (e.g., Li+)",0.36 nm (hydrated radius),Adsorption based on hydration affinity,10.1002-adfm.201904016_1747624088908874_10.1002@adfm.201904016.json,"Reaction temperature 90 Â°C, 24 h, pH 7, initial concentration 1000 ppm",Not Applicable,Na+ ions exhibit lower adsorption capacity compared to Li+ due to repulsion from trivalent Al3+ ions.,,,,,,,,
amorphous pMOF@Alg(Al),potassium,Yes,Not Reported,Amorphous structures composed of Al3+-alginate crosslinks and Al3+-phosphonate organic ligand complexes,MOF composite,"Size confinement effect through dehydration for small hydration energy ions (e.g., Li+)",0.33 nm (hydrated radius),Adsorption based on hydration affinity,10.1002-adfm.201904016_1747624088908874_10.1002@adfm.201904016.json,"Reaction temperature 90 Â°C, 24 h, pH 7, initial concentration 1000 ppm",Not Applicable,K+ ions exhibit lower adsorption capacity compared to Li+ due to repulsion from trivalent Al3+ ions.,,,,,,,,
amorphous milled ZIF-8 (amZIF-8),carbon dioxide,Conditional (see Additional Info),Not Reported,Amorphous,MOFs,Not Reported,0.33 nm,Size exclusion at sub-nanometer scale,10.1021-acsami.4c09811.json,"303 K, up to 6 bar",Not Applicable,Decreased CO2 uptake due to degradation of pore aperture and loss of periodic porosity.,,,,,,,,
amorphous milled ZIF-8 (amZIF-8),nitrogen,No,Not Reported,Amorphous,MOFs,Not Reported,0.364 nm,Size exclusion at sub-nanometer scale,10.1021-acsami.4c09811.json,"303 K, up to 6 bar",Not Applicable,Lower gas uptake compared to neat solvent due to amorphization effects.,,,,,,,,
amNi-MOF-74,benzaldehyde diethyl acetal,No,1.1 nm,3D cages,MOF composite,Size exclusion at sub-nanometer scale,0.9 nm Ã— 0.8 nm Ã— 0.3 nm,Size exclusion,10.1021-acs.chemmater.9b02070_1747624967307957_10.1021@acs.chemmater.9b02070.json,"80 Â°C, 490 psi",Not Applicable,The molecule is too large to diffuse through the narrow pore channels of amNi-MOF-74.,,,,,,,,
amNi-MOF-74,imine,Conditional (see Additional Info),1.1 nm,3D cages,MOF composite,Size exclusion at sub-nanometer scale,1.1 nm Ã— 0.5 nm Ã— 0.4 nm,Size exclusion,10.1021-acs.chemmater.9b02070_1747624967307957_10.1021@acs.chemmater.9b02070.json,"80 Â°C, 490 psi",Not Applicable,"Diffusion occurs only in specific orientations due to size-sieving effects, preventing over-hydrogenation.",,,,,,,,
Ammonia-treated homochiral samarium bisphosphonate MCP,"trans-1,2-diaminocyclohexane",Yes,Not Reported,Not Reported,MOFs,Enantioselective adsorption,Not Reported,Enantioselective adsorption,10.1039-c0sc00144a_1747625844070566_cychosz2010.json,Chromatographic separation,Not Applicable,"13.6% S,S-enrichment in beginning fractions, 10.0% R,R-enrichment in ending fractions.",,,,,,,,
Amine-modified ZIF-67 Membranes,hydrogen,Yes,0.34 nm (reduced due to amine modification),Not Reported,MOF membrane,Enhanced size exclusion and adsorptive diffusion via post-synthetic amine modification,0.289 nm,Size exclusion,10.1021-acs.iecr.9b06031_1747625938468287_zhou2020.json,"25 Â°C, 1 bar",Not Applicable,H2 permeance: 6.53 Ã— 10^-7 mol s^-1 m^-2 Pa^-1,,,,,,,,
Amine-modified ZIF-67 Membranes,carbon dioxide,Conditional (see Additional Info),0.34 nm (reduced due to amine modification),Not Reported,MOF membrane,Enhanced size exclusion and adsorptive diffusion via post-synthetic amine modification,0.33 nm,Adsorptive diffusion and size exclusion,10.1021-acs.iecr.9b06031_1747625938468287_zhou2020.json,"25 Â°C, 1 bar",Not Applicable,CO2 permeance: 0.22 Ã— 10^-7 mol s^-1 m^-2 Pa^-1; Enhanced adsorption due to amine groups; Ideal separation factor H2/CO2: 30.0,,,,,,,,
Amine-modified ZIF-67 Membranes,nitrogen,No,0.34 nm (reduced due to amine modification),Not Reported,MOF membrane,Enhanced size exclusion and adsorptive diffusion via post-synthetic amine modification,0.364 nm,Size exclusion,10.1021-acs.iecr.9b06031_1747625938468287_zhou2020.json,"25 Â°C, 1 bar",Not Applicable,N2 permeance not explicitly reported; Ideal separation factor H2/N2 remains similar to unmodified ZIF-67 membranes.,,,,,,,,
amine-functionalized ZIF-8-decorated GO for UF membrane,Escherichia coli,No,Not Reported,Not Reported,MOF composite,Not Reported,Not Reported,Not Reported,10.1016_j.eti.2023.103162.json,Not Reported,Not Applicable,Modified membrane with 1.0% ZGO-NH has superior antibacterial performance against Gram-positive and Gram-negative bacteria.,,,,,,,,
amine-functionalized ZIF-8-decorated GO for UF membrane,Staphylococcus aureus,No,Not Reported,Not Reported,MOF composite,Not Reported,Not Reported,Not Reported,10.1016_j.eti.2023.103162.json,Not Reported,Not Applicable,Modified membrane with 1.0% ZGO-NH has superior antibacterial performance against Gram-positive and Gram-negative bacteria.,,,,,,,,
Aluminum fumarate (AlFu) MOF doped PVA layer on PTFE membrane,perfluorohexane sulfonic acid,No,Not Reported,Dual-layered structure,MOF membrane,Electrostatic interactions and formation of micelles that inhibit PFAS diffusion,Not Reported,Electrostatic interactions and micelle formation,10.1016_j.jece.2025.115470.json,Not Reported,Not Applicable,Achieved maximum rejection of 96.8% for PFHpS.,,,,,,,,
Aluminum fumarate (AlFu) MOF doped PVA layer on PTFE membrane,perfluorooctanesulfonic acid,No,Not Reported,Dual-layered structure,MOF membrane,Electrostatic interactions and formation of micelles that inhibit PFAS diffusion,Not Reported,Electrostatic interactions and micelle formation,10.1016_j.jece.2025.115470.json,Not Reported,Not Applicable,Achieved total PFAS rejection rate of 70.5%.,,,,,,,,
Al-UiO-66-MMM,methyl orange,Yes,Not Reported,Microporous,MOF composite,Size exclusion effect based on molecular sizes,1.54 Ã— 0.48 nm2,Size exclusion,10.1016_j.seppur.2024.128672.json,"Initial dye concentration of 300 mg/L, adsorbent dosage of 2.5 g/L, temperature of 30 Â°C",Not Applicable,Removal rate exceeded 99%,,,,,,,,
Al-UiO-66-MMM,metanil yellow,Yes,Not Reported,Microporous,MOF composite,Size exclusion effect based on molecular sizes,1.62 Ã— 0.78 nm2,Size exclusion,10.1016_j.seppur.2024.128672.json,"Initial dye concentration of 300 mg/L, adsorbent dosage of 2.5 g/L, temperature of 30 Â°C",Not Applicable,Removal rate exceeded 99%,,,,,,,,
Al-UiO-66-MMM,reactive black 5,No,Not Reported,Microporous,MOF composite,Size exclusion effect based on molecular sizes,3.43 Ã— 1.01 nm2,Size exclusion,10.1016_j.seppur.2024.128672.json,"Initial dye concentration of 300 mg/L, adsorbent dosage of 2.5 g/L, temperature of 30 Â°C",Not Applicable,Low removal rate observed,,,,,,,,
Al-UiO-66-MMM,malachite green,Yes,Not Reported,Microporous,MOF composite,Size exclusion effect based on molecular sizes,1.21 Ã— 1.20 nm2,Size exclusion,10.1016_j.seppur.2024.128672.json,"Initial dye concentration of 300 mg/L, adsorbent dosage of 2.5 g/L, temperature of 30 Â°C",Not Applicable,Removal rate exceeded 99%,,,,,,,,
Al-UiO-66-MMM,rhodamine B,No,Not Reported,Microporous,MOF composite,Size exclusion effect based on molecular sizes,1.56 Ã— 1.35 nm2,Size exclusion,10.1016_j.seppur.2024.128672.json,"Initial dye concentration of 300 mg/L, adsorbent dosage of 2.5 g/L, temperature of 30 Â°C",Not Applicable,Low removal rate observed,,,,,,,,
Al-UiO-66-MMM,janus green B,No,Not Reported,Microporous,MOF composite,Size exclusion effect based on molecular sizes,2.16 Ã— 1.16 nm2,Size exclusion,10.1016_j.seppur.2024.128672.json,"Initial dye concentration of 300 mg/L, adsorbent dosage of 2.5 g/L, temperature of 30 Â°C",Not Applicable,Low removal rate observed,,,,,,,,
Al-UiO-66,methyl orange,Yes,Not Reported,Microporous,MOFs,Size exclusion effect based on molecular sizes,1.54 Ã— 0.48 nm2,Size exclusion,10.1016_j.seppur.2024.128672.json,"Initial dye concentration of 300 mg/L, adsorbent dosage of 2.5 g/L, temperature of 30 Â°C",Not Applicable,Removal rate exceeded 99%,,,,,,,,
Al-UiO-66,metanil yellow,Yes,Not Reported,Microporous,MOFs,Size exclusion effect based on molecular sizes,1.62 Ã— 0.78 nm2,Size exclusion,10.1016_j.seppur.2024.128672.json,"Initial dye concentration of 300 mg/L, adsorbent dosage of 2.5 g/L, temperature of 30 Â°C",Not Applicable,Removal rate exceeded 99%,,,,,,,,
Al-UiO-66,reactive black 5,No,Not Reported,Microporous,MOFs,Size exclusion effect based on molecular sizes,3.43 Ã— 1.01 nm2,Size exclusion,10.1016_j.seppur.2024.128672.json,"Initial dye concentration of 300 mg/L, adsorbent dosage of 2.5 g/L, temperature of 30 Â°C",Not Applicable,Low removal rate observed,,,,,,,,
Al-UiO-66,malachite green,Yes,Not Reported,Microporous,MOFs,Size exclusion effect based on molecular sizes,1.21 Ã— 1.20 nm2,Size exclusion,10.1016_j.seppur.2024.128672.json,"Initial dye concentration of 300 mg/L, adsorbent dosage of 2.5 g/L, temperature of 30 Â°C",Not Applicable,Removal rate exceeded 99%,,,,,,,,
