Repository: MontageBai/Data-driven-discovery-of-metal-organic-frameworks-for-sieving-separation-of-C5-quinary-mixture-

File: AdsorptionInformationCard/After Process JSON.csv (part 43 of 46)
Materials Name,Molecule Name,Can Pass SievingPore Size,Structure Type,Material Category,Sieving Mechanism,Molecular Size,Mechanism,File Name,Test Conditions,Threshold Pressure,Additional Info,,,,,,,,,
Al-UiO-66,rhodamine B,No,Not Reported,Microporous,MOFs,Size exclusion effect based on molecular sizes,1.56 Ã— 1.35 nm2,Size exclusion,10.1016_j.seppur.2024.128672.json,"Initial dye concentration of 300 mg/L, adsorbent dosage of 2.5 g/L, temperature of 30 Â°C",Not Applicable,Low removal rate observed,,,,,,,,
Al-UiO-66,janus green B,No,Not Reported,Microporous,MOFs,Size exclusion effect based on molecular sizes,2.16 Ã— 1.16 nm2,Size exclusion,10.1016_j.seppur.2024.128672.json,"Initial dye concentration of 300 mg/L, adsorbent dosage of 2.5 g/L, temperature of 30 Â°C",Not Applicable,Low removal rate observed,,,,,,,,
Al-TCPP,lithium,Yes,"~8 Ã… (1D channels), ~6 Ã… (2D interlayer spaces)",1D channels connected by 2D interlayers,MOFs,Hybrid 1D and 2D pore structure causes size-dependent ion transport with dehydration effects.,0.68 nm (hydrated diameter),Size exclusion,s41467-023-35970-x.json,"0.1 M KCl, 298 K",Not Applicable,Lower conductivity and mobility compared to MIL-53(MP).,,,,,,,,
Al-TCPP,sodium,Yes,"~8 Ã… (1D channels), ~6 Ã… (2D interlayer spaces)",1D channels connected by 2D interlayers,MOFs,Hybrid 1D and 2D pore structure causes size-dependent ion transport with dehydration effects.,0.72 nm (hydrated diameter),Size exclusion,s41467-023-35970-x.json,"0.1 M KCl, 298 K",Not Applicable,Lower conductivity and mobility compared to MIL-53(MP).,,,,,,,,
Al-TCPP,potassium,Yes,"~8 Ã… (1D channels), ~6 Ã… (2D interlayer spaces)",1D channels connected by 2D interlayers,MOFs,Hybrid 1D and 2D pore structure causes size-dependent ion transport with dehydration effects.,0.78 nm (hydrated diameter),Size exclusion,s41467-023-35970-x.json,"0.1 M KCl, 298 K",Not Applicable,Lower conductivity and mobility compared to MIL-53(MP).,,,,,,,,
Al-TCPP,calcium,Yes,"~8 Ã… (1D channels), ~6 Ã… (2D interlayer spaces)",1D channels connected by 2D interlayers,MOFs,Hybrid 1D and 2D pore structure causes size-dependent ion transport with dehydration effects.,0.82 nm (hydrated diameter),Size exclusion,s41467-023-35970-x.json,"0.1 M KCl, 298 K",Not Applicable,Significantly lower conductivity due to partial dehydration in 2D interlayers.,,,,,,,,
Al-TCPP,magnesium,Yes,"~8 Ã… (1D channels), ~6 Ã… (2D interlayer spaces)",1D channels connected by 2D interlayers,MOFs,Hybrid 1D and 2D pore structure causes size-dependent ion transport with dehydration effects.,0.86 nm (hydrated diameter),Size exclusion,s41467-023-35970-x.json,"0.1 M KCl, 298 K",Not Applicable,Significantly lower conductivity due to partial dehydration in 2D interlayers.,,,,,,,,
Al-TCPP,aluminum,Yes,"~8 Ã… (1D channels), ~6 Ã… (2D interlayer spaces)",1D channels connected by 2D interlayers,MOFs,Hybrid 1D and 2D pore structure causes size-dependent ion transport with dehydration effects.,0.90 nm (hydrated diameter),Size exclusion,s41467-023-35970-x.json,"0.1 M KCl, 298 K",Not Applicable,Lowest conductivity among tested ions due to dehydration penalty.,,,,,,,,
Al-PCP-PC@PPO-PEG,carbon dioxide,Yes,Not Reported,Not Reported,MOF composite,Energetic molecular sieving originating from interactions between fillers and CO2.,0.33 nm,Energetic molecular sieving,10.1002-aic.16187_1747626330103370_zhang2018.json,"303 K, 3 bar",Not Applicable,Preferential adsorption of CO2 due to N-doping.,,,,,,,,
Al-PCP-PC@PPO-PEG,methane,No,Not Reported,Not Reported,MOF composite,Energetic molecular sieving originating from interactions between fillers and CO2.,0.38 nm,Gate-closing effect,10.1002-aic.16187_1747626330103370_zhang2018.json,"303 K, 3 bar",Not Applicable,Crowded out due to strong affinity of CO2 to MOF-PCs.,,,,,,,,
Al-MOFs composite,horseradish peroxidase,Yes,5.6 Ã…,1D channels,MOF composite,Size exclusion at sub-nanometer scale,Not Reported,Size exclusion,s00604-023-06052-y.json,"95% ACN/H2O, 0.1% TFA, 37Â°C, 30 min",Not Applicable,Enrichment of N-glycopeptides from HRP was successful with LOD of 0.5 fmol/Î¼L,,,,,,,,
Al-MOFs composite,bovine serum albumin,No,5.6 Ã…,1D channels,MOF composite,Size exclusion at sub-nanometer scale,Not Reported,Size exclusion,s00604-023-06052-y.json,"95% ACN/H2O, 0.1% TFA, 37Â°C, 30 min",Not Applicable,BSA was excluded due to size-exclusion ability of the Al-MOFs composite,,,,,,,,
Alg-Ca/COF/HPAN,water,Yes,Not Reported,2D nanosheets,Other,Size exclusion at sub-nanometer scale,Not Reported,Size exclusion,10.1016-j.gee.2020.09.015_1747626387275811_dai2020.json,Not Reported,Not Applicable,"Water flux: 3.61 kg m-2 h-1, S.F(butanol/water): 2764",,,,,,,,
Alg-Ca/COF/HPAN,butanol,No,Not Reported,2D nanosheets,Other,Size exclusion at sub-nanometer scale,Not Reported,Size exclusion,10.1016-j.gee.2020.09.015_1747626387275811_dai2020.json,Not Reported,Not Applicable,S.F(butanol/water): 2764,,,,,,,,
Al-fumarate mixed matrix membranes (Al-fu MMMs),methanol,Yes,0.57 nm,Not Reported,MOF composite,Size exclusion at sub-nanometer scale combined with preferential adsorption of polar molecules,Not Reported,Preferential adsorption and facilitated transport through constructed channels,10.1016_j.seppur.2024.130963.json,"40 Â°C, feed composition: 20/80 wt% methanol/dimethyl carbonate",Not Applicable,The Al-fu MMMs exhibited enhanced flux and separation factor due to the preferential adsorption of methanol and additional transport pathways provided by Al-fu particles.,,,,,,,,
Al-fumarate mixed matrix membranes (Al-fu MMMs),dimethyl carbonate,Yes,0.57 nm,Not Reported,MOF composite,Size exclusion at sub-nanometer scale combined with preferential adsorption of polar molecules,Not Reported,Solution-diffusion mechanism with lower affinity compared to methanol,10.1016_j.seppur.2024.130963.json,"40 Â°C, feed composition: 20/80 wt% methanol/dimethyl carbonate",Not Applicable,"Dimethyl carbonate permeability increased faster than methanol with temperature, affecting selectivity.",,,,,,,,
Al-fumarate mixed matrix membranes (Al-fu MMMs),ethyl acetate,Yes,0.57 nm,Not Reported,MOF composite,Size exclusion at sub-nanometer scale combined with preferential adsorption of polar molecules,Not Reported,Not Reported,10.1016_j.seppur.2024.130963.json,Not Reported,Not Applicable,Comparable pervaporation performance observed for methanol/ethyl acetate mixtures.,,,,,,,,
Al-fumarate mixed matrix membranes (Al-fu MMMs),toluene,Yes,0.57 nm,Not Reported,MOF composite,Size exclusion at sub-nanometer scale combined with preferential adsorption of polar molecules,Not Reported,Not Reported,10.1016_j.seppur.2024.130963.json,Not Reported,Not Applicable,Comparable pervaporation performance observed for methanol/toluene mixtures.,,,,,,,,
Al-fumarate mixed matrix membranes (Al-fu MMMs),methyl tert-butyl ether,Yes,0.57 nm,Not Reported,MOF composite,Size exclusion at sub-nanometer scale combined with preferential adsorption of polar molecules,Not Reported,Not Reported,10.1016_j.seppur.2024.130963.json,Not Reported,Not Applicable,Achieved a separation factor of 83.3 with methanol content in permeate exceeding 95.42%.,,,,,,,,
AlFFIVE-1-Ni,carbon dioxide,Yes,Not Reported,2D nets pillared in the third dimension,MOF composite,Size exclusion at sub-nanometer scale,3.3 Ã…,Size exclusion,10.1002-anie.201808991_1747625910943710_liu2018.json,"35 Â°C, varying pressures up to 14 bar",Not Applicable,Comparable CO2 sorption capacity to NbOFFIVE-1-Ni.,,,,,,,,
AlFFIVE-1-Ni,methane,No,Not Reported,2D nets pillared in the third dimension,MOF composite,Size exclusion at sub-nanometer scale,3.8 Ã…,Size exclusion,10.1002-anie.201808991_1747625910943710_liu2018.json,"35 Â°C, varying pressures up to 14 bar",Not Applicable,Lower CH4 uptake similar to NbOFFIVE-1-Ni.,,,,,,,,
AlFFIVE-1-Ni,propylene,Yes,Not Reported,2D nets pillared in the third dimension,MOF composite,Size exclusion at sub-nanometer scale,Not Reported,Size exclusion,10.1002-anie.201808991_1747625910943710_liu2018.json,"35 Â°C, up to 2 bar",Not Applicable,Propylene enters but propane is excluded.,,,,,,,,
AlFFIVE-1-Ni,propane,No,Not Reported,2D nets pillared in the third dimension,MOF composite,Size exclusion at sub-nanometer scale,Not Reported,Size exclusion,10.1002-anie.201808991_1747625910943710_liu2018.json,"35 Â°C, up to 2 bar",Not Applicable,Propane fully excluded based on steady-state sorption measurement.,,,,,,,,
AlFFIVE-1-Ni,hydrogen sulfide,Yes,Not Reported,2D nets pillared in the third dimension,MOF composite,Size exclusion at sub-nanometer scale,3.6 Ã…,Size exclusion and strong dual interactions,10.1002-anie.201808991_1747625910943710_liu2018.json,"35 Â°C, up to 14 bar",Not Applicable,Higher H2S sorption capacity than NbOFFIVE-1-Ni due to stronger dual interactions.,,,,,,,,
AlFFIVE-1-Ni,hydrogen sulfide,Yes,Not Reported,2D nanosheets,MOF composite,Size exclusion at sub-nanometer scale,0.36 nm,Size exclusion at sub-nanometer scale,d3dt01878d.json,"298 K, 1 bar",Not Applicable,Aligned nanosheets improved H2S/CH4 separation efficiency.,,,,,,,,
AlFFIVE-1-Ni,carbon dioxide,Yes,Not Reported,2D nanosheets,MOF composite,Size exclusion at sub-nanometer scale,0.33 nm,Size exclusion at sub-nanometer scale,d3dt01878d.json,"298 K, 1 bar",Not Applicable,Aligned nanosheets improved CO2/CH4 separation efficiency.,,,,,,,,
Al-bttotb,n-hexane,Yes,5.6 Ã…,Two types of 1D channels with square-shaped cross-section,MOFs,Size-exclusion based separation where monobranched alkanes are adsorbed while dibranched isomers are excluded.,4.5 Ã…,Size exclusion,10.1002-anie.202300722.json,30Â°C,Not Applicable,Preferentially adsorbed in channel B.,,,,,,,,
Al-bttotb,3-methylpentane,Yes,5.6 Ã…,Two types of 1D channels with square-shaped cross-section,MOFs,Size-exclusion based separation where monobranched alkanes are adsorbed while dibranched isomers are excluded.,5.0â€?.5 Ã…,Size exclusion,10.1002-anie.202300722.json,30Â°C,Not Applicable,Preferentially adsorbed in channel B.,,,,,,,,
Al-bttotb,"2,2-dimethylbutane",No,5.6 Ã…,Two types of 1D channels with square-shaped cross-section,MOFs,Size-exclusion based separation where monobranched alkanes are adsorbed while dibranched isomers are excluded.,6.2 Ã…,Size exclusion,10.1002-anie.202300722.json,30Â°C,Not Applicable,Excluded due to size mismatch with pore aperture.,,,,,,,,
Al-bttotb,n-hexane,Yes,5.6 Ã…,1D channels,MOFs,Size exclusion at sub-nanometer scale,Not Reported,Selective molecular exclusion,10.1016_j.seppur.2022.121219.json,303 K,Not Applicable,Significant adsorption capacity.,,,,,,,,
Al-bttotb,3-methylpentane,Yes,5.6 Ã…,1D channels,MOFs,Size exclusion at sub-nanometer scale,Not Reported,Selective molecular exclusion,10.1016_j.seppur.2022.121219.json,303 K,Not Applicable,Substantial adsorption capacity.,,,,,,,,
Al-bttotb,"2,2-dimethylbutane",No,5.6 Ã…,1D channels,MOFs,Size exclusion at sub-nanometer scale,Not Reported,Selective molecular exclusion,10.1016_j.seppur.2022.121219.json,303 K,Not Applicable,Completely excluded due to pore size limitation.,,,,,,,,
Al-bttotb,n-hexane,Yes,5.6 Ã…,1D channels,MOFs,Selective molecular sieving based on optimal pore dimensions,Not Reported,Size exclusion at sub-nanometer scale,10.1021-jacs.0c01769_1747625814004516_yu2020.json,"30 Â°C, 1 bar",Not Applicable,Adsorbed amount: 151 mg/g,,,,,,,,
Al-bttotb,3-methylpentane,Yes,5.6 Ã…,1D channels,MOFs,Selective molecular sieving based on optimal pore dimensions,5.5 Ã…,Size exclusion at sub-nanometer scale,10.1021-jacs.0c01769_1747625814004516_yu2020.json,"30 Â°C, 1 bar",Not Applicable,Adsorbed amount: 94 mg/g,,,,,,,,
Al-bttotb,"2,2-dimethylbutane",No,5.6 Ã…,1D channels,MOFs,Selective molecular sieving based on optimal pore dimensions,6.2 Ã…,Size exclusion at sub-nanometer scale,10.1021-jacs.0c01769_1747625814004516_yu2020.json,"30 Â°C, 1 bar",Not Applicable,Fully excluded by the MOF,,,,,,,,
Al-bttotb,"2,3-dimethylbutane",Conditional (see Additional Info),5.6 Ã…,1D channels,MOFs,Selective molecular sieving based on optimal pore dimensions,5.8 Ã…,Size exclusion at sub-nanometer scale,10.1021-jacs.0c01769_1747625814004516_yu2020.json,"30 Â°C, 1 bar",Not Applicable,Moderate adsorption with slow kinetics due to diffusion restrictions,,,,,,,,
alanine-Ni-CPO-27,water,Yes,Not Reported,1D channels,MOFs,Size exclusion at sub-nanometer scale,0.28 nm,Single-file diffusion,10.1021-acs.jpcc.3c02979.json,"300 K, pressures up to 500 MPa",Not Applicable,Water forms a water wire in the channel.,,,,,,,,
alanine-Ni-CPO-27,sodium ion,No,Not Reported,1D channels,MOFs,Size exclusion at sub-nanometer scale,Not Reported,Size exclusion,10.1021-acs.jpcc.3c02979.json,"300 K, 100 MPa pressure difference",Not Applicable,High free energy barrier prevents entry into the channel.,,,,,,,,
alanine-Ni-CPO-27,chloride ion,No,Not Reported,1D channels,MOFs,Size exclusion at sub-nanometer scale,Not Reported,Size exclusion,10.1021-acs.jpcc.3c02979.json,"300 K, 100 MPa pressure difference",Not Applicable,High free energy barrier prevents entry into the channel.,,,,,,,,
Al2O3/AAO,hydrogen,Yes,"< 0.364 nm, > 0.289 nm (kinetic diameter)",Double layered porous structure with ultra-thin overlayer,Other,Ultra-thin pores smaller than N2 kinetic diameter (0.364 nm) but larger than H2 kinetic diameter (0.289 nm),0.289 nm (kinetic diameter),Size exclusion at sub-nanometer scale,10.1016_j.memsci.2022.121011.json,"Room temperature, 102 kPa",Not Applicable,H2 permeance of ~3.03 Ã— 10âˆ? mol mâˆ? sâˆ? Paâˆ?,,,,,,,,
Al2O3/AAO,oxygen,No,"< 0.364 nm, > 0.289 nm (kinetic diameter)",Double layered porous structure with ultra-thin overlayer,Other,Ultra-thin pores smaller than N2 kinetic diameter (0.364 nm) but larger than H2 kinetic diameter (0.289 nm),0.346 nm (kinetic diameter),Size exclusion at sub-nanometer scale,10.1016_j.memsci.2022.121011.json,"Room temperature, 102 kPa",Not Applicable,Separation factor for H2/O2 is 120.7,,,,,,,,
Al2O3/AAO,nitrogen,No,"< 0.364 nm, > 0.289 nm (kinetic diameter)",Double layered porous structure with ultra-thin overlayer,Other,Ultra-thin pores smaller than N2 kinetic diameter (0.364 nm) but larger than H2 kinetic diameter (0.289 nm),0.364 nm (kinetic diameter),Size exclusion at sub-nanometer scale,10.1016_j.memsci.2022.121011.json,"Room temperature, 102 kPa",Not Applicable,Separation factor for H2/N2 is 161.5,,,,,,,,
Al2O3/AAO,carbon dioxide,Conditional (see Additional Info),"< 0.364 nm, > 0.289 nm (kinetic diameter)",Double layered porous structure with ultra-thin overlayer,Other,Ultra-thin pores smaller than N2 kinetic diameter (0.364 nm) but larger than H2 kinetic diameter (0.289 nm),0.33 nm (kinetic diameter),Adsorption-based sieving,10.1016_j.memsci.2022.121011.json,"Room temperature, 102 kPa",Not Applicable,CO2 shows adsorption on Al2O3 layer leading to reduced permeance; separation factor for H2/CO2 is 5148.2,,,,,,,,
Al2O3/AAO,methane,No,"< 0.364 nm, > 0.289 nm (kinetic diameter)",Double layered porous structure with ultra-thin overlayer,Other,Ultra-thin pores smaller than N2 kinetic diameter (0.364 nm) but larger than H2 kinetic diameter (0.289 nm),0.38 nm (kinetic diameter),Size exclusion at sub-nanometer scale,10.1016_j.memsci.2022.121011.json,"Room temperature, 102 kPa",Not Applicable,Separation factor for H2/CH4 is 219.5,,,,,,,,
Al(bttotb),linear hexanes,Yes,5.6 Ã…,1D channels,MOFs,Size exclusion at sub-nanometer scale,4.536 Ã…,Size exclusion,10.1002-adma.202002603_1747625653440374_10.1002@adma.202002603.json,"298 K, ambient pressure",Not Applicable,Adsorbed with relatively fast kinetics.,,,,,,,,
Al(bttotb),monobranched hexanes,Yes,5.6 Ã…,1D channels,MOFs,Size exclusion at sub-nanometer scale,6.4 Ã…,Size exclusion,10.1002-adma.202002603_1747625653440374_10.1002@adma.202002603.json,"298 K, ambient pressure",Not Applicable,Adsorbed with relatively fast kinetics.,,,,,,,,
Al(bttotb),"2,2-dimethylbutane",No,5.6 Ã…,1D channels,MOFs,Size exclusion at sub-nanometer scale,6.7 Ã…,Size exclusion,10.1002-adma.202002603_1747625653440374_10.1002@adma.202002603.json,"298 K, ambient pressure",Not Applicable,Fully excluded.,,,,,,,,
AHEFAU,hydrogen,Yes,2.06 Ã… Ã— 3.16 Ã…,1D channels,MOFs,Extreme two-dimensional confinement leading to quantum sieving effects.,Not Reported,Quantum sieving (EQS),10.1039-c8ta05707a_1747623687113644_cao2018.json,"20 K, 5 kPa to 20 kPa",Not Applicable,Experiences hindrance due to extreme two-dimensional confinement.,,,,,,,,
AHEFAU,deuterium,Yes,2.06 Ã… Ã— 3.16 Ã…,1D channels,MOFs,Extreme two-dimensional confinement leading to quantum sieving effects.,Not Reported,Quantum sieving (EQS),10.1039-c8ta05707a_1747623687113644_cao2018.json,"20 K, 5 kPa to 20 kPa",Not Applicable,Penetrates more effectively into the ultramicropores compared to hydrogen.,,,,,,,,
agZIF-62Pâ†’T,carbon dioxide,Yes,"Not Reported (PLD), Not Reported (LCD)","Amorphous, further collapsed porous channels",MOF glass,Size exclusion at sub-nanometer scale,3.3 Ã…,Size exclusion,s41563-023-01738-3.json,"298 K, 1 bar",Not Applicable,Diffusion occurs slower compared to agZIF-62P.,,,,,,,,
agZIF-62Pâ†’T,ethane,No,"Not Reported (PLD), Not Reported (LCD)","Amorphous, further collapsed porous channels",MOF glass,Size exclusion at sub-nanometer scale,4.16 Ã…,Size exclusion,s41563-023-01738-3.json,"298 K, 1 bar",Not Applicable,Pore structure remains completely inaccessible for ethane.,,,,,,,,
agZIF-62P,carbon dioxide,Yes,"2.7 Ã… (PLD), Not Reported (LCD)","Amorphous, compressed porous channels",MOF glass,Size exclusion at sub-nanometer scale,3.3 Ã…,Size exclusion,s41563-023-01738-3.json,"298 K, 1 bar",Not Applicable,CO2 uptake is slower compared to agZIF-62nP.,,,,,,,,
agZIF-62P,ethane,No,"2.7 Ã… (PLD), Not Reported (LCD)","Amorphous, compressed porous channels",MOF glass,Size exclusion at sub-nanometer scale,4.16 Ã…,Size exclusion,s41563-023-01738-3.json,"298 K, 1 bar",Not Applicable,Ethane is completely excluded due to smaller pore size.,,,,,,,,
agZIF-62nP,carbon dioxide,Yes,"3.2 Ã… (PLD), Not Reported (LCD)","Amorphous, porous channels",MOF glass,Size exclusion at sub-nanometer scale,3.3 Ã…,Size exclusion,s41563-023-01738-3.json,"298 K, 1 bar",Not Applicable,CO2 uptake remains relatively fast but slower than crystalline ZIF-62.,,,,,,,,
agZIF-62nP,ethane,Yes,"3.2 Ã… (PLD), Not Reported (LCD)","Amorphous, porous channels",MOF glass,Size exclusion at sub-nanometer scale,4.16 Ã…,Size exclusion,s41563-023-01738-3.json,"298 K, 1 bar",Not Applicable,Ethane uptake is slower compared to CO2 and demonstrates selectivity.,,,,,,,,
Ag-MOF-303,hydrogen,Yes,5.8 Ã…,1D channels,MOFs,Enhanced adsorption probability density near Ag(I) in the one-dimensional channel,Not Reported,Physical adsorption,10.1016-j.seppur.2024.131219.json,"77 K, 100 kPa",Not Applicable,Adsorption capacity: 183 cmÂ³/g at 77 K and 100 kPa,,,,,,,,
Ag-MOF-303,deuterium,Yes,5.8 Ã…,1D channels,MOFs,Enhanced adsorption probability density near Ag(I) in the one-dimensional channel,Not Reported,Physical adsorption,10.1016-j.seppur.2024.131219.json,"77 K, 100 kPa",Not Applicable,Adsorption capacity: 201 cmÂ³/g at 77 K and 100 kPa,,,,,,,,
Agmim,propylene,Yes,Not Reported,Nonporous shell,Other,Not applicable; nonporous structure provides selective interaction via Ï€-complexation.,0.40 nm,Facilitated transport via Ï€-complexation with Ag+,10.1002-aic.17707.json,"303 K, 1.0 bar",Not Applicable,Enhanced transport due to interaction with Ag+ active sites.,,,,,,,,
Agmim,propane,No,Not Reported,Nonporous shell,Other,Not applicable; nonporous structure provides selective interaction via Ï€-complexation.,0.43 nm,Size exclusion,10.1002-aic.17707.json,"303 K, 1.0 bar",Not Applicable,Restricted due to lack of porosity and larger size.,,,,,,,,
Ag-Ca-4A,ethylene,Yes,"4.10 Ã… (average from CO2 adsorption), 4.20 Ã… (simulated highest probability)",3D cages,Other,Size exclusion at sub-nanometer scale with Ag+-induced molecular stretching,4.163 Ã…,molecular-sieving,10.1016-j.ces.2020.115636_1747625818121873_liu2020.json,"298 K, 1 bar",Not Applicable,"Ag+ induces stretching of the C=C bond and reduction of H-C-H bond angle, allowing ethylene to pass through pores smaller than 4 Ã….",,,,,,,,
Ag-Ca-4A,ethane,No,"4.10 Ã… (average from CO2 adsorption), 4.20 Ã… (simulated highest probability)",3D cages,Other,Size exclusion at sub-nanometer scale with Ag+-induced molecular stretching,4.443 Ã…,size exclusion,10.1016-j.ces.2020.115636_1747625818121873_liu2020.json,"298 K, 1 bar",Not Applicable,Ethane is excluded due to its larger kinetic diameter compared to the pore size.,,,,,,,,
Ag-5A,propylene,Yes,>5 Ã…,Not Reported,Other,Pore size sufficient for both C3H6 and C3H8.,4.7 Ã…,Size exclusion at sub-nanometer scale,10.1016_j.cej.2022.137913.json,"298 K, 1 bar",Not Applicable,C3H6 uptake: 2.48 mmol/g.,,,,,,,,
Ag-5A,propane,Yes,>5 Ã…,Not Reported,Other,Pore size sufficient for both C3H6 and C3H8.,5.1 Ã…,Size exclusion at sub-nanometer scale,10.1016_j.cej.2022.137913.json,"298 K, 1 bar",Not Applicable,C3H8 uptake: 1.72 mmol/g; less competitive selectivity.,,,,,,,,
Ag-4A,ethylene,Yes,"3.90 Ã… (average from CO2 adsorption), 3.80 Ã… (simulated highest probability)",3D cages,Other,Size exclusion at sub-nanometer scale with Ag+-induced molecular stretching,4.163 Ã…,molecular-sieving,10.1016-j.ces.2020.115636_1747625818121873_liu2020.json,"298 K, 1 bar",Not Applicable,"Ag+ induces stretching of the C=C bond, allowing ethylene to pass through pores smaller than 4 Ã….",,,,,,,,
Ag-4A,ethane,No,"3.90 Ã… (average from CO2 adsorption), 3.80 Ã… (simulated highest probability)",3D cages,Other,Size exclusion at sub-nanometer scale with Ag+-induced molecular stretching,4.443 Ã…,size exclusion,10.1016-j.ces.2020.115636_1747625818121873_liu2020.json,"298 K, 1 bar",Not Applicable,Ethane is excluded due to its larger kinetic diameter compared to the pore size.,,,,,,,,
Ag-3A,propylene,No,~3 Ã…,Not Reported,Other,Pore size smaller than kinetic diameters of both C3H6 and C3H8.,4.7 Ã…,Size exclusion at sub-nanometer scale,10.1016_j.cej.2022.137913.json,"298 K, 1 bar",Not Applicable,Pore size too small for C3H6 admission.,,,,,,,,
Ag-3A,propane,No,~3 Ã…,Not Reported,Other,Pore size smaller than kinetic diameters of both C3H6 and C3H8.,5.1 Ã…,Size exclusion at sub-nanometer scale,10.1016_j.cej.2022.137913.json,"298 K, 1 bar",Not Applicable,Pore size too small for C3H8 admission.,,,,,,,,
Ag+@UiO-66-NH2,carbon dioxide,Yes,5.8 Ã… (average micropore size),3D cages,MOF composite,Size exclusion at sub-nanometer scale combined with facilitated transport via Ag+ affinity.,0.33 nm,Facilitated transport and molecular sieving,10.1016_j.memsci.2023.121775.json,"298 K, 2 bar",Not Applicable,Ag+ doping enhances CO2 affinity and facilitates transport.,,,,,,,,
Ag+@UiO-66-NH2,nitrogen,No,5.8 Ã… (average micropore size),3D cages,MOF composite,Size exclusion at sub-nanometer scale combined with facilitated transport via Ag+ affinity.,0.364 nm,Size exclusion,10.1016_j.memsci.2023.121775.json,"298 K, 2 bar",Not Applicable,Narrowed pore size distribution blocks nitrogen passage.,,,,,,,,
Ag+@NH2-MIL-125(Ti),thiophene,Yes,0.60 nm,Not Reported,MOF composite,Size exclusion at sub-nanometer scale facilitated by Ag+ immobilization,0.53 nm,Facilitated transport via Ï€-complexation with Ag+ and molecular sieving,10.1021-acs.iecr.9b03064_1747625077547020_zhang2019.json,"60 Â°C, thiophene/n-octane mixture",Not Applicable,The immobilized Ag+ enhances thiophene selectivity and reduces pore size to permit rapid thiophene transport while impeding n-octane.,,,,,,,,
Ag+@NH2-MIL-125(Ti),n-octane,No,0.60 nm,Not Reported,MOF composite,Size exclusion at sub-nanometer scale facilitated by Ag+ immobilization,0.63 nm,Size exclusion due to reduced pore size after Ag+ immobilization,10.1021-acs.iecr.9b03064_1747625077547020_zhang2019.json,"60 Â°C, thiophene/n-octane mixture",Not Applicable,The effective pore size of 0.60 nm impedes the larger n-octane molecules from passing through the membrane.,,,,,,,,
Ag/IL-GO membrane,hydrogen,Yes,"0.41 nm (18 wt% IL), 0.54 nm (33 wt% IL), 0.73 nm (52 wt% IL)",2D nanochannels,Other,Synergistic effect of molecular sieving and carrier-facilitated transport,0.289 nm,Size exclusion,10.1002-adfm.201905229_1747625643590494_dou2019.json,"Room temperature, transmembrane pressure not specified",Not Applicable,Permeance decreases with increasing IL content,,,,,,,,
Ag/IL-GO membrane,carbon dioxide,Yes,"0.41 nm (18 wt% IL), 0.54 nm (33 wt% IL), 0.73 nm (52 wt% IL)",2D nanochannels,Other,Synergistic effect of molecular sieving and carrier-facilitated transport,0.330 nm,Solubility-driven transport,10.1002-adfm.201905229_1747625643590494_dou2019.json,"Room temperature, transmembrane pressure not specified",Not Applicable,Permeance increases at low IL content and decreases at high IL content,,,,,,,,
Ag/IL-GO membrane,nitrogen,Yes,"0.41 nm (18 wt% IL), 0.54 nm (33 wt% IL), 0.73 nm (52 wt% IL)",2D nanochannels,Other,Synergistic effect of molecular sieving and carrier-facilitated transport,0.364 nm,Size exclusion,10.1002-adfm.201905229_1747625643590494_dou2019.json,"Room temperature, transmembrane pressure not specified",Not Applicable,Permeance decreases with increasing IL content,,,,,,,,
Ag/IL-GO membrane,methane,Yes,"0.41 nm (18 wt% IL), 0.54 nm (33 wt% IL), 0.73 nm (52 wt% IL)",2D nanochannels,Other,Synergistic effect of molecular sieving and carrier-facilitated transport,0.380 nm,Size exclusion,10.1002-adfm.201905229_1747625643590494_dou2019.json,"Room temperature, transmembrane pressure not specified",Not Applicable,Permeance decreases with increasing IL content,,,,,,,,
Ag/IL-GO membrane,ethylene,Yes,"0.41 nm (18 wt% IL), 0.54 nm (33 wt% IL), 0.73 nm (52 wt% IL)",2D nanochannels,Other,Synergistic effect of molecular sieving and carrier-facilitated transport,0.416 nm,Carrier-facilitated transport and size exclusion,10.1002-adfm.201905229_1747625643590494_dou2019.json,"Room temperature, transmembrane pressure not specified",Not Applicable,Permeance significantly enhanced by carrier-facilitated transport,,,,,,,,
Ag/IL-GO membrane,ethane,No,"0.41 nm (18 wt% IL), 0.54 nm (33 wt% IL), 0.73 nm (52 wt% IL)",2D nanochannels,Other,Synergistic effect of molecular sieving and carrier-facilitated transport,0.443 nm,Size exclusion,10.1002-adfm.201905229_1747625643590494_dou2019.json,"Room temperature, transmembrane pressure not specified",Not Applicable,Rejected due to molecular sieving effect,,,,,,,,
ag(ZIF-62)0.7/(SSZ-13)0.3,"1,3-butadiene",Yes,"3.8 Ã… Ã— 3.8 Ã… (CHA structure), Not Reported for agZIF-62","3D cages (CHA structure), Not Reported for agZIF-62",MOF composite,Size exclusion at sub-nanometer scale,5.2 Ã… Ã— 3.4 Ã…,Kinetic sieving,10.1002-anie.202401118.json,Not Reported,Not Applicable,Zeolite SSZ-13 selectively adsorbs C4H6 over other C4 hydrocarbons.,,,,,,,,
ag(ZIF-62)0.7/(SSZ-13)0.3,n-butene,No,"3.8 Ã… Ã— 3.8 Ã… (CHA structure), Not Reported for agZIF-62","3D cages (CHA structure), Not Reported for agZIF-62",MOF composite,Size exclusion at sub-nanometer scale,Not Reported,Size exclusion,10.1002-anie.202401118.json,Not Reported,Not Applicable,SSZ-13 zeolite excludes n-butene from entering the pores.,,,,,,,,
ag(ZIF-62)0.7/(SSZ-13)0.3,n-butane,No,"3.8 Ã… Ã— 3.8 Ã… (CHA structure), Not Reported for agZIF-62","3D cages (CHA structure), Not Reported for agZIF-62",MOF composite,Size exclusion at sub-nanometer scale,Not Reported,Size exclusion,10.1002-anie.202401118.json,Not Reported,Not Applicable,SSZ-13 zeolite excludes n-butane from entering the pores.,,,,,,,,
ag(ZIF-62)0.7/(SSZ-13)0.3,isobutene,No,"3.8 Ã… Ã— 3.8 Ã… (CHA structure), Not Reported for agZIF-62","3D cages (CHA structure), Not Reported for agZIF-62",MOF composite,Size exclusion at sub-nanometer scale,Not Reported,Size exclusion,10.1002-anie.202401118.json,Not Reported,Not Applicable,SSZ-13 zeolite excludes isobutene from entering the pores.,,,,,,,,
ag(ZIF-62)0.7/(SSZ-13)0.3,isobutane,No,"3.8 Ã… Ã— 3.8 Ã… (CHA structure), Not Reported for agZIF-62","3D cages (CHA structure), Not Reported for agZIF-62",MOF composite,Size exclusion at sub-nanometer scale,Not Reported,Size exclusion,10.1002-anie.202401118.json,Not Reported,Not Applicable,SSZ-13 zeolite excludes isobutane from entering the pores.,,,,,,,,
ag(ZIF-62)0.7/(SAPO-34)0.3,"1,3-butadiene",Yes,"3.8 Ã… Ã— 3.8 Ã… (CHA structure), Not Reported for agZIF-62","3D cages (CHA structure), Not Reported for agZIF-62",MOF composite,Size exclusion at sub-nanometer scale,5.2 Ã… Ã— 3.4 Ã…,Kinetic sieving,10.1002-anie.202401118.json,Not Reported,Not Applicable,Zeolite SAPO-34 selectively adsorbs C4H6 over other C4 hydrocarbons.,,,,,,,,
ag(ZIF-62)0.7/(SAPO-34)0.3,n-butene,No,"3.8 Ã… Ã— 3.8 Ã… (CHA structure), Not Reported for agZIF-62","3D cages (CHA structure), Not Reported for agZIF-62",MOF composite,Size exclusion at sub-nanometer scale,Not Reported,Size exclusion,10.1002-anie.202401118.json,Not Reported,Not Applicable,SAPO-34 zeolite excludes n-butene from entering the pores.,,,,,,,,
ag(ZIF-62)0.7/(SAPO-34)0.3,n-butane,No,"3.8 Ã… Ã— 3.8 Ã… (CHA structure), Not Reported for agZIF-62","3D cages (CHA structure), Not Reported for agZIF-62",MOF composite,Size exclusion at sub-nanometer scale,Not Reported,Size exclusion,10.1002-anie.202401118.json,Not Reported,Not Applicable,SAPO-34 zeolite excludes n-butane from entering the pores.,,,,,,,,
ag(ZIF-62)0.7/(SAPO-34)0.3,isobutene,No,"3.8 Ã… Ã— 3.8 Ã… (CHA structure), Not Reported for agZIF-62","3D cages (CHA structure), Not Reported for agZIF-62",MOF composite,Size exclusion at sub-nanometer scale,Not Reported,Size exclusion,10.1002-anie.202401118.json,Not Reported,Not Applicable,SAPO-34 zeolite excludes isobutene from entering the pores.,,,,,,,,
ag(ZIF-62)0.7/(SAPO-34)0.3,isobutane,No,"3.8 Ã… Ã— 3.8 Ã… (CHA structure), Not Reported for agZIF-62","3D cages (CHA structure), Not Reported for agZIF-62",MOF composite,Size exclusion at sub-nanometer scale,Not Reported,Size exclusion,10.1002-anie.202401118.json,Not Reported,Not Applicable,SAPO-34 zeolite excludes isobutane from entering the pores.,,,,,,,,
Ag(I)-exchanged zeolite Y (Ag(I)Y),hydrogen,Conditional (see Additional Info),Not Reported,Not Reported,Other,Chemical affinity quantum sieving (CAQS) effect with difference in adsorption heat of 1.8 kJ/mol between D2 and H2.,Not Reported,Chemical affinity quantum sieving (CAQS),10.1016-j.cej.2024.152673.json,"40 K to 100 K, varying pressures",Not Applicable,D2/H2 selectivity of 21.16 at 40 K and 9.12 at 77 K. T2/D2 selectivity of 2.44 at 77 K and 2.81 at 87 K.,,,,,,,,
Ag(I)-exchanged zeolite Y (Ag(I)Y),deuterium,Yes,Not Reported,Not Reported,Other,Chemical affinity quantum sieving (CAQS) effect with difference in adsorption heat of 1.8 kJ/mol between D2 and H2.,Not Reported,Chemical affinity quantum sieving (CAQS),10.1016-j.cej.2024.152673.json,"40 K to 100 K, varying pressures",Not Applicable,Enrichment from 2.5% D2 to 93.04% at 77 K and 96.59% at 87 K after three cycles.,,,,,,,,
Ag(I)-exchanged zeolite Y (Ag(I)Y),tritium,Yes,Not Reported,Not Reported,Other,Chemical affinity quantum sieving (CAQS) effect with difference in adsorption heat of 1.8 kJ/mol between D2 and H2.,Not Reported,Chemical affinity quantum sieving (CAQS),10.1016-j.cej.2024.152673.json,77 K and 87 K,Not Applicable,T2/D2 selectivity of 2.44 at 77 K and 2.81 at 87 K.,,,,,,,,
Activated carbon-incorporated TFN membranes,perfluorooctanesulfonic acid,No,Not Reported,Not Reported,MOF composite,Hydrophobic adsorption facilitated by strong affinity between C-F bonds in PFOS and benzene rings of activated carbon,Not Reported,Hydrophobic-hydrophobic interactions,10.1016_j.jece.2025.115470.json,Not Reported,Not Applicable,Achieved 94% removal of PFOS through hydrophobic-hydrophobic interactions.,,,,,,,,
Activated Carbon (AC),1-hexene,Yes,Microporous structure with a large range of micropore sizes,Irregular pores,Other,Size exclusion at sub-nanometer scale,2.5 Ã…,Size exclusion,10.1002-anie.202011866_1747626199121682_10.1002@anie.202011866.json,"298 K, 1 bar",Not Applicable,Passivated by pyridine.,,,,,,,,
Activated Carbon (AC),cis-cyclooctene,No,Microporous structure with a large range of micropore sizes,Irregular pores,Other,Size exclusion at sub-nanometer scale,5.5 Ã…,Size exclusion,10.1002-anie.202011866_1747626199121682_10.1002@anie.202011866.json,"298 K, 1 bar",Not Applicable,Passivated by pyridine.,,,,,,,,
ACOF-1,carbon dioxide,Yes,Not Reported,Not Reported,MOF membrane,Not Reported,3.3 Ã…,Size exclusion,10.1002-adma.201902009_1747625455727248_10.1002@adma.201902009.json,Not Reported,Not Applicable,High selectivity of 86.3 in CO2/CH4 mixed gas separation,,,,,,,,
ACOF-1,methane,No,Not Reported,Not Reported,MOF membrane,Not Reported,3.8 Ã…,Size exclusion,10.1002-adma.201902009_1747625455727248_10.1002@adma.201902009.json,Not Reported,Not Applicable,High selectivity of 86.3 in CO2/CH4 mixed gas separation,,,,,,,,
ACOF-1,carbon dioxide,Yes,Not Reported,Not Reported,MOF membrane,Not Reported,0.33 nm,Competitive adsorption,10.1002-anie.202015790_1747625175178633_10.1002@anie.202015790.json,Mixed gas permeation using a Wickeâ€“Kallenbach apparatus,Not Applicable,"CO2 strongly adsorbs to the polar framework, significantly lowering CH4 permeance in the mixture.",,,,,,,,
ACOF-1,methane,Yes,Not Reported,Not Reported,MOF membrane,Not Reported,0.38 nm,Competitive adsorption,10.1002-anie.202015790_1747625175178633_10.1002@anie.202015790.json,Mixed gas permeation using a Wickeâ€“Kallenbach apparatus,Not Applicable,CH4 permeance is significantly lowered due to competitive adsorption mechanisms.,,,,,,,,
ACOF-1,hydrogen,Yes,Not Reported,2D channels,Other,Ultramicropore-in-nanopore channels facilitating preferential H2 transport,Not Reported,Facilitated transport through ultramicropores,10.1016_j.jtice.2023.105067.json,Not Reported,Not Applicable,ACOF-1 showed high H2/CO2 selectivity.,,,,,,,,
ACOF-1,carbon dioxide,No,Not Reported,2D channels,Other,Ultramicropore-in-nanopore channels facilitating preferential H2 transport,Not Reported,Size exclusion at sub-nanometer scale,10.1016_j.jtice.2023.105067.json,Not Reported,Not Applicable,ACOF-1 exhibited superior gas separation performance.,,,,,,,,
7-ZIF-67@NH2-Î³-Al2O3,hydrogen,No,Not Reported,Not Reported,MOF composite,Chemical affinity quantum sieving (CAQS) and kinetic quantum sieving (KQS),Not Reported,Size exclusion at sub-nanometer scale,10.1021-acsaem.1c01827.json,"77 K, gas chromatography conditions",Not Applicable,Lower retention time compared to deuterium.,,,,,,,,
7-ZIF-67@NH2-Î³-Al2O3,deuterium,Yes,Not Reported,Not Reported,MOF composite,Chemical affinity quantum sieving (CAQS) and kinetic quantum sieving (KQS),Not Reported,Chemical affinity quantum sieving,10.1021-acsaem.1c01827.json,"77 K, gas chromatography conditions",Not Applicable,Higher retention time and resolution compared to hydrogen.,,,,,,,,
7_CPL-1@g-Al2O3,hydrogen,Yes,Not Reported,pillared-layer structure with extended channels,MOF composite,Quantum sieving under liquid nitrogen temperature,0.24 nm,Kinetic quantum sieving,10.1016-j.ijhydene.2018.03.069_1747624756764744_yang2018.json,"77 K, carrier gas He",Not Applicable,Retention time increases with higher CPL-1 loading amounts; trailing phenomenon becomes more serious.,,,,,,,,
7_CPL-1@g-Al2O3,deuterium,Yes,Not Reported,pillared-layer structure with extended channels,MOF composite,Quantum sieving under liquid nitrogen temperature,0.31 nm,Kinetic quantum sieving,10.1016-j.ijhydene.2018.03.069_1747624756764744_yang2018.json,"77 K, carrier gas He",Not Applicable,Resolution of 1.82 achieved with carrier gas flow rate of 150 mL/min.,,,,,,,,
6FDA-DAM/ZIF-8 MMM,propylene,Yes,"<5 nm (ZIF-8 filler particles), Not Reported (overall)",Asymmetric structure with selective dense mixed-matrix top layer on a porous bottom layer,MOF composite,Size exclusion at sub-nanometer scale due to restricted linker swing motion of ZIF-8 fillers,0.46 nm,Enhanced molecular sieving property of ZIF-8 nanofillers resulting from the restricted linker swing motion,10.1016_j.cej.2023.143048.json,"Room temperature, atmospheric pressure",Not Applicable,C3H6 permeance of 7.48 Â± 1.39 GPU at 40 Â°C coagulation bath temperature,,,,,,,,
6FDA-DAM/ZIF-8 MMM,propane,No,"<5 nm (ZIF-8 filler particles), Not Reported (overall)",Asymmetric structure with selective dense mixed-matrix top layer on a porous bottom layer,MOF composite,Size exclusion at sub-nanometer scale due to restricted linker swing motion of ZIF-8 fillers,0.43 nm,Size exclusion at sub-nanometer scale due to restricted linker swing motion of ZIF-8 fillers,10.1016_j.cej.2023.143048.json,"Room temperature, atmospheric pressure",Not Applicable,C3H6/C3H8 separation factor of 106.93 Â± 14.42 at 40 Â°C coagulation bath temperature,,,,,,,,
6F-CMSM,carbon dioxide,Yes,Not Reported,Not Reported,MOF membrane,Not Reported,3.3 Ã…,Not Reported,10.1016_j.seppur.2024.128477.json,"273 K, 308 K, 373 K, Pressure range 0-50 bar",Not Applicable,The material shows high selectivity towards CO2 over CH4 and N2.,,,,,,,,
6F-CMSM,methane,Yes,Not Reported,Not Reported,MOF membrane,Not Reported,3.758 Ã…,Not Reported,10.1016_j.seppur.2024.128477.json,"273 K, 308 K, 373 K, Pressure range 0-50 bar",Not Applicable,Competitive adsorption with CO2 studied for 10:90 mole fraction.,,,,,,,,
6F-CMSM,nitrogen,Yes,Not Reported,Not Reported,MOF membrane,Not Reported,3.64 Ã…,Not Reported,10.1016_j.seppur.2024.128477.json,"273 K, 308 K, 373 K, Pressure range 0-50 bar",Not Applicable,Competitive adsorption with CO2 studied for 20:80 mole fraction.,,,,,,,,
5-ZIF@MOF,carbon dioxide,Yes,"0.4 nm (shell), 0.6 nm (core)",Core-shell with 3D cages,MOF composite,Size exclusion at sub-nanometer scale,0.33 nm,Size exclusion,10.1021-acs.nanolett.7b02910_1747624215389162_song2017.json,"25 Â°C, 1 bar",Not Applicable,Good CO2 adsorption capacity retained after 5 cycles of ZIF coating.,,,,,,,,
5-ZIF@MOF,nitrogen,No,"0.4 nm (shell), 0.6 nm (core)",Core-shell with 3D cages,MOF composite,Size exclusion at sub-nanometer scale,0.364 nm,Size exclusion,10.1021-acs.nanolett.7b02910_1747624215389162_song2017.json,"25 Â°C, 1 bar",Not Applicable,Significant reduction in N2 adsorption observed after 5 cycles of ZIF coating.,,,,,,,,
5%APT/UiO-66,congo red,Yes,"2.34 nm (average), 3.09 nm (mesopore)",3D cages,MOF composite,Size exclusion at sub-nanometer scale,2.56 nm Ã— 0.73 nm,Sieving effect,10.1016_j.colsurfa.2023.132643.json,"25 Â°C, varying NaCl concentrations",Not Applicable,Adsorption capacity increased with NaCl concentration.,,,,,,,,
5%APT/UiO-66,methylene blue,Yes,"2.34 nm (average), 3.09 nm (mesopore)",3D cages,MOF composite,Size exclusion at sub-nanometer scale,1.25 nm Ã— 0.51 nm,Sieving effect,10.1016_j.colsurfa.2023.132643.json,25 Â°C,Not Applicable,Lower adsorption capacity compared to UiO-66 due to reduced specific surface area.,,,,,,,,
4AB18C6/MOF-SCN,thallium,Yes,"5 Ã…, 6 Ã… (cavity size of 4AB18C6), ~8 Ã… (tetrahedral windows of MOF), ~12 Ã… (octahedral windows of MOF)",1D channels,MOF composite,"The sieving mechanism involves a combination of size exclusion, charge selectivity, and specific interactions with functional groups. The crown ether selectively binds to Tl+, facilitating its transport while inhibiting Li+.",1.44 Ã…,Size exclusion at sub-nanometer scale,10.1016_j.jhazmat.2025.137535.json,"pH 6.0, 1 mM TlCl solution, -2 V applied voltage",Not Applicable,Tl+ exhibits preferential transport due to specific interaction with crown ether and weaker dehydration energy compared to Li+.,,,,,,,,
4AB18C6/MOF-SCN,lithium,Conditional (see Additional Info),"5 Ã…, 6 Ã… (cavity size of 4AB18C6), ~8 Ã… (tetrahedral windows of MOF), ~12 Ã… (octahedral windows of MOF)",1D channels,MOF composite,"The sieving mechanism involves a combination of size exclusion, charge selectivity, and specific interactions with functional groups. The crown ether selectively binds to Tl+, facilitating its transport while inhibiting Li+.",0.76 Ã…,Competitive inhibition by thallium,10.1016_j.jhazmat.2025.137535.json,"pH 6.0, 1 mM LiCl solution, -2 V applied voltage",Not Applicable,"Li+ experiences stronger electrostatic attraction and cation-Ï€ interactions, impeding its transport in the presence of Tl+.",,,,,,,,
