Repository: MontageBai/Data-driven-discovery-of-metal-organic-frameworks-for-sieving-separation-of-C5-quinary-mixture-

File: AdsorptionInformationCard/After Process JSON.csv (part 44 of 46)
Materials Name,Molecule Name,Can Pass SievingPore Size,Structure Type,Material Category,Sieving Mechanism,Molecular Size,Mechanism,File Name,Test Conditions,Threshold Pressure,Additional Info,,,,,,,,,
4AB18C6/MOF-SCN,magnesium,No,"5 Ã…, 6 Ã… (cavity size of 4AB18C6), ~8 Ã… (tetrahedral windows of MOF), ~12 Ã… (octahedral windows of MOF)",1D channels,MOF composite,"The sieving mechanism involves a combination of size exclusion, charge selectivity, and specific interactions with functional groups. The crown ether selectively binds to Tl+, facilitating its transport while inhibiting Li+.",Not Reported,Size exclusion,10.1016_j.jhazmat.2025.137535.json,1 mM MgCl2 solution,Not Applicable,Mg2+ is excluded due to its larger hydrated diameter compared to the narrowest cavity (~5 Ã…) of 4AB18C6/MOF.,,,,,,,,
4AB18C6/MOF-SCN,calcium,No,"5 Ã…, 6 Ã… (cavity size of 4AB18C6), ~8 Ã… (tetrahedral windows of MOF), ~12 Ã… (octahedral windows of MOF)",1D channels,MOF composite,"The sieving mechanism involves a combination of size exclusion, charge selectivity, and specific interactions with functional groups. The crown ether selectively binds to Tl+, facilitating its transport while inhibiting Li+.",Not Reported,Size exclusion,10.1016_j.jhazmat.2025.137535.json,1 mM CaCl2 solution,Not Applicable,Ca2+ is excluded due to its larger hydrated diameter compared to the narrowest cavity (~5 Ã…) of 4AB18C6/MOF.,,,,,,,,
3KT-172,hydrogen,Yes,0.49 nm (mean pore size),Not Reported,Other,Size exclusion at sub-nanometer scale,0.3 nm,Kinetic sieving,10.1039-c4cp00709c_1747624789740853_xing2014.json,"77 K, up to 400 mbar",Not Applicable,Rate constant ratio (kD2/kH2) up to 1.86 at low pressure.,,,,,,,,
3KT-172,deuterium,Yes,0.49 nm (mean pore size),Not Reported,Other,Size exclusion at sub-nanometer scale,0.3 nm,Kinetic sieving,10.1039-c4cp00709c_1747624789740853_xing2014.json,"77 K, up to 400 mbar",Not Applicable,Diffuses faster than hydrogen with a rate constant ratio up to 1.86 at low pressure.,,,,,,,,
3D-MICs,sulfamethoxazole,Yes,2.80 nm and 3.90 nm,Coreâ€“shell structure containing the outer imprinted channels layer and MOF-# core,MOF composite,Size exclusion at sub-nanometer scale,Not Reported,Template effect and size-exclusion effect,10.1016_j.cej.2022.136755.json,"pH = 5.18, T = 25 â„? initial [SMX] = 20 mgÂ·L-1, SMX volume = 100 mL, PS = 0.188 g, catalysts dosage = 0.05 g",Not Applicable,"The material exhibits specific adsorption via hydrogen bonds, hydrophobic-hydrophobic interaction, Ï€-Ï€ stacking, and electrostatic interactions.",,,,,,,,
3D-MICs,orange G,Yes,2.80 nm and 3.90 nm,Coreâ€“shell structure containing the outer imprinted channels layer and MOF-# core,MOF composite,Size exclusion at sub-nanometer scale,Not Reported,Template effect,10.1016_j.cej.2022.136755.json,"pH = 5.18, T = 25 â„? initial [OG] = 20 mgÂ·L-1, OG volume = 100 mL, PS = 0.188 g, catalysts dosage = 0.05 g",Not Applicable,Adsorption occurs due to similar sulfonyl groups and shapes to sulfamethoxazole.,,,,,,,,
3D-MICs,Ciprofloxacin,No,2.80 nm and 3.90 nm,Coreâ€“shell structure containing the outer imprinted channels layer and MOF-# core,MOF composite,Size exclusion at sub-nanometer scale,Not Reported,Size-exclusion effect,10.1016_j.cej.2022.136755.json,"pH = 5.18, T = 25 â„? initial [CPI] = 20 mgÂ·L-1, CPI volume = 100 mL, PS = 0.188 g, catalysts dosage = 0.05 g",Not Applicable,Unrecognized site and size-exclusion effect prevent adsorption.,,,,,,,,
3D-MICs,tetracycline,No,2.80 nm and 3.90 nm,Coreâ€“shell structure containing the outer imprinted channels layer and MOF-# core,MOF composite,Size exclusion at sub-nanometer scale,Not Reported,Size-exclusion effect,10.1016_j.cej.2022.136755.json,"pH = 5.18, T = 25 â„? initial [TET] = 20 mgÂ·L-1, TET volume = 100 mL, PS = 0.188 g, catalysts dosage = 0.05 g",Not Applicable,Unrecognized site and size-exclusion effect prevent adsorption.,,,,,,,,
3DIO ZnO@ZIF-8/Pt,hydrogen sulfide,Yes,3.4 Ã… (aperture diameter),3D macroporous structure with ZIF-8 encapsulation,MOF composite,Size exclusion at sub-nanometer scale combined with selective chemical adsorption on Pt sites,3.6 Ã…,Size exclusion at sub-nanometer scale,10.1016_j.jhazmat.2021.128075.json,"310 Â°C, various concentrations (200 ppb - 16.5 ppm)",Not Applicable,Strong chemical adsorption and electron transfer facilitated by Pt nanoparticles within ZIF-8 cavities.,,,,,,,,
3DIO ZnO@ZIF-8/Pt,toluene,No,3.4 Ã… (aperture diameter),3D macroporous structure with ZIF-8 encapsulation,MOF composite,Size exclusion at sub-nanometer scale combined with selective chemical adsorption on Pt sites,5.85 Ã…,Size exclusion due to molecular sieving effect of ZIF-8,10.1016_j.jhazmat.2021.128075.json,"310 Â°C, 100 ppm",Not Applicable,Molecular sieving effect prevents larger molecules from reaching the sensing layer.,,,,,,,,
3DIO ZnO@ZIF-8/Pt,acetone,No,3.4 Ã… (aperture diameter),3D macroporous structure with ZIF-8 encapsulation,MOF composite,Size exclusion at sub-nanometer scale combined with selective chemical adsorption on Pt sites,4.6 Ã…,Size exclusion due to molecular sieving effect of ZIF-8,10.1016_j.jhazmat.2021.128075.json,"310 Â°C, 100 ppm",Not Applicable,Molecular sieving effect prevents larger molecules from reaching the sensing layer.,,,,,,,,
3DIO ZnO@ZIF-8/Pt,ethanol,No,3.4 Ã… (aperture diameter),3D macroporous structure with ZIF-8 encapsulation,MOF composite,Size exclusion at sub-nanometer scale combined with selective chemical adsorption on Pt sites,4.5 Ã…,Size exclusion due to molecular sieving effect of ZIF-8,10.1016_j.jhazmat.2021.128075.json,"310 Â°C, 100 ppm",Not Applicable,Molecular sieving effect prevents larger molecules from reaching the sensing layer.,,,,,,,,
3DIO ZnO@ZIF-8/Pt,formaldehyde,No,3.4 Ã… (aperture diameter),3D macroporous structure with ZIF-8 encapsulation,MOF composite,Size exclusion at sub-nanometer scale combined with selective chemical adsorption on Pt sites,4.0 Ã…,Size exclusion due to molecular sieving effect of ZIF-8,10.1016_j.jhazmat.2021.128075.json,"310 Â°C, 100 ppm",Not Applicable,Molecular sieving effect prevents larger molecules from reaching the sensing layer.,,,,,,,,
3A zeolite,1-hexene,Yes,3 Ã…,1D channels,Other,Size exclusion at sub-nanometer scale,2.5 Ã…,Size exclusion,10.1002-anie.202011866_1747626199121682_10.1002@anie.202011866.json,"298 K, 1 bar",Not Applicable,Passivated by pyridine.,,,,,,,,
3A zeolite,cis-cyclooctene,No,3 Ã…,1D channels,Other,Size exclusion at sub-nanometer scale,5.5 Ã…,Size exclusion,10.1002-anie.202011866_1747626199121682_10.1002@anie.202011866.json,"298 K, 1 bar",Not Applicable,Passivated by pyridine.,,,,,,,,
30%Ag+@10%UiO-66-NH2-PIM MMM,carbon dioxide,Yes,5.8 Ã… (ultramicropores),Dense symmetric structure with embedded nanoparticles,MOF membrane,Narrowed pore size distribution and enhanced affinity-based facilitated transport.,0.33 nm,Facilitated transport through Ag+ sites,10.1016_j.memsci.2023.121775.json,"298 K, 2 bar",Not Applicable,Enhanced CO2 adsorption due to Ag+ functionalization.,,,,,,,,
30%Ag+@10%UiO-66-NH2-PIM MMM,nitrogen,No,5.8 Ã… (ultramicropores),Dense symmetric structure with embedded nanoparticles,MOF membrane,Narrowed pore size distribution and enhanced affinity-based facilitated transport.,0.364 nm,Size exclusion by narrowed PSD,10.1016_j.memsci.2023.121775.json,"298 K, 2 bar",Not Applicable,Blocked due to reduced pore volume and ultramicropore size.,,,,,,,,
2D-MOFs membrane,tetracycline,No,"1.03 nm (interlayer space), 1.01 nm (average pore size)",2D nanosheets,MOF membrane,"Synergy of fast water transport, molecular sieving, and electrostatic repulsion",0.95 nm x 0.75 nm x 0.45 nm,Size exclusion and electrostatic repulsion,10.1016_j.memsci.2023.122026.json,"pH = 7.0, 0.5 MPa, 25Â°C",Not Applicable,Rejection efficiency: 98.5%,,,,,,,,
2D-MOFs membrane,norfloxacin,No,"1.03 nm (interlayer space), 1.01 nm (average pore size)",2D nanosheets,MOF membrane,"Synergy of fast water transport, molecular sieving, and electrostatic repulsion",0.80 nm x 0.55 nm x 0.40 nm,Size exclusion and electrostatic repulsion,10.1016_j.memsci.2023.122026.json,"pH = 7.0, 0.5 MPa, 25Â°C",Not Applicable,Rejection efficiency: >87%,,,,,,,,
2D-MOFs membrane,sulfamethoxazole,No,"1.03 nm (interlayer space), 1.01 nm (average pore size)",2D nanosheets,MOF membrane,"Synergy of fast water transport, molecular sieving, and electrostatic repulsion",0.70 nm x 0.50 nm x 0.35 nm,Size exclusion and electrostatic repulsion,10.1016_j.memsci.2023.122026.json,"pH = 7.0, 0.5 MPa, 25Â°C",Not Applicable,Rejection efficiency: >87%,,,,,,,,
2D-MOFs membrane,trimethoprim,Yes,"1.03 nm (interlayer space), 1.01 nm (average pore size)",2D nanosheets,MOF membrane,"Synergy of fast water transport, molecular sieving, and electrostatic repulsion",0.75 nm x 0.55 nm x 0.35 nm,Electrostatic attraction,10.1016_j.memsci.2023.122026.json,"pH = 7.0, 0.5 MPa, 25Â°C",Not Applicable,Rejection efficiency: ~60-70%,,,,,,,,
2D-MOFs membrane,tylosin,Conditional (see Additional Info),"1.03 nm (interlayer space), 1.01 nm (average pore size)",2D nanosheets,MOF membrane,"Synergy of fast water transport, molecular sieving, and electrostatic repulsion",1.50 nm x 1.00 nm x 0.80 nm,Size exclusion and electrostatic attraction,10.1016_j.memsci.2023.122026.json,"pH = 7.0, 0.5 MPa, 25Â°C",Not Applicable,Rejection efficiency: 68.9%; MW = 916.1 Da,,,,,,,,
2D Zn(BDC) lamellar membranes,sodium iodide,Conditional (see Additional Info),"1.5 nm (longest side), 8 nm (average pore size after PVA addition)",2D nanosheets with layered stacking,MOF membrane,Synergistic effect of molecular sieving and electrostatic repulsion,Not Reported,Size exclusion and charge interaction,10.1016_j.cej.2024.149504.json,"pH range of 3-10.5, 25 Â°C",2.5 bar,Rejection rate increases with pH due to deprotonation of carboxyl groups leading to enhanced negative charge on the membrane surface.,,,,,,,,
2D Zn(BDC) lamellar membranes,methylene blue,Yes,"1.5 nm (longest side), 8 nm (average pore size after PVA addition)",2D nanosheets with layered stacking,MOF membrane,Synergistic effect of molecular sieving and electrostatic repulsion,1.25 Ã— 0.51 nm,Size exclusion and electrostatic attraction,10.1016_j.cej.2024.149504.json,"Neutral pH, 25 Â°C",2.5 bar,Low rejection rate (79.9%) due to cationic nature interacting with negatively charged channels.,,,,,,,,
2D Zn(BDC) lamellar membranes,methyl orange,No,"1.5 nm (longest side), 8 nm (average pore size after PVA addition)",2D nanosheets with layered stacking,MOF membrane,Synergistic effect of molecular sieving and electrostatic repulsion,1.7 Ã— 0.69 nm,Size exclusion and electrostatic repulsion,10.1016_j.cej.2024.149504.json,"Neutral pH, 25 Â°C",2.5 bar,High rejection rate (91.6%) attributed to size and negative charge matching membrane properties.,,,,,,,,
2D Zn(BDC) lamellar membranes,methyl blue,No,"1.5 nm (longest side), 8 nm (average pore size after PVA addition)",2D nanosheets with layered stacking,MOF membrane,Synergistic effect of molecular sieving and electrostatic repulsion,2.3 Ã— 0.87 nm,Size exclusion and electrostatic repulsion,10.1016_j.cej.2024.149504.json,"Neutral pH, 25 Â°C",2.5 bar,High rejection rate (95.3%) due to larger size and negative charge.,,,,,,,,
2D Zn(BDC) lamellar membranes,congo red,No,"1.5 nm (longest side), 8 nm (average pore size after PVA addition)",2D nanosheets with layered stacking,MOF membrane,Synergistic effect of molecular sieving and electrostatic repulsion,2.56 Ã— 0.73 nm,Size exclusion and electrostatic repulsion,10.1016_j.cej.2024.149504.json,"Neutral pH, 25 Â°C",2.5 bar,Very high rejection rate (99.7%) due to large size and strong negative charge.,,,,,,,,
2D Zn(BDC) lamellar membranes,chrome black T,No,"1.5 nm (longest side), 8 nm (average pore size after PVA addition)",2D nanosheets with layered stacking,MOF membrane,Synergistic effect of molecular sieving and electrostatic repulsion,1.55 Ã— 0.88 nm,Size exclusion and electrostatic repulsion,10.1016_j.cej.2024.149504.json,"Neutral pH, 25 Â°C",2.5 bar,"Exceptionally high rejection rate (99.8%) despite smaller size, attributed to very high negative charge density.",,,,,,,,
2D Zn(BDC) lamellar membranes,reactive black,No,"1.5 nm (longest side), 8 nm (average pore size after PVA addition)",2D nanosheets with layered stacking,MOF membrane,Synergistic effect of molecular sieving and electrostatic repulsion,2.59 Ã— 1.52 nm,Size exclusion and electrostatic repulsion,10.1016_j.cej.2024.149504.json,"Neutral pH, 25 Â°C",2.5 bar,Very high rejection rate (99.8%) due to large size and negative charge.,,,,,,,,
2D Zn(BDC) lamellar membranes,direct red 23,No,"1.5 nm (longest side), 8 nm (average pore size after PVA addition)",2D nanosheets with layered stacking,MOF membrane,Synergistic effect of molecular sieving and electrostatic repulsion,3.36 Ã— 1.02 nm,Size exclusion and electrostatic repulsion,10.1016_j.cej.2024.149504.json,"Neutral pH, 25 Â°C",2.5 bar,Highest rejection rate (99.9%) due to largest size among tested dyes.,,,,,,,,
2D Cu-TCPP membrane,hydrogen,Yes,"5.4 Ã… (in-plane), 2.7 Ã… (interlayer gallery)",1D channels,MOF membrane,Size exclusion at sub-nanometer scale,2.9 Ã…,Size exclusion,10.1016-j.memsci.2021.119393_1747624895528959_song2021.json,"453 K, 1 bar",Not Applicable,High H2 permeance due to small kinetic diameter.,,,,,,,,
2D Cu-TCPP membrane,methane,Yes,"5.4 Ã… (in-plane), 2.7 Ã… (interlayer gallery)",1D channels,MOF membrane,Size exclusion at sub-nanometer scale,3.8 Ã…,Size exclusion,10.1016-j.memsci.2021.119393_1747624895528959_song2021.json,"453 K, 1 bar",Not Applicable,Permeance lower than H2 due to larger size.,,,,,,,,
2D Cu-TCPP membrane,sulfur hexafluoride,No,"5.4 Ã… (in-plane), 2.7 Ã… (interlayer gallery)",1D channels,MOF membrane,Size exclusion at sub-nanometer scale,5.5 Ã…,Size exclusion,10.1016-j.memsci.2021.119393_1747624895528959_song2021.json,"453 K, 1 bar",Not Applicable,SF6 cannot pass through the 5.4 Ã…-sized pores.,,,,,,,,
2D CuBDC sheets,polysulfides,No,"5.2 Ã… (theoretical), 5.6-5.8 Ã… (experimental)",1D channels,MOFs,Size exclusion at sub-nanometer scale,Not Reported,Size exclusion,10.1039-d0ta10495g_1747624552605739_chang2021.json,Polysulfide diffusion experiment for 48 hours,Not Applicable,Polysulfides could not penetrate or bond in the nanopores of the 2D CuBDC sheets even after 60 days of immersion.,,,,,,,,
15-crown-5@ZIF-8,lithium,Yes,"3.4 Ã… (window), 11.6 Ã… (cavity)",3D cages,MOF composite,Size exclusion at sub-nanometer scale and specific coordination of 15-crown-5 toward Na+,Not Reported,Size exclusion at sub-nanometer scale and specific coordination with 15-crown-5,10.1021-acsami.4c05672.json,"0.1 M solutions, 298 K",Not Applicable,High flux observed due to synergistic effects of size sieving and coordination,,,,,,,,
15-crown-5@ZIF-8,sodium,Conditional (see Additional Info),"3.4 Ã… (window), 11.6 Ã… (cavity)",3D cages,MOF composite,Size exclusion at sub-nanometer scale and specific coordination of 15-crown-5 toward Na+,Not Reported,Size exclusion at sub-nanometer scale and specific coordination with 15-crown-5,10.1021-acsami.4c05672.json,"0.1 M solutions, 298 K",Not Applicable,Lower permeability compared to lithium due to strong binding effects and steric hindrance with 15-crown-5,,,,,,,,
15-crown-5@ZIF-8,potassium,Conditional (see Additional Info),"3.4 Ã… (window), 11.6 Ã… (cavity)",3D cages,MOF composite,Size exclusion at sub-nanometer scale and specific coordination of 15-crown-5 toward Na+,Not Reported,Size exclusion at sub-nanometer scale and specific coordination with 15-crown-5,10.1021-acsami.4c05672.json,"0.1 M solutions, 298 K",Not Applicable,Lower permeability compared to lithium due to larger size and greater steric hindrance,,,,,,,,
15-crown-5@ZIF-8,calcium,No,"3.4 Ã… (window), 11.6 Ã… (cavity)",3D cages,MOF composite,Size exclusion at sub-nanometer scale and specific coordination of 15-crown-5 toward Na+,Not Reported,Size exclusion at sub-nanometer scale,10.1021-acsami.4c05672.json,"0.1 M solutions, 298 K",Not Applicable,Significantly lower permeability compared to monovalent ions due to divalent nature and larger hydrated ion diameter,,,,,,,,
15-crown-5@ZIF-8,magnesium,No,"3.4 Ã… (window), 11.6 Ã… (cavity)",3D cages,MOF composite,Size exclusion at sub-nanometer scale and specific coordination of 15-crown-5 toward Na+,Not Reported,Size exclusion at sub-nanometer scale,10.1021-acsami.4c05672.json,"0.1 M solutions, 298 K",Not Applicable,Significantly lower permeability compared to monovalent ions due to divalent nature and larger hydrated ion diameter,,,,,,,,
15C5-MOFSNC,sodium,Yes,"6 Ã… (initial), ~5 Ã… (after 15C5 modification)",1D channels,MOF membrane,"Synergetic effects of size exclusion, charge selectivity, local hydrophobicity, and preferential binding with functional groups",0.23 nm (hydrated diameter: 0.712 nm),Preferential binding with crown ether and dehydration-facilitated transport,sciadv.abq1369.json,"1.0 V applied voltage, 24 hours, multicomponent solution containing 1.0 M NaCl, 1.0 M KCl, and 1.0 M LiCl",Not Applicable,Permeation rate: 2.87 Ã— 10â�»Â?mol mâ�»Â?hourâ�»Â?,,,,,,,,
15C5-MOFSNC,potassium,Conditional (see Additional Info),"6 Ã… (initial), ~5 Ã… (after 15C5 modification)",1D channels,MOF membrane,"Synergetic effects of size exclusion, charge selectivity, local hydrophobicity, and preferential binding with functional groups",0.276 nm (hydrated diameter: 0.662 nm),Weak binding with crown ether and facilitated transport in single-component conditions,sciadv.abq1369.json,"1.0 V applied voltage, 24 hours, multicomponent solution containing 1.0 M NaCl, 1.0 M KCl, and 1.0 M LiCl",Not Applicable,Permeation rate: 7.98 Ã— 10â�»â�¶ mol mâ�»Â?hourâ�»Â? presence of sodium suppresses potassium transport,,,,,,,,
15C5-MOFSNC,lithium,No,"6 Ã… (initial), ~5 Ã… (after 15C5 modification)",1D channels,MOF membrane,"Synergetic effects of size exclusion, charge selectivity, local hydrophobicity, and preferential binding with functional groups",0.182 nm (hydrated diameter: 0.756 nm),Size exclusion due to reduced pore size (~5 Ã…) compared to hydrated lithium ion size,sciadv.abq1369.json,"1.0 V applied voltage, 24 hours, multicomponent solution containing 1.0 M NaCl, 1.0 M KCl, and 1.0 M LiCl",Not Applicable,Permeation rate: 1.62 Ã— 10â�»â�¶ mol mâ�»Â?hourâ�»Â?,,,,,,,,
146S@ZIF-8,inactivated foot-and-mouth disease virus (146S),No,Not Reported,3D cages,MOF composite,Size exclusion at sub-nanometer scale,30 nm,Size exclusion at sub-nanometer scale,d2na00767c.json,"pH 9.0, 26 Â°C",Not Applicable,Encapsulation of 146S into ZIF-8 maintained structural integrity and enhanced thermostability.,,,,,,,,
1.5GN-H,hydrogen,Yes,0.46 nm (mean pore size),Not Reported,Other,Size exclusion at sub-nanometer scale,0.3 nm,Kinetic sieving,10.1039-c4cp00709c_1747624789740853_xing2014.json,"77 K, up to 800 mbar",Not Applicable,Rate constant ratio (kD2/kH2) up to 5.83 at low pressure.,,,,,,,,
1.5GN-H,deuterium,Yes,0.46 nm (mean pore size),Not Reported,Other,Size exclusion at sub-nanometer scale,0.3 nm,Kinetic sieving,10.1039-c4cp00709c_1747624789740853_xing2014.json,"77 K, up to 800 mbar",Not Applicable,Diffuses faster than hydrogen with a rate constant ratio up to 5.83 at low pressure.,,,,,,,,
1%APT/UiO-66,congo red,Yes,"2.28 nm (average), 4.25 nm (mesopore)",3D cages,MOF composite,Size exclusion at sub-nanometer scale,2.56 nm Ã— 0.73 nm,Sieving effect,10.1016_j.colsurfa.2023.132643.json,"25 Â°C, varying NaCl concentrations",Not Applicable,Adsorption capacity increased with NaCl concentration; highest at 0.09 mol/L NaCl.,,,,,,,,
1%APT/UiO-66,methylene blue,Yes,"2.28 nm (average), 4.25 nm (mesopore)",3D cages,MOF composite,Size exclusion at sub-nanometer scale,1.25 nm Ã— 0.51 nm,Sieving effect,10.1016_j.colsurfa.2023.132643.json,25 Â°C,Not Applicable,Adsorption capacity lower than UiO-66 due to steric hindrance.,,,,,,,,
1 NSs (exfoliated nanosheets of [BMI]2[Ca3(H2TCPP)2(Î¼2-OH2)2(H2O)2]),oxygen,Yes,Not Reported,2D nanosheets,MOFs,Size exclusion at sub-nanometer scale,0.346 nm,Facilitated diffusion through mesoporous channels,10.1039-d0dt03031g_1747625148368157_qin2020.json,"Aqueous solution under white light irradiation (0.5 W cm^-2, 400â€?00 nm)",Not Applicable,Nanosheets maintain crystallinity and exhibit efficient singlet oxygen generation.,,,,,,,,
0.01Ag-LTA,propylene,Yes,3.92 Ã…,Not Reported,Other,Physical structural deformation of C3H6 induced by Ag+ at pore window.,4.7 Ã…,Size exclusion at sub-nanometer scale,10.1016_j.cej.2022.137913.json,"298 K, 1 bar",Not Applicable,C3H6 adsorption uptake: 1.79 mmol/g.,,,,,,,,
0.01Ag-LTA,propane,No,3.92 Ã…,Not Reported,Other,Physical structural deformation of C3H6 induced by Ag+ at pore window.,5.1 Ã…,Size exclusion at sub-nanometer scale,10.1016_j.cej.2022.137913.json,"298 K, 1 bar",Not Applicable,Complete exclusion of C3H8.,,,,,,,,
0.005Ca4A,ethylene,Yes,"4.15 Ã… (average from CO2 adsorption), 4.22 Ã… (simulated highest probability)",3D cages,Other,Size exclusion at sub-nanometer scale,4.163 Ã…,molecular-sieving,10.1016-j.ces.2020.115636_1747625818121873_liu2020.json,"298 K, 1 bar",Not Applicable,"Ca2+ enlarges the pore size, allowing ethylene diffusion.",,,,,,,,
0.005Ca4A,ethane,No,"4.15 Ã… (average from CO2 adsorption), 4.22 Ã… (simulated highest probability)",3D cages,Other,Size exclusion at sub-nanometer scale,4.443 Ã…,size exclusion,10.1016-j.ces.2020.115636_1747625818121873_liu2020.json,"298 K, 1 bar",Not Applicable,Ethane is excluded due to its larger kinetic diameter compared to the pore size.,,,,,,,,
{[Zn4(L)2(NO3)(H2O)3]+ [S1]}n (LZn),nitrogen,No,4.60 Ã…,2D interpenetrating frameworks,MOFs,Size exclusion at sub-nanometer scale,3.64 Ã…,Size exclusion,10.1016-j.molstruc.2020.129161_1747625669544354_singh2021.json,77 K,Not Applicable,N2 gas might not able to go inside because the kinetic diameter of N2 gas is very close to the void size.,,,,,,,,
{[Zn4(L)2(NO3)(H2O)3]+ [S1]}n (LZn),carbon dioxide,Yes,4.60 Ã…,2D interpenetrating frameworks,MOFs,Size exclusion at sub-nanometer scale,3.30 Ã…,Kinetic sieving,10.1016-j.molstruc.2020.129161_1747625669544354_singh2021.json,"273 K, 298 K",Not Applicable,Greater interaction of CO2 molecules with amine functionality present in the framework through a Lewis acid-Lewis base interaction contributes to higher CO2 sorption capacity.,,,,,,,,
{[Ni3(BTC)2(TPT)2/3(H2O)4.08(MeOH)0.92]Â·2DMFÂ·0.5H2OÂ·0.5MeOH}n (1),carbon dioxide,Yes,"3.4 Ã… (window), 6 Ã… and 8 Ã… (cages)",3D rigid framework,MOFs,Size exclusion at sub-nanometer scale,3.3 Ã…,Size exclusion,10.1039-d1dt00136a_1747625629759792_qian2021.json,"195 K, 1 atm",Not Applicable,CO2 adsorption isotherm exhibits type-I behavior due to microporous nature.,,,,,,,,
{[Ni3(BTC)2(TPT)2/3(H2O)4.08(MeOH)0.92]Â·2DMFÂ·0.5H2OÂ·0.5MeOH}n (1),nitrogen,No,"3.4 Ã… (window), 6 Ã… and 8 Ã… (cages)",3D rigid framework,MOFs,Size exclusion at sub-nanometer scale,3.64 Ã…,Size exclusion,10.1039-d1dt00136a_1747625629759792_qian2021.json,77 K,Not Applicable,N2 does not adsorb due to size sieving effect.,,,,,,,,
{[Ni3(BTC)2(TPT)2(H2O)6]Â·6DMF}n (2),carbon dioxide,Yes,3.4 Ã— 6.2 Ã…Â² (rectangular channels),3-fold interpenetrated pillared-layer framework,MOFs,Dynamic behavior induced by guest molecules,3.3 Ã…,Guest-induced structural transformation,10.1039-d1dt00136a_1747625629759792_qian2021.json,"195 K, 1 atm",Not Applicable,CO2 adsorption isotherm exhibits type-IV behavior with hysteresis loop.,,,,,,,,
{[Ni3(BTC)2(TPT)2(H2O)6]Â·6DMF}n (2),methane,No,3.4 Ã— 6.2 Ã…Â² (rectangular channels),3-fold interpenetrated pillared-layer framework,MOFs,Dynamic behavior induced by guest molecules,Not Reported,Weak interaction,10.1039-d1dt00136a_1747625629759792_qian2021.json,273 K and 298 K,Not Applicable,CH4 adsorption is negligible (<2 cmÂ³ gâ�»Â?.,,,,,,,,
{[Ni3(BTC)2(TPT)2(H2O)6]Â·6DMF}n (2),ethane,Conditional (see Additional Info),3.4 Ã— 6.2 Ã…Â² (rectangular channels),3-fold interpenetrated pillared-layer framework,MOFs,Dynamic behavior induced by guest molecules,Not Reported,Guest-induced structural transformation,10.1039-d1dt00136a_1747625629759792_qian2021.json,273 K and 298 K,Not Applicable,Adsorption occurs but is lower compared to n-C4H10.,,,,,,,,
{[Ni3(BTC)2(TPT)2(H2O)6]Â·6DMF}n (2),propane,Conditional (see Additional Info),3.4 Ã— 6.2 Ã…Â² (rectangular channels),3-fold interpenetrated pillared-layer framework,MOFs,Dynamic behavior induced by guest molecules,Not Reported,Guest-induced structural transformation,10.1039-d1dt00136a_1747625629759792_qian2021.json,273 K and 298 K,Not Applicable,Adsorption occurs but is lower compared to n-C4H10.,,,,,,,,
{[Ni3(BTC)2(TPT)2(H2O)6]Â·6DMF}n (2),n-butane,Yes,3.4 Ã— 6.2 Ã…Â² (rectangular channels),3-fold interpenetrated pillared-layer framework,MOFs,Dynamic behavior induced by guest molecules,Not Reported,Guest-induced structural transformation,10.1039-d1dt00136a_1747625629759792_qian2021.json,273 K and 298 K,Not Applicable,"High selectivity for n-C4H10 observed (uptake: 22.1 cmÂ³ gâ�»Â?at 273 K, 9.5 cmÂ³ gâ�»Â?at 298 K).",,,,,,,,
{[Fe(CA)(H2O)2]H2O}n,Not Applicable,No,Not Reported,1D channels,Other,Size exclusion at sub-nanometer scale,Not Applicable,Size exclusion,10.1016-j.jelechem.2021.115442_1747626347047248_montero2021.json,"20 days, room temperature",Not Applicable,Permeability test conducted with dialysis membranes of 1 kDa (0.88 nm) and 8 kDa (1.75 nm) pore sizes.,,,,,,,,
{[Eu2(abtc)1.5(H2O)3(DMA)]Â·H2OÂ·DMA}n,methylene blue,Yes,Not Reported,3D cages,MOFs,Size-dependent adsorption based on molecular dimensions,Not Reported,Size exclusion,10.1021-acs.inorgchem.6b01385_1747623943244712_du2016.json,Not Reported,Not Applicable,"Methylene blue was efficiently absorbed, with the blue solution fading to light blue.",,,,,,,,
{[Eu2(abtc)1.5(H2O)3(DMA)]Â·H2OÂ·DMA}n,crystal violet,Yes,Not Reported,3D cages,MOFs,Size-dependent adsorption based on molecular dimensions,Not Reported,Size exclusion,10.1021-acs.inorgchem.6b01385_1747623943244712_du2016.json,Not Reported,Not Applicable,The purple solution of crystal violet faded to light purple.,,,,,,,,
{[Eu2(abtc)1.5(H2O)3(DMA)]Â·H2OÂ·DMA}n,rhodamine B,Conditional (see Additional Info),Not Reported,3D cages,MOFs,Size-dependent adsorption based on molecular dimensions,Not Reported,Size exclusion,10.1021-acs.inorgchem.6b01385_1747623943244712_du2016.json,Not Reported,Not Applicable,"The adsorptive capacity for rhodamine B was very weak, and its concentration in water decreased slightly.",,,,,,,,
{[Eu2(abtc)1.5(H2O)3(DMA)]Â·H2OÂ·DMA}n,methyl blue,No,Not Reported,3D cages,MOFs,Size-dependent adsorption based on molecular dimensions,Not Reported,Size exclusion,10.1021-acs.inorgchem.6b01385_1747623943244712_du2016.json,Not Reported,Not Applicable,Methyl blue cannot be effectively absorbed because its size is much larger than the largest aperture of the cages.,,,,,,,,
{[Cu2(4-pmpmd)2(CH3OH)4(opd)2]Â·2H2O}n,water,Yes,"6.48 Ã… (PLD), Not Reported (LCD)",3D cages,MOFs,Size exclusion at sub-nanometer scale,Not Reported,Hydrogen bonding with hydrophilic channels,10.1021-cg3017563_1747625444921288_li2013.json,298 K,Not Applicable,Stepwise adsorption observed with hysteresis.,,,,,,,,
{[Cu2(4-pmpmd)2(CH3OH)4(opd)2]Â·2H2O}n,methanol,Yes,"6.48 Ã… (PLD), Not Reported (LCD)",3D cages,MOFs,Size exclusion at sub-nanometer scale,Not Reported,Coordination to Cu2+ sites and hydrogen bonding,10.1021-cg3017563_1747625444921288_li2013.json,298 K,Not Applicable,Two-step adsorption profile observed.,,,,,,,,
{[Cu2(4-pmpmd)2(CH3OH)4(opd)2]Â·2H2O}n,ethanol,No,"6.48 Ã… (PLD), Not Reported (LCD)",3D cages,MOFs,Size exclusion at sub-nanometer scale,Not Reported,Size exclusion,10.1021-cg3017563_1747625444921288_li2013.json,298 K,Not Applicable,Ethanol molecules cannot enter tetragonal cages due to size.,,,,,,,,
{[Cu2(4-pmpmd)2(CH3OH)4(opd)2]Â·2H2O}n,n-propanol,Yes,"6.48 Ã… (PLD), Not Reported (LCD)",3D cages,MOFs,Size exclusion at sub-nanometer scale,Not Reported,Shape exclusion,10.1021-cg3017563_1747625444921288_li2013.json,298 K,Not Applicable,Shows complete selectivity over 2-propanol.,,,,,,,,
{[Cu2(4-pmpmd)2(CH3OH)4(opd)2]Â·2H2O}n,2-propanol,No,"6.48 Ã… (PLD), Not Reported (LCD)",3D cages,MOFs,Size exclusion at sub-nanometer scale,Not Reported,Shape exclusion,10.1021-cg3017563_1747625444921288_li2013.json,298 K,Not Applicable,Excluded due to shape.,,,,,,,,
{[Cu2(4-pmpmd)2(CH3OH)4(opd)2]Â·2H2O}n,benzene,No,"6.48 Ã… (PLD), Not Reported (LCD)",3D cages,MOFs,Size exclusion at sub-nanometer scale,Not Reported,Size exclusion,10.1021-cg3017563_1747625444921288_li2013.json,298 K,Not Applicable,Cannot enter channels due to size.,,,,,,,,
{[Cu2(4-pmpmd)2(CH3OH)4(opd)2]Â·2H2O}n,carbon dioxide,Yes,"6.48 Ã… (PLD), Not Reported (LCD)",3D cages,MOFs,Size exclusion at sub-nanometer scale,3.3 Ã…,Quadrupole interactions,10.1021-cg3017563_1747625444921288_li2013.json,"195 K, 1 atm",Not Applicable,Highly selective sorption over N2 and H2.,,,,,,,,
{[Cu2(4-pmpmd)2(CH3OH)4(opd)2]Â·2H2O}n,nitrogen,No,"6.48 Ã… (PLD), Not Reported (LCD)",3D cages,MOFs,Size exclusion at sub-nanometer scale,3.64 Ã…,Size exclusion,10.1021-cg3017563_1747625444921288_li2013.json,"77 K, 1 atm",Not Applicable,Lower affinity compared to CO2.,,,,,,,,
{[Cu2(4-pmpmd)2(CH3OH)4(opd)2]Â·2H2O}n,hydrogen,No,"6.48 Ã… (PLD), Not Reported (LCD)",3D cages,MOFs,Size exclusion at sub-nanometer scale,2.8 Ã…,Size exclusion,10.1021-cg3017563_1747625444921288_li2013.json,"77 K, 1 atm",Not Applicable,Lower affinity compared to CO2.,,,,,,,,
{[Co6(5-MIA)5(tmbpy)(Î¼3-OH)2(ethanol)2]âˆ?ethanol)2}n,acetylene,Yes,3.5 Ã…,3D network with 1D channels,MOFs,Synergistic effect of size sieving (3.5 Ã… aperture) and multi-functional sites (open Co2+ sites and methoxy groups),3.3 Ã…,Size exclusion and host-guest interactions,10.1016_j.jssc.2022.123566.json,"273 K, 100 kPa",Not Applicable,Maximum uptake of 64.87 cmÂ³ gâ�»Â?at 273 K,,,,,,,,
{[Co6(5-MIA)5(tmbpy)(Î¼3-OH)2(ethanol)2]âˆ?ethanol)2}n,carbon dioxide,Yes,3.5 Ã…,3D network with 1D channels,MOFs,Synergistic effect of size sieving (3.5 Ã… aperture) and multi-functional sites (open Co2+ sites and methoxy groups),3.3 Ã…,Size exclusion and host-guest interactions,10.1016_j.jssc.2022.123566.json,"273 K, 100 kPa",Not Applicable,Maximum uptake of 63.97 cmÂ³ gâ�»Â?at 273 K,,,,,,,,
{[Co6(5-MIA)5(tmbpy)(Î¼3-OH)2(ethanol)2]âˆ?ethanol)2}n,methane,No,3.5 Ã…,3D network with 1D channels,MOFs,Synergistic effect of size sieving (3.5 Ã… aperture) and multi-functional sites (open Co2+ sites and methoxy groups),3.76 Ã…,Size exclusion,10.1016_j.jssc.2022.123566.json,"298 K, 100 kPa",Not Applicable,Uptake of 11.12 cmÂ³ gâ�»Â?at 298 K,,,,,,,,
{[Co6(5-MIA)5(tmbpy)(Î¼3-OH)2(ethanol)2]âˆ?ethanol)2}n,carbon monoxide,No,3.5 Ã…,3D network with 1D channels,MOFs,Synergistic effect of size sieving (3.5 Ã… aperture) and multi-functional sites (open Co2+ sites and methoxy groups),3.76 Ã…,Size exclusion,10.1016_j.jssc.2022.123566.json,"298 K, 100 kPa",Not Applicable,Uptake of 6.19 cmÂ³ gâ�»Â?at 298 K,,,,,,,,
{[Co6(5-MIA)5(tmbpy)(Î¼3-OH)2(ethanol)2]âˆ?ethanol)2}n,nitrogen,No,3.5 Ã…,3D network with 1D channels,MOFs,Synergistic effect of size sieving (3.5 Ã… aperture) and multi-functional sites (open Co2+ sites and methoxy groups),3.64 Ã…,Size exclusion,10.1016_j.jssc.2022.123566.json,"298 K, 100 kPa",Not Applicable,Uptake of 3.74 cmÂ³ gâ�»Â?at 298 K,,,,,,,,
{[Cd4(L)2(NO3)(DMF)8(H2O)](NO3)(DMF)2(S2)}n (LCd),nitrogen,No,1.40 Ã…,2D parallel interpenetrating frameworks,MOFs,Size exclusion at sub-nanometer scale,3.64 Ã…,Size exclusion,10.1016-j.molstruc.2020.129161_1747625669544354_singh2021.json,77 K,Not Applicable,N2 gas cannot enter into the void of LCd.,,,,,,,,
{[Cd4(L)2(NO3)(DMF)8(H2O)](NO3)(DMF)2(S2)}n (LCd),carbon dioxide,Yes,1.40 Ã…,2D parallel interpenetrating frameworks,MOFs,Size exclusion at sub-nanometer scale,3.30 Ã…,Kinetic sieving,10.1016-j.molstruc.2020.129161_1747625669544354_singh2021.json,"273 K, 298 K",Not Applicable,Greater interaction of CO2 molecules with amine functionality present in the framework through a Lewis acid-Lewis base interaction contributes to higher CO2 sorption capacity.,,,,,,,,
[Zn4O(mipcapz)3]n on [Zn4O(dmcapz)3]n,methanol,Yes,"5.1 Ã… (shell component), Not Reported (core component)",3D cages,MOF membrane,Size exclusion at sub-nanometer scale,Not Reported,Size exclusion,10.1002-adfm.201302854_1747624881715676_wannapaiboon2013.json,"298 K, 1 atm",Not Applicable,Adsorption capacity used to estimate accessible pore volume of shell component.,,,,,,,,
[Zn4O(mipcapz)3]n on [Zn4O(dmcapz)3]n,ethanol,Yes,"5.1 Ã… (shell component), Not Reported (core component)",3D cages,MOF membrane,Size exclusion at sub-nanometer scale,Not Reported,Size exclusion,10.1002-adfm.201302854_1747624881715676_wannapaiboon2013.json,"298 K, 1 atm",Not Applicable,Selectively adsorbed over isopropanol.,,,,,,,,
[Zn4O(mipcapz)3]n on [Zn4O(dmcapz)3]n,isopropanol,No,"5.1 Ã… (shell component), Not Reported (core component)",3D cages,MOF membrane,Size exclusion at sub-nanometer scale,Not Reported,Size exclusion,10.1002-adfm.201302854_1747624881715676_wannapaiboon2013.json,"298 K, 1 atm",Not Applicable,Excluded due to molecular size larger than pore window of shell component.,,,,,,,,
[Zn4O(mipcapz)3]n on [Zn4O(dmcapz)3]n,methanol,Yes,"5.1 Ã… (shell component), larger pore size in core component",Core-shell structure with cubic crystallites,MOF composite,Size exclusion at sub-nanometer scale by the shell component's small pore opening,Not Reported,Size exclusion,10.1002-adfm.201302854_1747628342072434_wannapaiboon2013.json,"25 Â°C, varying relative humidity",Not Applicable,Adsorption isotherm shows uptake similar to highly crystalline shell component.,,,,,,,,
[Zn4O(mipcapz)3]n on [Zn4O(dmcapz)3]n,ethanol,Yes,"5.1 Ã… (shell component), larger pore size in core component",Core-shell structure with cubic crystallites,MOF composite,Size exclusion at sub-nanometer scale by the shell component's small pore opening,Not Reported,Size exclusion,10.1002-adfm.201302854_1747628342072434_wannapaiboon2013.json,"25 Â°C, varying relative humidity",Not Applicable,Ethanol molecules are selectively adsorbed over isopropanol.,,,,,,,,
[Zn4O(mipcapz)3]n on [Zn4O(dmcapz)3]n,isopropanol,No,"5.1 Ã… (shell component), larger pore size in core component",Core-shell structure with cubic crystallites,MOF composite,Size exclusion at sub-nanometer scale by the shell component's small pore opening,Not Reported,Size exclusion,10.1002-adfm.201302854_1747628342072434_wannapaiboon2013.json,"25 Â°C, varying relative humidity",Not Applicable,Isopropanol molecules are excluded due to the small pore window of the shell component.,,,,,,,,
[Zn3(vtz)6],nitrogen,Yes,"2.2 Ã… (entrance), 3.4 Ã… (inner diameter), 2.0 Ã… (depth)",3D cages,MOFs,Quadrupole-moment sieving and size exclusion,0.364 nm,Size exclusion at sub-nanometer scale,10.1039-c7sc03067c_1747625137994234_he2017.json,"77 K, measured via N2 adsorption isotherm",Not Applicable,Saturation uptake of 1.0 N2/Zn.,,,,,,,,
[Zn3(vtz)6],hydrogen,Yes,"2.2 Ã… (entrance), 3.4 Ã… (inner diameter), 2.0 Ã… (depth)",3D cages,MOFs,Quadrupole-moment sieving and size exclusion,0.289 nm,Size exclusion at sub-nanometer scale,10.1039-c7sc03067c_1747625137994234_he2017.json,"77 K, measured via H2 adsorption isotherm",Not Applicable,H2 adsorption enthalpy decreases with loading.,,,,,,,,
[Zn3(vtz)6],carbon dioxide,No,"2.2 Ã… (entrance), 3.4 Ã… (inner diameter), 2.0 Ã… (depth)",3D cages,MOFs,Quadrupole-moment sieving and size exclusion,0.33 nm,Quadrupole moment sieving,10.1039-c7sc03067c_1747625137994234_he2017.json,"195 K, measured via CO2 adsorption isotherm",Not Applicable,CO2 cannot enter the pockets due to electrostatic mismatch.,,,,,,,,
[Zn3(vtz)6],acetylene,Yes,"2.2 Ã… (entrance), 3.4 Ã… (inner diameter), 2.0 Ã… (depth)",3D cages,MOFs,Quadrupole-moment sieving and size exclusion,0.35 nm,Quadrupole moment sieving,10.1039-c7sc03067c_1747625137994234_he2017.json,"195 K, measured via C2H2 adsorption isotherm",Not Applicable,C2H2 enters the pockets due to favorable quadrupole moment interaction.,,,,,,,,
"[Zn3(OH)2(pzdc)(atz)]$DMA (2,DMA)",carbon dioxide,Yes,4.0 x 2.1 Ã… and 3.7 x 1.3 Ã…,Quasi-discrete pores,MOFs,Size exclusion at sub-nanometer scale,3.3 Ã…,Kinetic sieving,10.1016-j.chempr.2020.12.025_1747624363150408_zhang2021.json,"298 K, 1 bar",Not Applicable,CO2 uptake reaches 1.7 mmol g^-1 at 298 K and 0.15 atm.,,,,,,,,
"[Zn3(OH)2(pzdc)(atz)]$DMA (2,DMA)",nitrogen,No,4.0 x 2.1 Ã… and 3.7 x 1.3 Ã…,Quasi-discrete pores,MOFs,Size exclusion at sub-nanometer scale,3.64 Ã…,Size exclusion,10.1016-j.chempr.2020.12.025_1747624363150408_zhang2021.json,"298 K, 1 bar",Not Applicable,Negligible N2 uptake at 298 K due to kinetic effect.,,,,,,,,
"[Zn3(OH)2(pzdc)(atz)]$DMA (2,DMA)",methane,No,4.0 x 2.1 Ã… and 3.7 x 1.3 Ã…,Quasi-discrete pores,MOFs,Size exclusion at sub-nanometer scale,3.8 Ã…,Size exclusion,10.1016-j.chempr.2020.12.025_1747624363150408_zhang2021.json,"298 K, 1 bar",Not Applicable,Negligible CH4 uptake at 298 K due to kinetic effect.,,,,,,,,
"[Zn3(OH)2(pzdc)(atz)]$DMA (2,DMA)",ethylene,Conditional (see Additional Info),4.0 x 2.1 Ã… and 3.7 x 1.3 Ã…,Quasi-discrete pores,MOFs,Size exclusion at sub-nanometer scale,3.28 Ã…,Kinetic sieving,10.1016-j.chempr.2020.12.025_1747624363150408_zhang2021.json,"298 K, 1 bar",26 kPa,Adsorption follows He << C2H4 < C2H6.,,,,,,,,
"[Zn3(OH)2(pzdc)(atz)]$DMA (2,DMA)",ethane,Conditional (see Additional Info),4.0 x 2.1 Ã… and 3.7 x 1.3 Ã…,Quasi-discrete pores,MOFs,Size exclusion at sub-nanometer scale,3.44 Ã…,Kinetic sieving,10.1016-j.chempr.2020.12.025_1747624363150408_zhang2021.json,"298 K, 1 bar",15 kPa,C2H6/C2H4 selectivity of 1.9 observed.,,,,,,,,
"[Zn3(OH)2(pzdc)(atz)]$DMA (2,DMA)",propylene,Conditional (see Additional Info),4.0 x 2.1 Ã… and 3.7 x 1.3 Ã…,Quasi-discrete pores,MOFs,Size exclusion at sub-nanometer scale,3.68 Ã…,Kinetic sieving,10.1016-j.chempr.2020.12.025_1747624363150408_zhang2021.json,"298 K, 1 bar",1 kPa,Co-adsorption with propyne observed.,,,,,,,,
"[Zn3(OH)2(pzdc)(atz)]$DMA (2,DMA)",propane,No,4.0 x 2.1 Ã… and 3.7 x 1.3 Ã…,Quasi-discrete pores,MOFs,Size exclusion at sub-nanometer scale,3.81 Ã…,Size exclusion,10.1016-j.chempr.2020.12.025_1747624363150408_zhang2021.json,"298 K, 1 bar",Not Applicable,Completely excluded from adsorption.,,,,,,,,
[Zn2L2(DMF)2]n,benzene,Yes,Not Reported,Dynamic 3D MOF,MOFs,Size exclusion at sub-nanometer scale,Not Reported,Ï€âˆ’Ï€ interactions with electron-deficient framework,10.1021-acs.accounts.7b00151_1747625741765514_karmakar2017.json,298 K,Not Applicable,Uptake amount: about 1 molecule per formula unit,,,,,,,,
[Zn2L2(DMF)2]n,cyclohexane,No,Not Reported,Dynamic 3D MOF,MOFs,Size exclusion at sub-nanometer scale,Not Reported,Negligible uptake due to lack of Ï€âˆ’Ï€ interactions,10.1021-acs.accounts.7b00151_1747625741765514_karmakar2017.json,298 K,Not Applicable,Negligible uptake,,,,,,,,
[Zn2(mtrz)2(azdc)]Â·DMAÂ·CH3OHÂ·H2O (2),carbon dioxide,Yes,18.2 Ã… x 6.9 Ã… (channel size along b axis),3D self-penetrated frameworks with Znâ€“triazolate layers pillared by dicarboxylate ligands,MOFs,Size-exclusion effect based on pore size and shape,Not Reported,Size exclusion,10.1016-j.poly.2019.05.003_1747625397007111_10.1016@j.poly.2019.05.003.json,"273 K and 298 K, 0â€? bar",Not Applicable,High uptake capacity for CO2 over N2 due to large quadrupole moment of CO2.,,,,,,,,
[Zn2(mtrz)2(azdc)]Â·DMAÂ·CH3OHÂ·H2O (2),nitrogen,No,18.2 Ã… x 6.9 Ã… (channel size along b axis),3D self-penetrated frameworks with Znâ€“triazolate layers pillared by dicarboxylate ligands,MOFs,Size-exclusion effect based on pore size and shape,Not Reported,Size exclusion,10.1016-j.poly.2019.05.003_1747625397007111_10.1016@j.poly.2019.05.003.json,"273 K, 0â€? bar",Not Applicable,Limited adsorption of N2 compared to CO2.,,,,,,,,
