Repository: MontageBai/Data-driven-discovery-of-metal-organic-frameworks-for-sieving-separation-of-C5-quinary-mixture-

File: AdsorptionInformationCard/After Process JSON.csv (part 45 of 46)
Materials Name,Molecule Name,Can Pass SievingPore Size,Structure Type,Material Category,Sieving Mechanism,Molecular Size,Mechanism,File Name,Test Conditions,Threshold Pressure,Additional Info,,,,,,,,,
[Zn2(mtrz)2(azdc)]Â·DMAÂ·CH3OHÂ·H2O (2),methylene blue,Yes,18.2 Ã… x 6.9 Ã… (channel size along b axis),3D self-penetrated frameworks with Znâ€“triazolate layers pillared by dicarboxylate ligands,MOFs,Size-exclusion effect based on pore size and shape,Not Reported,Size exclusion,10.1016-j.poly.2019.05.003_1747625397007111_10.1016@j.poly.2019.05.003.json,"Aqueous solution, 30 min to 360 min",Not Applicable,Rapid and efficient removal of cationic methylene blue.,,,,,,,,
[Zn2(mtrz)2(azdc)]Â·DMAÂ·CH3OHÂ·H2O (2),rhodamine B,No,18.2 Ã… x 6.9 Ã… (channel size along b axis),3D self-penetrated frameworks with Znâ€“triazolate layers pillared by dicarboxylate ligands,MOFs,Size-exclusion effect based on pore size and shape,Not Reported,Size exclusion,10.1016-j.poly.2019.05.003_1747625397007111_10.1016@j.poly.2019.05.003.json,"Aqueous solution, same process as methylene blue",Not Applicable,Inefficient adsorption due to large size of rhodamine B.,,,,,,,,
[Zn2(mtrz)2(azdc)]Â·DMAÂ·CH3OHÂ·H2O (2),acid red 2,No,18.2 Ã… x 6.9 Ã… (channel size along b axis),3D self-penetrated frameworks with Znâ€“triazolate layers pillared by dicarboxylate ligands,MOFs,Size-exclusion effect based on pore size and shape,Not Reported,Size exclusion,10.1016-j.poly.2019.05.003_1747625397007111_10.1016@j.poly.2019.05.003.json,Aqueous solution,Not Applicable,Inefficient adsorption of neutral acid red 2.,,,,,,,,
[Zn2(mtrz)2(azdc)]Â·DMAÂ·CH3OHÂ·H2O (2),methyl orange,No,18.2 Ã… x 6.9 Ã… (channel size along b axis),3D self-penetrated frameworks with Znâ€“triazolate layers pillared by dicarboxylate ligands,MOFs,Size-exclusion effect based on pore size and shape,Not Reported,Size exclusion,10.1016-j.poly.2019.05.003_1747625397007111_10.1016@j.poly.2019.05.003.json,Aqueous solution,Not Applicable,Inefficient adsorption of anionic methyl orange.,,,,,,,,
[Zn2(L)]Â·DMF,carbon dioxide,Yes,"6.6 Ã… (narrowest point), 13.5 by 18.9 Ã… (between Zn centers)",3D framework with diamond-shaped channels,MOFs,Size exclusion at sub-nanometer scale,Not Reported,Not Reported,10.1039-c4ce00181h_1747625035146718_coghlan2014.json,"195 K, Not Reported",Not Applicable,Gating behavior observed in CO2 isotherms.,,,,,,,,
[Zn2(L)]Â·DMF,nitrogen,Yes,"6.6 Ã… (narrowest point), 13.5 by 18.9 Ã… (between Zn centers)",3D framework with diamond-shaped channels,MOFs,Size exclusion at sub-nanometer scale,Not Reported,Not Reported,10.1039-c4ce00181h_1747625035146718_coghlan2014.json,"77 K, Not Reported",Not Applicable,Gating behavior observed in N2 isotherms.,,,,,,,,
[Zn2(bim)4] nanosheets,hydrogen,Yes,0.21 nm (theoretical),2D nanosheets,MOF membrane,Size exclusion at sub-nanometer scale,Not Reported,Size exclusion,10.1016-j.cjche.2018.08.019_1747625960241732_liu2018.json,Not Reported,Not Applicable,High H2 permeance due to small pore size.,,,,,,,,
[Zn2(bim)4] nanosheets,carbon dioxide,No,0.21 nm (theoretical),2D nanosheets,MOF membrane,Size exclusion at sub-nanometer scale,Not Reported,Size exclusion,10.1016-j.cjche.2018.08.019_1747625960241732_liu2018.json,Not Reported,Not Applicable,Excluded due to larger kinetic diameter compared to H2.,,,,,,,,
[Zn2(BDC-Cl)2(Py2TTz)],propylene,Yes,"5.4 Ã…, 4.9 Ã…",3D channels,MOFs,Size exclusion at sub-nanometer scale,4.68 Ã…,Gate-opening adsorption,10.1021-acsami.0c15517_1747624311312014_10.1021@acsami.0c15517.json,"273 K, 1 bar",Not Applicable,Adsorption capacity is 74.4 cmÂ³/g at 273 K.,,,,,,,,
[Zn2(BDC-Cl)2(Py2TTz)],propane,No,"5.4 Ã…, 4.9 Ã…",3D channels,MOFs,Size exclusion at sub-nanometer scale,5.1 Ã…,Size exclusion,10.1021-acsami.0c15517_1747624311312014_10.1021@acsami.0c15517.json,"273 K, 1 bar",Not Applicable,Adsorption capacity is 36.2 cmÂ³/g at 273 K.,,,,,,,,
"[Zn2(1,4-ndc)2(ted)]n",polyethylene glycol,Yes,0.57 nm,1D channels,MOFs,Size exclusion at sub-nanometer scale,0.37 nm (chain thickness),Size exclusion at sub-nanometer scale,10.1021-acs.accounts.1c00377.json,"90 Â°C (363 K), molten state",Not Applicable,"PEGs with small terminal groups like hydroxy and methoxy can pass, while larger terminal groups like pyrene and trityl cannot.",,,,,,,,
"[Zn2(1,4-ndc)2(ted)]n",cyclic polyethylene glycol,No,0.57 nm,1D channels,MOFs,Size exclusion at sub-nanometer scale,Not Reported,Size exclusion at sub-nanometer scale,10.1021-acs.accounts.1c00377.json,"80 Â°C, DMF as eluent",Not Applicable,"Cyclic PEG enters in a double-stranded manner, impeding insertion.",,,,,,,,
[Zn(dcpy)(bpe)0.5]Â·3H2O (1),acetylene,Yes,3.6 Ã…,2-fold parallel interpenetrated net with 1D channels,MOFs,Size exclusion at sub-nanometer scale,3.3 Ã…,Kinetic sieving,10.1002-asia.202100169_1747624396137318_chu2021.json,"298 K, 1 bar",Not Applicable,C2H2 adsorption is favored due to strong interactions including Ï€Â·Â·Â·Ï€ and C-HÂ·Â·Â·Ï€ interactions.,,,,,,,,
[Zn(dcpy)(bpe)0.5]Â·3H2O (1),ethylene,No,3.6 Ã…,2-fold parallel interpenetrated net with 1D channels,MOFs,Size exclusion at sub-nanometer scale,4.2 Ã…,Size exclusion,10.1002-asia.202100169_1747624396137318_chu2021.json,"298 K, 1 bar",Not Applicable,C2H4 shows weaker interactions compared to C2H2 and cannot pass through the pore effectively.,,,,,,,,
[Zn(dcpy)(bpe)0.5]Â·3H2O (1),methane,No,3.6 Ã…,2-fold parallel interpenetrated net with 1D channels,MOFs,Size exclusion at sub-nanometer scale,3.8 Ã…,Size exclusion,10.1002-asia.202100169_1747624396137318_chu2021.json,"273 K, 298 K",Not Applicable,CH4 is excluded due to its larger size and low polarizability.,,,,,,,,
[TpPa-1]â€“[ZIF-8],methylene blue,No,"0.56 nm (ZIF-8), 1.3 nm (TpPa-1)",Interpenetrating network structure,MOF composite,Size exclusion at sub-nanometer scale,Not Reported,Size exclusion,10.1002-adfm.202312203.json,"298 K, 1 bar",Not Applicable,Rejection rate: 98.5%,,,,,,,,
[TpPa-1]â€“[ZIF-8],rhodamine B,No,"0.56 nm (ZIF-8), 1.3 nm (TpPa-1)",Interpenetrating network structure,MOF composite,Size exclusion at sub-nanometer scale,Not Reported,Size exclusion,10.1002-adfm.202312203.json,"298 K, 1 bar",Not Applicable,Rejection rate: 96.8%,,,,,,,,
[TpPa-1]â€“[ZIF-8],"N, N-dimethyl-p-phenylenediamine dihydrochloride",Conditional (see Additional Info),"0.56 nm (ZIF-8), 1.3 nm (TpPa-1)",Interpenetrating network structure,MOF composite,Size exclusion at sub-nanometer scale,Not Reported,Size exclusion,10.1002-adfm.202312203.json,"298 K, 1 bar",Not Applicable,Rejection rate: 83.6%,,,,,,,,
[TpPa-1]â€“[ZIF-8],sodium ion,Yes,"0.56 nm (ZIF-8), 1.3 nm (TpPa-1)",Interpenetrating network structure,MOF composite,Size exclusion at sub-nanometer scale,0.72 nm,Multiple dehydration and hydration processes,10.1002-adfm.202312203.json,"298 K, varying salt concentrations",Not Applicable,Low rejection rate (<5%),,,,,,,,
[TpPa-1]â€“[ZIF-8],magnesium ion,Yes,"0.56 nm (ZIF-8), 1.3 nm (TpPa-1)",Interpenetrating network structure,MOF composite,Size exclusion at sub-nanometer scale,0.86 nm,Multiple dehydration and hydration processes,10.1002-adfm.202312203.json,"298 K, varying salt concentrations",Not Applicable,Low rejection rate due to higher transport efficiency in COF phase,,,,,,,,
[Ni3(HCOO)6],acetylene,Yes,4.3 Ã…,1D channels,MOFs,Size exclusion at sub-nanometer scale,3.3 Ã…,Size exclusion at sub-nanometer scale,10.1021-acssuschemeng.8b05431_1747625925302341_c397b552adba1800d27bd4db0495110b.json,"298 K, 1 bar",Not Applicable,Ultrahigh C2H2 uptake of 38.2 cmÂ³ cmâ�»Â?at 0.01 bar and 298 K,,,,,,,,
[Ni3(HCOO)6],carbon dioxide,No,4.3 Ã…,1D channels,MOFs,Size exclusion at sub-nanometer scale,3.3 Ã…,Size exclusion at sub-nanometer scale,10.1021-acssuschemeng.8b05431_1747625925302341_c397b552adba1800d27bd4db0495110b.json,"298 K, 1 bar",Not Applicable,Low CO2 uptake of 3.0 cmÂ³ cmâ�»Â?at 0.01 bar,,,,,,,,
"[Ni1.5(4,4â€?bipy)1.5H3L(H2O)3](H2O)7",hydrogen,Yes,"0.42 nm (window), 1.2 nm (cavity)",3D network with cavity-window pore structure,MOF membrane,Size exclusion for CH4 but suitable permeance for H2,0.29 nm,Size exclusion at sub-nanometer scale,10.1039-c7cc05486f_1747624030478405_yang2017.json,"298 K, 0.1 MPa",Not Applicable,Permeance rate: 1.44Ã—10^-9 mol/PaÂ·mÂ²Â·s,,,,,,,,
"[Ni1.5(4,4â€?bipy)1.5H3L(H2O)3](H2O)7",methane,No,"0.42 nm (window), 1.2 nm (cavity)",3D network with cavity-window pore structure,MOF membrane,Size exclusion for CH4 but suitable permeance for H2,0.38 nm,Size exclusion at sub-nanometer scale,10.1039-c7cc05486f_1747624030478405_yang2017.json,"298 K, up to 0.3 MPa",Not Applicable,Zero permeance rate detected,,,,,,,,
"[Ni1.5(4,4â€?bipy)1.5(H3L)(H2O)3]Â·[H2O]7",oxygen,Yes,"4.2Ã—4.2 Ã… (windows), ~12 Ã… (pore cavities)",1D channels,MOFs,Size exclusion at sub-nanometer scale,0.346 nm,Kinetic sieving,10.1039-c5ta08261g_1747625538655787_zhao2016.json,"273 K, 0-1000 mbar",Not Applicable,Fickian diffusion model fits the adsorption kinetic profile.,,,,,,,,
"[Ni1.5(4,4â€?bipy)1.5(H3L)(H2O)3]Â·[H2O]7",nitrogen,No,"4.2Ã—4.2 Ã… (windows), ~12 Ã… (pore cavities)",1D channels,MOFs,Size exclusion at sub-nanometer scale,0.364 nm,Kinetic sieving,10.1039-c5ta08261g_1747625538655787_zhao2016.json,"273 K, 0-1000 mbar",Not Applicable,N2 adsorption is much slower than O2 adsorption.,,,,,,,,
"[Ni1.5(4,4â€?bipy)1.5(H3L)(H2O)3]Â·[H2O]7",carbon dioxide,Yes,"4.2Ã—4.2 Ã… (windows), ~12 Ã… (pore cavities)",1D channels,MOFs,Size exclusion at sub-nanometer scale,0.33 nm,Kinetic sieving,10.1039-c5ta08261g_1747625538655787_zhao2016.json,"30-75Â°C, varying pressures",Not Applicable,Adsorption kinetics follow Fickian diffusion at low surface coverage.,,,,,,,,
"[Ni1.5(4,4â€?bipy)1.5(H3L)(H2O)3]Â·[H2O]7",methane,No,"4.2Ã—4.2 Ã… (windows), ~12 Ã… (pore cavities)",1D channels,MOFs,Size exclusion at sub-nanometer scale,0.38 nm,Size exclusion,10.1039-c5ta08261g_1747625538655787_zhao2016.json,"30Â°C, varying pressures",Not Applicable,Very high CO2/CH4 selectivity (>1000) attributed to exclusion of CH4 from the framework structure.,,,,,,,,
[Ni(bpe)2(WO4)],propane,Yes,Not Reported,Polycatenated molecular cage,MOFs,Preferential adsorption via dense electronegative binding sites,4.3â€?.118 Ã… (kinetic diameter),Preferential adsorption via dense electronegative binding sites,10.1016_j.fuel.2024.131314.json,Ambient conditions,Not Applicable,High selectivity (1.62â€?.75) for C3H8,,,,,,,,
[Ni(bpe)2(WO4)],propylene,No,Not Reported,Polycatenated molecular cage,MOFs,Preferential adsorption via dense electronegative binding sites,4.678 Ã… (kinetic diameter),Exclusion based on pore geometry,10.1016_j.fuel.2024.131314.json,Ambient conditions,Not Applicable,Column breakthrough experiment demonstrated high purity C3H6 (99.6%),,,,,,,,
[MPPyr][DCA]/MIL-101(Cr),carbon dioxide,Yes,Not Reported,Not Reported,MOF composite,Size exclusion at sub-nanometer scale,Not Reported,Strong affinity due to interactions with [DCA]- anion,10.1021-acsaenm.3c00010.json,"15, 25, and 35 Â°C, up to 1 bar",Not Applicable,CO2 uptake showed a lower decrease compared to N2 and CH4 upon IL incorporation.,,,,,,,,
[MPPyr][DCA]/MIL-101(Cr),nitrogen,No,Not Reported,Not Reported,MOF composite,Size exclusion at sub-nanometer scale,Not Reported,Negligible adsorption due to poor solubility in [MPPyr][DCA],10.1021-acsaenm.3c00010.json,"15, 25, and 35 Â°C, up to 1 bar",Not Applicable,N2 adsorption remained undetectable up to 0.3 bar at 15 Â°C.,,,,,,,,
[MPPyr][DCA]/MIL-101(Cr),methane,Conditional (see Additional Info),Not Reported,Not Reported,MOF composite,Size exclusion at sub-nanometer scale,Not Reported,Weaker interaction with [MPPyr][DCA] compared to CO2,10.1021-acsaenm.3c00010.json,"15, 25, and 35 Â°C, up to 1 bar",Not Applicable,CH4 adsorption was significantly poorer compared to pristine MIL-101(Cr).,,,,,,,,
[Mn3(vtz)6],nitrogen,Yes,"2.4 Ã… (entrance), 3.6 Ã… (inner diameter), 2.1 Ã… (depth)",3D cages,MOFs,Quadrupole-moment sieving and size exclusion,0.364 nm,Size exclusion at sub-nanometer scale,10.1039-c7sc03067c_1747625137994234_he2017.json,"77 K, measured via N2 adsorption isotherm",Not Applicable,Two-step isotherm with saturation uptakes of 1.0 and 1.9 N2/Mn.,,,,,,,,
[Mn3(vtz)6],hydrogen,Yes,"2.4 Ã… (entrance), 3.6 Ã… (inner diameter), 2.1 Ã… (depth)",3D cages,MOFs,Quadrupole-moment sieving and size exclusion,0.289 nm,Size exclusion at sub-nanometer scale,10.1039-c7sc03067c_1747625137994234_he2017.json,"77 K, measured via H2 adsorption isotherm",Not Applicable,Abnormal H2 adsorption enthalpy profile increases with loading.,,,,,,,,
[Mn3(vtz)6],carbon dioxide,No,"2.4 Ã… (entrance), 3.6 Ã… (inner diameter), 2.1 Ã… (depth)",3D cages,MOFs,Quadrupole-moment sieving and size exclusion,0.33 nm,Quadrupole moment sieving,10.1039-c7sc03067c_1747625137994234_he2017.json,"195 K, measured via CO2 adsorption isotherm",Not Applicable,CO2 cannot enter the pockets due to electrostatic mismatch.,,,,,,,,
[Mn3(vtz)6],acetylene,Yes,"2.4 Ã… (entrance), 3.6 Ã… (inner diameter), 2.1 Ã… (depth)",3D cages,MOFs,Quadrupole-moment sieving and size exclusion,0.35 nm,Quadrupole moment sieving,10.1039-c7sc03067c_1747625137994234_he2017.json,"195 K, measured via C2H2 adsorption isotherm",Not Applicable,C2H2 enters the pockets due to favorable quadrupole moment interaction.,,,,,,,,
[Mn(bdc)(dpe)],carbon dioxide,Yes,Varies depending on structural gate opening,Cages,MOFs,Not Reported,3.30 Ã…,Size exclusion,10.1039-c7cs00153c_1747623563774281_adil2017.json,"273 K, 1 bar",Not Applicable,Steady isosteric heat of adsorption,,,,,,,,
[Mn(bdc)(dpe)],acetylene,Conditional (see Additional Info),Varies depending on structural gate opening,Cages,MOFs,Not Reported,3.3 Ã…,Size exclusion,10.1039-c7cs00153c_1747623563774281_adil2017.json,"273 K, 1 bar",1.45 kPa,Requires large structural transformation for adsorption,,,,,,,,
[Fe2(O2)(dobdc)],ethane,Yes,Not Reported,1D channels,MOFs,Strong non-classical C-D...O hydrogen bonding interactions favor C2H6.,4.443 Ã…,Size exclusion,d3qm00430a.json,"298 K, 1 bar",Not Applicable,High binding enthalpy (66.8 kJ mol-1).,,,,,,,,
[Fe2(O2)(dobdc)],ethylene,No,Not Reported,1D channels,MOFs,Strong non-classical C-D...O hydrogen bonding interactions favor C2H6.,4.163 Ã…,Size exclusion,d3qm00430a.json,"298 K, 1 bar",Not Applicable,Lower uptake capacity for C2H4.,,,,,,,,
[Cu3(BTC)2],1-pentene,Yes,Not Reported,3D network containing three types of cages,MOFs,Interaction with free ligation sites on Cu atoms,Not Reported,Interaction of double bond with free ligation site on Cu atom,10.1021-ja9088378_1747625024459273_maes2010.json,"Liquid phase, bulky TIPB solvent",Not Applicable,Preferential uptake over pentane,,,,,,,,
[Cu3(BTC)2],pentane,Yes,Not Reported,3D network containing three types of cages,MOFs,Interaction with free ligation sites on Cu atoms,Not Reported,Exclusion due to lack of functional group,10.1021-ja9088378_1747625024459273_maes2010.json,"Liquid phase, bulky TIPB solvent",Not Applicable,Uptake saturation levels of 8-14 wt %,,,,,,,,
[Cu3(BTC)2],isoprene,Yes,Not Reported,3D network containing three types of cages,MOFs,Interaction with free ligation sites on Cu atoms,Not Reported,Interaction of double bond with free ligation site on Cu atom,10.1021-ja9088378_1747625024459273_maes2010.json,"Liquid phase, bulky TIPB solvent",Not Applicable,Preferential uptake over pentane,,,,,,,,
[Cu2(ndc)2(dabco)]n,hydrogen,Yes,Not Reported,nanosheets,MOF membrane,Not Reported,0.29 nm,Size exclusion,10.1039-c7ta01142c_1747624171375442_kang2017.json,25Â°C,Not Applicable,High permeability and selectivity for H2 over CO2.,,,,,,,,
[Cu2(ndc)2(dabco)]n,carbon dioxide,No,Not Reported,nanosheets,MOF membrane,Not Reported,0.33 nm,Size exclusion,10.1039-c7ta01142c_1747624171375442_kang2017.json,25Â°C,Not Applicable,Exceeds the 2008 Robeson upper bound.,,,,,,,,
[Cu2(L)(H2O)2] 1.4DMF,carbon dioxide,Yes,"7.9 Ã… (narrowest point), 13.9 by 20.2 Ã… (between Cu centers)",3D framework with diamond-shaped channels,MOFs,Size exclusion at sub-nanometer scale,Not Reported,Not Reported,10.1039-c4ce00181h_1747625035146718_coghlan2014.json,"195 K, Not Reported",Not Applicable,Gating behavior observed in CO2 isotherms.,,,,,,,,
[Cu2(L)(H2O)2] 1.4DMF,nitrogen,Yes,"7.9 Ã… (narrowest point), 13.9 by 20.2 Ã… (between Cu centers)",3D framework with diamond-shaped channels,MOFs,Size exclusion at sub-nanometer scale,Not Reported,Not Reported,10.1039-c4ce00181h_1747625035146718_coghlan2014.json,"77 K, Not Reported",Not Applicable,Gating behavior observed in N2 isotherms.,,,,,,,,
[Cu2(cam)2(dabco)],methane,Yes,5.1 Ã… x 5.2 Ã…,3D cages,MOFs,Size exclusion at sub-nanometer scale,3.758 Ã…,Size exclusion,10.1016-j.micromeso.2015.03.019_1747625189764308_10.1016@j.micromeso.2015.03.019.json,Not Reported,Not Applicable,No measurable retention on the coated columns at the temperatures used.,,,,,,,,
[Cu2(cam)2(dabco)],ethane,Yes,5.1 Ã… x 5.2 Ã…,3D cages,MOFs,Size exclusion at sub-nanometer scale,4.443 Ã…,Size exclusion,10.1016-j.micromeso.2015.03.019_1747625189764308_10.1016@j.micromeso.2015.03.019.json,Not Reported,Not Applicable,No effects on peak shape or peak order observed.,,,,,,,,
[Cu2(cam)2(dabco)],propane,Yes,5.1 Ã… x 5.2 Ã…,3D cages,MOFs,Size exclusion at sub-nanometer scale,4.678 Ã…,Size exclusion,10.1016-j.micromeso.2015.03.019_1747625189764308_10.1016@j.micromeso.2015.03.019.json,Not Reported,Not Applicable,No effects on peak shape or peak order observed.,,,,,,,,
[Cu2(cam)2(dabco)],isobutane,Conditional (see Additional Info),5.1 Ã… x 5.2 Ã…,3D cages,MOFs,Size exclusion at sub-nanometer scale,5.278 Ã…,Size exclusion,10.1016-j.micromeso.2015.03.019_1747625189764308_10.1016@j.micromeso.2015.03.019.json,Not Reported,Not Applicable,Shows peak broadening due to hindered diffusion and transition between mobile and stationary phases.,,,,,,,,
[Cu2(cam)2(dabco)],n-butane,Yes,5.1 Ã… x 5.2 Ã…,3D cages,MOFs,Size exclusion at sub-nanometer scale,4.687 Ã…,Size exclusion,10.1016-j.micromeso.2015.03.019_1747625189764308_10.1016@j.micromeso.2015.03.019.json,Not Reported,Not Applicable,No effects on peak shape or peak order observed.,,,,,,,,
[Cu2(cam)2(dabco)],cyclohexane,No,5.1 Ã… x 5.2 Ã…,3D cages,MOFs,Size exclusion at sub-nanometer scale,6.0-6.182 Ã…,Size exclusion,10.1016-j.micromeso.2015.03.019_1747625189764308_10.1016@j.micromeso.2015.03.019.json,Not Reported,Not Applicable,Excluded from entering the pores due to larger kinetic diameter than pore openings.,,,,,,,,
[Cu2(cam)2(dabco)],"3,3-dimethylpentane",No,5.1 Ã… x 5.2 Ã…,3D cages,MOFs,Size exclusion at sub-nanometer scale,6.2 Ã…,Size exclusion,10.1016-j.micromeso.2015.03.019_1747625189764308_10.1016@j.micromeso.2015.03.019.json,Not Reported,Not Applicable,Excluded from entering the pores due to larger kinetic diameter than pore openings.,,,,,,,,
[Cu2(cam)2(bipy)],methane,Yes,5.7 Ã… x 7.4 Ã…,3D cages,MOFs,Not Reported,3.758 Ã…,Size exclusion,10.1016-j.micromeso.2015.03.019_1747625189764308_10.1016@j.micromeso.2015.03.019.json,Not Reported,Not Applicable,No measurable retention on the coated columns at the temperatures used.,,,,,,,,
[Cu2(cam)2(bipy)],ethane,Yes,5.7 Ã… x 7.4 Ã…,3D cages,MOFs,Not Reported,4.443 Ã…,Size exclusion,10.1016-j.micromeso.2015.03.019_1747625189764308_10.1016@j.micromeso.2015.03.019.json,Not Reported,Not Applicable,No effects on peak shape or peak order observed.,,,,,,,,
[Cu2(cam)2(bipy)],propane,Yes,5.7 Ã… x 7.4 Ã…,3D cages,MOFs,Not Reported,4.678 Ã…,Size exclusion,10.1016-j.micromeso.2015.03.019_1747625189764308_10.1016@j.micromeso.2015.03.019.json,Not Reported,Not Applicable,No effects on peak shape or peak order observed.,,,,,,,,
[Cu2(cam)2(bipy)],isobutane,Yes,5.7 Ã… x 7.4 Ã…,3D cages,MOFs,Not Reported,5.278 Ã…,Size exclusion,10.1016-j.micromeso.2015.03.019_1747625189764308_10.1016@j.micromeso.2015.03.019.json,Not Reported,Not Applicable,No peak broadening observed.,,,,,,,,
[Cu2(cam)2(bipy)],n-butane,Yes,5.7 Ã… x 7.4 Ã…,3D cages,MOFs,Not Reported,4.687 Ã…,Size exclusion,10.1016-j.micromeso.2015.03.019_1747625189764308_10.1016@j.micromeso.2015.03.019.json,Not Reported,Not Applicable,No effects on peak shape or peak order observed.,,,,,,,,
[Cu2(cam)2(bipy)],cyclohexane,Yes,5.7 Ã… x 7.4 Ã…,3D cages,MOFs,Not Reported,6.0-6.182 Ã…,Size exclusion,10.1016-j.micromeso.2015.03.019_1747625189764308_10.1016@j.micromeso.2015.03.019.json,Not Reported,Not Applicable,Accessible due to larger pore size compared to [Cu2(cam)2(dabco)].,,,,,,,,
[Cu2(cam)2(bipy)],"3,3-dimethylpentane",Yes,5.7 Ã… x 7.4 Ã…,3D cages,MOFs,Not Reported,6.2 Ã…,Size exclusion,10.1016-j.micromeso.2015.03.019_1747625189764308_10.1016@j.micromeso.2015.03.019.json,Not Reported,Not Applicable,Accessible due to larger pore size compared to [Cu2(cam)2(dabco)].,,,,,,,,
[Cu2(bza)4(pyz)]n,carbon dioxide,Yes,2 Ã… (channel necks),Two types of 1D channels,MOF membrane,Anisotropic gas permeation due to confined pore channels.,3.3 Ã…,Kinetic sieving,10.1021-acs.cgd.7b00287_1747624348843920_wang2017.json,Not Reported,Not Applicable,CO2 permeability higher than larger gases like N2 and CH4.,,,,,,,,
[Cu2(bza)4(pyz)]n,nitrogen,No,2 Ã… (channel necks),Two types of 1D channels,MOF membrane,Anisotropic gas permeation due to confined pore channels.,3.64 Ã…,Size exclusion,10.1021-acs.cgd.7b00287_1747624348843920_wang2017.json,Not Reported,Not Applicable,Permeability significantly lower than CO2.,,,,,,,,
[Cu2(bza)4(pyz)]n,methane,No,2 Ã… (channel necks),Two types of 1D channels,MOF membrane,Anisotropic gas permeation due to confined pore channels.,3.76 Ã…,Size exclusion,10.1021-acs.cgd.7b00287_1747624348843920_wang2017.json,Not Reported,Not Applicable,Permeability significantly lower than CO2.,,,,,,,,
[Co2(L)(H2O)6]Â·DMF,carbon dioxide,No,"8.5 Ã… (largest maximum pore diameter), 15.2 by 22.7 Ã… (between Co centers)",3D hydrogen-bonded network with diamond-shaped channels,MOFs,Not Reported,Not Reported,Not Reported,10.1039-c4ce00181h_1747625035146718_coghlan2014.json,"293 K, Not Reported",Not Applicable,Displayed little affinity for CO2 at 293 K.,,,,,,,,
[Co2(L)(H2O)6]Â·DMF,nitrogen,No,"8.5 Ã… (largest maximum pore diameter), 15.2 by 22.7 Ã… (between Co centers)",3D hydrogen-bonded network with diamond-shaped channels,MOFs,Not Reported,Not Reported,Not Reported,10.1039-c4ce00181h_1747625035146718_coghlan2014.json,"77 K, Not Reported",Not Applicable,Did not display gating behavior in N2 isotherms.,,,,,,,,
"[Co2(2,6-ndc)2(bpy)]n",polyethylene glycol monomethyl ether,Yes,Not Reported,Not Reported,MOFs,Terminal polarity recognition,Not Reported,Terminal polarity recognition,10.1021-acs.accounts.1c00377.json,Not Reported,Not Applicable,Selective deformation from closed to open pore phase based on terminal polarity.,,,,,,,,
"[Co2(2,6-ndc)2(bpy)]n",polyethylene glycol dibutyl ether,Yes,Not Reported,Not Reported,MOFs,Terminal polarity recognition,Not Reported,Terminal polarity recognition,10.1021-acs.accounts.1c00377.json,Not Reported,Not Applicable,Longer alkyl end groups exhibit slower phase transformation kinetics.,,,,,,,,
[Co(5-MIA)(bpy)]Â·H2O,carbon dioxide,Yes,3.49 Ã…,2D framework,MOFs,The narrow pore size (3.49 Ã…) and functionalized methoxy groups exhibit a cooperative effect for CO2-preferential adsorption.,3.3 Ã…,Size exclusion at sub-nanometer scale,10.1016_j.jssc.2023.124461.json,"298 K, 100 kPa",Not Applicable,CO2 uptake is 43.41 cmÂ³ gâ�»Â?due to the cooperative effect of narrow channel and functional groups of methoxy.,,,,,,,,
[Co(5-MIA)(bpy)]Â·H2O,acetylene,Yes,3.49 Ã…,2D framework,MOFs,The narrow pore size (3.49 Ã…) and functionalized methoxy groups exhibit a cooperative effect for CO2-preferential adsorption.,Not Reported,Kinetic sieving,10.1016_j.jssc.2023.124461.json,"298 K, 100 kPa",Not Applicable,C2H2 uptake is 36.12 cmÂ³ gâ�»Â?,,,,,,,,
[Co(5-MIA)(bpy)]Â·H2O,methane,No,3.49 Ã…,2D framework,MOFs,The narrow pore size (3.49 Ã…) and functionalized methoxy groups exhibit a cooperative effect for CO2-preferential adsorption.,3.758 Ã…,Size exclusion at sub-nanometer scale,10.1016_j.jssc.2023.124461.json,"298 K, 100 kPa",Not Applicable,CH4 uptake is 8.87 cmÂ³ gâ�»Â?,,,,,,,,
[Co(5-MIA)(bpy)]Â·H2O,carbon monoxide,No,3.49 Ã…,2D framework,MOFs,The narrow pore size (3.49 Ã…) and functionalized methoxy groups exhibit a cooperative effect for CO2-preferential adsorption.,3.690 Ã…,Size exclusion at sub-nanometer scale,10.1016_j.jssc.2023.124461.json,"298 K, 100 kPa",Not Applicable,CO uptake is 5.22 cmÂ³ gâ�»Â?,,,,,,,,
[Co(5-MIA)(bpy)]Â·H2O,nitrogen,No,3.49 Ã…,2D framework,MOFs,The narrow pore size (3.49 Ã…) and functionalized methoxy groups exhibit a cooperative effect for CO2-preferential adsorption.,3.64â€?.80 Ã…,Size exclusion at sub-nanometer scale,10.1016_j.jssc.2023.124461.json,"298 K, 100 kPa",Not Applicable,N2 uptake is 2.84 cmÂ³ gâ�»Â?,,,,,,,,
[Co(5-EIA)(bpy)]Â·H2O,carbon dioxide,Yes,4.38 Ã…,2D framework,MOFs,The larger pore size (4.38 Ã…) reduces preferential adsorption for CO2 compared to 1a.,3.3 Ã…,Size exclusion at sub-nanometer scale,10.1016_j.jssc.2023.124461.json,"298 K, 100 kPa",Not Applicable,CO2 uptake is 22.39 cmÂ³ gâ�»Â?,,,,,,,,
[Co(5-EIA)(bpy)]Â·H2O,acetylene,Yes,4.38 Ã…,2D framework,MOFs,The larger pore size (4.38 Ã…) reduces preferential adsorption for CO2 compared to 1a.,Not Reported,Kinetic sieving,10.1016_j.jssc.2023.124461.json,"298 K, 100 kPa",Not Applicable,Lower uptake compared to 1a due to larger pore size.,,,,,,,,
[Co(5-EIA)(bpy)]Â·H2O,methane,Yes,4.38 Ã…,2D framework,MOFs,The larger pore size (4.38 Ã…) reduces preferential adsorption for CO2 compared to 1a.,3.758 Ã…,Conditional (see Additional Info),10.1016_j.jssc.2023.124461.json,"298 K, 100 kPa",Not Applicable,Larger pore size allows CH4 to pass more easily than in 1a.,,,,,,,,
[Cd3(vtz)6],nitrogen,Yes,"2.6 Ã… (entrance), 3.8 Ã… (inner diameter), 2.2 Ã… (depth)",3D cages,MOFs,Quadrupole-moment sieving and size exclusion,0.364 nm,Size exclusion at sub-nanometer scale,10.1039-c7sc03067c_1747625137994234_he2017.json,"77 K, measured via N2 adsorption isotherm",Not Applicable,Two-step isotherm with saturation uptakes of 0.8 and 2.0 N2/Cd.,,,,,,,,
[Cd3(vtz)6],hydrogen,Yes,"2.6 Ã… (entrance), 3.8 Ã… (inner diameter), 2.2 Ã… (depth)",3D cages,MOFs,Quadrupole-moment sieving and size exclusion,0.289 nm,Size exclusion at sub-nanometer scale,10.1039-c7sc03067c_1747625137994234_he2017.json,"77 K, measured via H2 adsorption isotherm",Not Applicable,Highest zero-loading adsorption enthalpy among the series.,,,,,,,,
[Cd3(vtz)6],carbon dioxide,No,"2.6 Ã… (entrance), 3.8 Ã… (inner diameter), 2.2 Ã… (depth)",3D cages,MOFs,Quadrupole-moment sieving and size exclusion,0.33 nm,Quadrupole moment sieving,10.1039-c7sc03067c_1747625137994234_he2017.json,"195 K, measured via CO2 adsorption isotherm",Not Applicable,CO2 cannot enter the pockets due to electrostatic mismatch.,,,,,,,,
[Cd3(vtz)6],acetylene,Yes,"2.6 Ã… (entrance), 3.8 Ã… (inner diameter), 2.2 Ã… (depth)",3D cages,MOFs,Quadrupole-moment sieving and size exclusion,0.35 nm,Quadrupole moment sieving,10.1039-c7sc03067c_1747625137994234_he2017.json,"195 K, measured via C2H2 adsorption isotherm",Not Applicable,C2H2 enters the pockets due to favorable quadrupole moment interaction.,,,,,,,,
[Cd3(OH)2L4(H2O)2],carbon dioxide,Yes,5.5 Ã… (effective pore window),3D network with 1D channels,MOFs,Different nature of host-guest interactions rather than size-exclusion effect,3.3 Ã… (kinetic diameter),Dipole-induced dipole interactions and quadrupole moment interaction,10.1039-b712485f_1747624182915731_zou2007.json,"195 K, adsorption/desorption isotherm",Not Applicable,Strong sorbate-sorbent interactions observed.,,,,,,,,
[Cd3(OH)2L4(H2O)2],hydrogen,Yes,5.5 Ã… (effective pore window),3D network with 1D channels,MOFs,Different nature of host-guest interactions rather than size-exclusion effect,2.89 Ã… (kinetic diameter),Physical adsorption,10.1039-b712485f_1747624182915731_zou2007.json,"77 K, adsorption/desorption isotherm",Not Applicable,Hysteresis observed in the isotherm.,,,,,,,,
[Cd3(OH)2L4(H2O)2],nitrogen,No,5.5 Ã… (effective pore window),3D network with 1D channels,MOFs,Different nature of host-guest interactions rather than size-exclusion effect,3.54 Ã… (kinetic diameter),Prevented by strong host-guest interactions at pore windows,10.1039-b712485f_1747624182915731_zou2007.json,"77 K and 193 K, adsorption isotherm",Not Applicable,"Nitrogen molecules likely interact strongly with polar environments around metal centers, preventing further diffusion.",,,,,,,,
[Cd2(L)]Â·1.75DMF,carbon dioxide,Yes,"6.4 Ã… (narrowest point), 13.7 by 19.4 Ã… (between Cd centers)",3D framework with diamond-shaped channels,MOFs,Size exclusion at sub-nanometer scale,Not Reported,Not Reported,10.1039-c4ce00181h_1747625035146718_coghlan2014.json,"195 K, Not Reported",Not Applicable,Gating behavior observed in CO2 isotherms.,,,,,,,,
[Cd2(L)]Â·1.75DMF,nitrogen,Yes,"6.4 Ã… (narrowest point), 13.7 by 19.4 Ã… (between Cd centers)",3D framework with diamond-shaped channels,MOFs,Size exclusion at sub-nanometer scale,Not Reported,Not Reported,10.1039-c4ce00181h_1747625035146718_coghlan2014.json,"77 K, Not Reported",Not Applicable,Gating behavior observed in N2 isotherms.,,,,,,,,
[Cd(IP)Cl]n (1),carbon dioxide,Yes,3.6 Ã…,1D channels,MOFs,Narrow 1D channels sieve molecules based on size.,3.3 Ã…,Size exclusion at sub-nanometer scale,10.1016-j.poly.2018.06.025_1747623579076774_wang2018.json,"298 K, 1 bar",Not Applicable,Strong quadrupole-quadrupole interaction with polar ligand.,,,,,,,,
[Cd(IP)Cl]n (1),methane,No,3.6 Ã…,1D channels,MOFs,Narrow 1D channels sieve molecules based on size.,3.8 Ã…,Kinetic sieving,10.1016-j.poly.2018.06.025_1747623579076774_wang2018.json,"298 K, 1 bar",Not Applicable,Pore size smaller than methane's kinetic diameter.,,,,,,,,
[Cd(IP)Cl]n (1),ethylene,No,3.6 Ã…,1D channels,MOFs,Narrow 1D channels sieve molecules based on size.,4.3 Ã…,Kinetic sieving,10.1016-j.poly.2018.06.025_1747623579076774_wang2018.json,"298 K, 1 bar",Not Applicable,Pore size smaller than ethylene's kinetic diameter.,,,,,,,,
[Cd(IP)Cl]n (1),nitrogen,No,3.6 Ã…,1D channels,MOFs,Narrow 1D channels sieve molecules based on size.,Not Reported,Other,10.1016-j.poly.2018.06.025_1747623579076774_wang2018.json,"298 K, 1 bar",Not Applicable,Selective adsorption of CO2 over nitrogen due to strong interactions.,,,,,,,,
[C3NH2bim][Tf2N]@NH2-MIL-101(Cr),carbon dioxide,Yes,Not Reported,Not Reported,MOF composite,Chemical reaction with CO2,0.33 nm,Chemical reaction with amine groups,10.1016-j.pmatsci.2018.11.002_1747626770311004_6cb6ed285e418aed00f9e69759cad797.json,"298K, 3bar",Not Applicable,Increased number of available amine functional groups,,,,,,,,
[C3NH2bim][Tf2N]@NH2-MIL-101(Cr),nitrogen,No,Not Reported,Not Reported,MOF composite,Chemical reaction with CO2,0.364 nm,Size exclusion at sub-nanometer scale,10.1016-j.pmatsci.2018.11.002_1747626770311004_6cb6ed285e418aed00f9e69759cad797.json,"298K, 3bar",Not Applicable,CO2/N2 selectivity enhanced by 116% compared to base materials,,,,,,,,
[bmim+][Tf2Nâˆ’]@ZIF-8,carbon dioxide,Yes,Not Reported,Not Reported,MOF composite,Enhanced adsorption sites for CO2 due to IL presence.,0.33 nm,Adsorption-based selectivity,10.1080-00268976.2019.1666170_1747625637910874_10.1080@00268976.2019.1666170.json,"298.15 K, pressures ranging from 0.065 bar to higher values",Not Applicable,CO2 adsorption capacity is maximized at intermediate IL loading.,,,,,,,,
[bmim+][Tf2Nâˆ’]@ZIF-8,methane,Yes,Not Reported,Not Reported,MOF composite,Enhanced adsorption sites for CO2 due to IL presence.,0.38 nm,Size exclusion,10.1080-00268976.2019.1666170_1747625637910874_10.1080@00268976.2019.1666170.json,"298.15 K, pressures ranging from low to high",Not Applicable,CH4 adsorption decreases linearly with increasing IL composition.,,,,,,,,
[bmim+][Tf2Nâˆ’]@ZIF-8,nitrogen,Yes,Not Reported,Not Reported,MOF composite,Enhanced adsorption sites for CO2 due to IL presence.,0.364 nm,Size exclusion,10.1080-00268976.2019.1666170_1747625637910874_10.1080@00268976.2019.1666170.json,"298.15 K, pressures ranging from low to high",Not Applicable,N2 adsorption decreases linearly with increasing IL composition.,,,,,,,,
[bmim+][TCMâˆ’]@ZIF-8,carbon dioxide,Yes,Not Reported,Not Reported,MOF composite,Enhanced CO2 adsorption sites due to smaller [TCMâˆ’] anion.,0.33 nm,Adsorption-based selectivity,10.1080-00268976.2019.1666170_1747625637910874_10.1080@00268976.2019.1666170.json,"298.15 K, pressures ranging from 0.065 bar to higher values",Not Applicable,Highest CO2 capacity observed among the studied ILs.,,,,,,,,
[bmim+][TCMâˆ’]@ZIF-8,methane,Yes,Not Reported,Not Reported,MOF composite,Enhanced CO2 adsorption sites due to smaller [TCMâˆ’] anion.,0.38 nm,Size exclusion,10.1080-00268976.2019.1666170_1747625637910874_10.1080@00268976.2019.1666170.json,"298.15 K, pressures ranging from low to high",Not Applicable,CH4 adsorption decreases linearly with increasing IL composition.,,,,,,,,
[bmim+][TCMâˆ’]@ZIF-8,nitrogen,Yes,Not Reported,Not Reported,MOF composite,Enhanced CO2 adsorption sites due to smaller [TCMâˆ’] anion.,0.364 nm,Size exclusion,10.1080-00268976.2019.1666170_1747625637910874_10.1080@00268976.2019.1666170.json,"298.15 K, pressures ranging from low to high",Not Applicable,N2 adsorption decreases linearly with increasing IL composition.,,,,,,,,
[bmim+][B(CN)4âˆ’]@ZIF-8,carbon dioxide,Yes,Not Reported,Not Reported,MOF composite,Enhanced CO2 selectivity due to stronger binding energies.,0.33 nm,Adsorption-based selectivity,10.1080-00268976.2019.1666170_1747625637910874_10.1080@00268976.2019.1666170.json,"298.15 K, pressures ranging from 0.065 bar to higher values",Not Applicable,Highest CO2 selectivity achieved among the studied ILs.,,,,,,,,
[bmim+][B(CN)4âˆ’]@ZIF-8,methane,Yes,Not Reported,Not Reported,MOF composite,Enhanced CO2 selectivity due to stronger binding energies.,0.38 nm,Size exclusion,10.1080-00268976.2019.1666170_1747625637910874_10.1080@00268976.2019.1666170.json,"298.15 K, pressures ranging from low to high",Not Applicable,CH4 adsorption decreases linearly with increasing IL composition.,,,,,,,,
[bmim+][B(CN)4âˆ’]@ZIF-8,nitrogen,Yes,Not Reported,Not Reported,MOF composite,Enhanced CO2 selectivity due to stronger binding energies.,0.364 nm,Size exclusion,10.1080-00268976.2019.1666170_1747625637910874_10.1080@00268976.2019.1666170.json,"298.15 K, pressures ranging from low to high",Not Applicable,N2 adsorption decreases linearly with increasing IL composition.,,,,,,,,
[BMI]2[Ca3(H2TCPP)2(Î¼2-OH2)2(H2O)2],oxygen,Yes,Not Reported,2D layers,MOFs,Size exclusion at sub-nanometer scale,0.346 nm,Facilitated diffusion through mesoporous channels,10.1039-d0dt03031g_1747625148368157_qin2020.json,"Aqueous solution under white light irradiation (0.5 W cm^-2, 400â€?00 nm)",Not Applicable,The mesoporous channels in the MOF nanosheets facilitate O2 diffusion for singlet oxygen generation.,,,,,,,,
[Ag7(L234)6](ClO4)7(solvent)x,Acid Red 26,Yes,1.22 nm,1D channels,Other,Size-exclusion and charge-matching effect,11.9 Ã…,Size-exclusion and charge-matching effect,10.1039-c7cc02005h_1747624915872836_li2017.json,Not Reported,Not Applicable,Relative uptake amount: 96.40%,,,,,,,,
[Ag7(L234)6](ClO4)7(solvent)x,Food Green 3,No,1.22 nm,1D channels,Other,Size-exclusion and charge-matching effect,Not Reported,Size-exclusion effect,10.1039-c7cc02005h_1747624915872836_li2017.json,Not Reported,Not Applicable,Negligible or limited adsorption due to oversized size,,,,,,,,
[Ag7(L234)6](ClO4)7(solvent)x,Reactive Red 177,No,1.22 nm,1D channels,Other,Size-exclusion and charge-matching effect,Not Reported,Size-exclusion effect,10.1039-c7cc02005h_1747624915872836_li2017.json,Not Reported,Not Applicable,Negligible or limited adsorption due to oversized size,,,,,,,,
[Ag7(L234)6](ClO4)7(solvent)x,Eriochrome Black T,No,1.22 nm,1D channels,Other,Size-exclusion and charge-matching effect,Not Reported,Size-exclusion and charge-mismatch effect,10.1039-c7cc02005h_1747624915872836_li2017.json,Not Reported,Not Applicable,Limited adsorption despite smaller size due to charge mismatch,,,,,,,,
[Ag7(L234)6](ClO4)7(solvent)x,Crystal Violet,No,1.22 nm,1D channels,Other,Size-exclusion and charge-matching effect,Not Reported,Charge-mismatch effect,10.1039-c7cc02005h_1747624915872836_li2017.json,Not Reported,Not Applicable,Limited adsorption due to charge mismatch,,,,,,,,
[Ag7(L234)6](ClO4)7(solvent)x,Rhodamine 6G,No,1.22 nm,1D channels,Other,Size-exclusion and charge-matching effect,Not Reported,Charge-mismatch effect,10.1039-c7cc02005h_1747624915872836_li2017.json,Not Reported,Not Applicable,Limited adsorption due to charge mismatch,,,,,,,,
[Ag7(L234)6](ClO4)7(solvent)x,Methylene Blue,No,1.22 nm,1D channels,Other,Size-exclusion and charge-matching effect,Not Reported,Charge-mismatch effect,10.1039-c7cc02005h_1747624915872836_li2017.json,Not Reported,Not Applicable,Limited adsorption despite smaller size due to charge mismatch,,,,,,,,
[Ag7(L234)6](ClO4)7(solvent)x,Neutral Red,No,1.22 nm,1D channels,Other,Size-exclusion and charge-matching effect,Not Reported,Charge-mismatch effect,10.1039-c7cc02005h_1747624915872836_li2017.json,Not Reported,Not Applicable,Limited adsorption despite smaller size due to charge mismatch,,,,,,,,
[Ag7(L234)6](ClO4)7(solvent)x,Methyl Yellow,No,1.22 nm,1D channels,Other,Size-exclusion and charge-matching effect,Not Reported,Charge-mismatch effect,10.1039-c7cc02005h_1747624915872836_li2017.json,Not Reported,Not Applicable,Limited adsorption despite smaller size due to charge mismatch,,,,,,,,
[Ag7(L234)6](ClO4)7(solvent)x,Tonyred 1,No,1.22 nm,1D channels,Other,Size-exclusion and charge-matching effect,Not Reported,Charge-mismatch effect,10.1039-c7cc02005h_1747624915872836_li2017.json,Not Reported,Not Applicable,Limited adsorption despite smaller size due to charge mismatch,,,,,,,,
[Ag7(L234)6](ClO4)7(solvent)x,Mordant Red 5,Yes,1.22 nm,1D channels,Other,Size-exclusion and charge-matching effect,Not Reported,Size-exclusion and charge-matching effect,10.1039-c7cc02005h_1747624915872836_li2017.json,Not Reported,Not Applicable,Relative uptake amount: 90.36%,,,,,,,,
[Ag7(L234)6](ClO4)7(solvent)x,Acid Red 4,Yes,1.22 nm,1D channels,Other,Size-exclusion and charge-matching effect,Not Reported,Size-exclusion and charge-matching effect,10.1039-c7cc02005h_1747624915872836_li2017.json,Not Reported,Not Applicable,Relative uptake amount: 92.64%,,,,,,,,
[{Zn(L)(MeOH)2(NO3)2Â·xG]n,SCNâˆ?Yes,Not Reported,Not Reported,MOFs,Anion exchange mechanism,Not Reported,Anion exchange,10.1021-acs.accounts.7b00151_1747625741765514_karmakar2017.json,Not Reported,Not Applicable,Decrease in quantum yield observed,,,,,,,,,
[{Zn(L)(MeOH)2(NO3)2Â·xG]n,ClO4âˆ?Yes,Not Reported,Not Reported,MOFs,Anion exchange mechanism,Not Reported,Anion exchange,10.1021-acs.accounts.7b00151_1747625741765514_karmakar2017.json,Not Reported,Not Applicable,Comparatively higher quantum yields observed,,,,,,,,,
[[Ni(cyclam)]2-mtb]n,oxygen,Yes,2.05 Ã— 2.05 Ã…,1D channels,MOFs,Molecular sieving achieved via restricted window sizes.,3.467 Ã…,Size-selective adsorption,10.1021-acs.cgd.7b00287_1747624348843920_wang2017.json,Not Reported,Not Applicable,Preferentially adsorbs O2.,,,,,,,,
[[Ni(cyclam)]2-mtb]n,nitrogen,No,2.05 Ã— 2.05 Ã…,1D channels,MOFs,Molecular sieving achieved via restricted window sizes.,3.64 Ã…,Size exclusion,10.1021-acs.cgd.7b00287_1747624348843920_wang2017.json,Not Reported,Not Applicable,Excludes N2 due to narrow pore windows.,,,,,,,,
[(CH3)2NH2]2[ZnNa2(m2-H2O)2(H2O)2(TATAT)]Â·2DMF,methylene blue,Yes,17 x 23 Ã…,1D mesoporous channels,MOFs,Ionic selectivity for cationic dyes over anionic and neutral species.,Not Reported,Ionic selectivity,10.1002-chem.201203080_1747626084681023_sun2013.json,DMF solution,Not Applicable,"Cationic dye, selectively adsorbed based on ionic interaction with the anionic framework.",,,,,,,,
[(CH3)2NH2]2[ZnNa2(m2-H2O)2(H2O)2(TATAT)]Â·2DMF,basic red 2,Yes,17 x 23 Ã…,1D mesoporous channels,MOFs,Ionic selectivity for cationic dyes over anionic and neutral species.,Not Reported,Ionic selectivity,10.1002-chem.201203080_1747626084681023_sun2013.json,DMF solution,Not Applicable,"Cationic dye, selectively adsorbed based on ionic interaction with the anionic framework.",,,,,,,,
