Repository: MontageBai/Data-driven-discovery-of-metal-organic-frameworks-for-sieving-separation-of-C5-quinary-mixture-

File: AdsorptionInformationCard/After Process JSON.csv (part 46 of 46)
Materials Name,Molecule Name,Can Pass SievingPore Size,Structure Type,Material Category,Sieving Mechanism,Molecular Size,Mechanism,File Name,Test Conditions,Threshold Pressure,Additional Info,,,,,,,,,
[(CH3)2NH2]2[ZnNa2(m2-H2O)2(H2O)2(TATAT)]Â·2DMF,crystal violet,Yes,17 x 23 Ã…,1D mesoporous channels,MOFs,Ionic selectivity for cationic dyes over anionic and neutral species.,Not Reported,Ionic selectivity,10.1002-chem.201203080_1747626084681023_sun2013.json,DMF solution,Not Applicable,"Cationic dye, selectively adsorbed based on ionic interaction with the anionic framework.",,,,,,,,
[(CH3)2NH2]2[ZnNa2(m2-H2O)2(H2O)2(TATAT)]Â·2DMF,reactive brilliant red X-3B,No,17 x 23 Ã…,1D mesoporous channels,MOFs,Ionic selectivity for cationic dyes over anionic and neutral species.,Not Reported,Ionic exclusion,10.1002-chem.201203080_1747626084681023_sun2013.json,DMF solution,Not Applicable,"Anionic dye, not adsorbed due to repulsion from the anionic framework.",,,,,,,,
[(CH3)2NH2]2[ZnNa2(m2-H2O)2(H2O)2(TATAT)]Â·2DMF,methyl orange,No,17 x 23 Ã…,1D mesoporous channels,MOFs,Ionic selectivity for cationic dyes over anionic and neutral species.,Not Reported,Ionic exclusion,10.1002-chem.201203080_1747626084681023_sun2013.json,DMF solution,Not Applicable,"Anionic dye, not adsorbed due to repulsion from the anionic framework.",,,,,,,,
[(CH3)2NH2]2[ZnNa2(m2-H2O)2(H2O)2(TATAT)]Â·2DMF,solvent yellow 2,No,17 x 23 Ã…,1D mesoporous channels,MOFs,Ionic selectivity for cationic dyes over anionic and neutral species.,Not Reported,Ionic exclusion,10.1002-chem.201203080_1747626084681023_sun2013.json,DMF solution,Not Applicable,"Neutral dye, not adsorbed as it lacks charge interaction with the framework.",,,,,,,,
[(CH3)2NH2]2[Zn(TATAT)2/3]Â·3DMFÂ·H2O,methylene blue,Yes,"14.3 x 11.5 Ã… (window size), 2.1 nm (largest inscribed ellipsoid)",Chiral mesoporous cages,MOFs,Ionic selectivity for cationic dyes over anionic and neutral species.,Not Reported,Ionic selectivity,10.1002-chem.201203080_1747626084681023_sun2013.json,DMF solution,Not Applicable,"Cationic dye, selectively adsorbed based on ionic interaction with the anionic framework.",,,,,,,,
[(CH3)2NH2]2[Zn(TATAT)2/3]Â·3DMFÂ·H2O,basic red 2,Yes,"14.3 x 11.5 Ã… (window size), 2.1 nm (largest inscribed ellipsoid)",Chiral mesoporous cages,MOFs,Ionic selectivity for cationic dyes over anionic and neutral species.,Not Reported,Ionic selectivity,10.1002-chem.201203080_1747626084681023_sun2013.json,DMF solution,Not Applicable,"Cationic dye, selectively adsorbed based on ionic interaction with the anionic framework.",,,,,,,,
[(CH3)2NH2]2[Zn(TATAT)2/3]Â·3DMFÂ·H2O,crystal violet,Yes,"14.3 x 11.5 Ã… (window size), 2.1 nm (largest inscribed ellipsoid)",Chiral mesoporous cages,MOFs,Ionic selectivity for cationic dyes over anionic and neutral species.,Not Reported,Ionic selectivity,10.1002-chem.201203080_1747626084681023_sun2013.json,DMF solution,Not Applicable,"Cationic dye, selectively adsorbed based on ionic interaction with the anionic framework.",,,,,,,,
[(CH3)2NH2]2[Zn(TATAT)2/3]Â·3DMFÂ·H2O,reactive brilliant red X-3B,No,"14.3 x 11.5 Ã… (window size), 2.1 nm (largest inscribed ellipsoid)",Chiral mesoporous cages,MOFs,Ionic selectivity for cationic dyes over anionic and neutral species.,Not Reported,Ionic exclusion,10.1002-chem.201203080_1747626084681023_sun2013.json,DMF solution,Not Applicable,"Anionic dye, not adsorbed due to repulsion from the anionic framework.",,,,,,,,
[(CH3)2NH2]2[Zn(TATAT)2/3]Â·3DMFÂ·H2O,methyl orange,No,"14.3 x 11.5 Ã… (window size), 2.1 nm (largest inscribed ellipsoid)",Chiral mesoporous cages,MOFs,Ionic selectivity for cationic dyes over anionic and neutral species.,Not Reported,Ionic exclusion,10.1002-chem.201203080_1747626084681023_sun2013.json,DMF solution,Not Applicable,"Anionic dye, not adsorbed due to repulsion from the anionic framework.",,,,,,,,
[(CH3)2NH2]2[Zn(TATAT)2/3]Â·3DMFÂ·H2O,solvent yellow 2,No,"14.3 x 11.5 Ã… (window size), 2.1 nm (largest inscribed ellipsoid)",Chiral mesoporous cages,MOFs,Ionic selectivity for cationic dyes over anionic and neutral species.,Not Reported,Ionic exclusion,10.1002-chem.201203080_1747626084681023_sun2013.json,DMF solution,Not Applicable,"Neutral dye, not adsorbed as it lacks charge interaction with the framework.",,,,,,,,
(OH)2-UiO-66(Hf),hydrogen,Yes,Not Reported,Not Reported,MOF composite,Selective adsorption sites enhance H2 transport,Not Reported,Kinetic sieving,10.1021-acs.cgd.7b00595_1747624282458004_dechnik2017.json,"5 bar, H2/CO2 gas mixture",Not Applicable,Optimum loading at 10 wt % demonstrated high H2/CO2 selectivity.,,,,,,,,
(OH)2-UiO-66(Hf),carbon dioxide,No,Not Reported,Not Reported,MOF composite,Selective adsorption sites enhance H2 transport,Not Reported,Size exclusion,10.1021-acs.cgd.7b00595_1747624282458004_dechnik2017.json,"5 bar, H2/CO2 gas mixture",Not Applicable,Strong CO2 adsorption sites contribute to H2/CO2 separation.,,,,,,,,
(BPTC)-ftw-MOF (1),hydrogen,Yes,2.64 x 2.96 Ã…,3D cages,MOFs,Size exclusion at sub-nanometer scale,Not Reported,Not Reported,10.1039-c8cc03841d_1747624357179994_xue2018.json,195 K,Not Applicable,Not Reported,,,,,,,,
(BPTC)-ftw-MOF (1),carbon dioxide,Yes,2.64 x 2.96 Ã…,3D cages,MOFs,Size exclusion at sub-nanometer scale,3.3 Ã…,Not Reported,10.1039-c8cc03841d_1747624357179994_xue2018.json,195 K,Not Applicable,Not Reported,,,,,,,,
(BPTC)-ftw-MOF (1),nitrogen,No,2.64 x 2.96 Ã…,3D cages,MOFs,Size exclusion at sub-nanometer scale,3.64 Ã…,Not Reported,10.1039-c8cc03841d_1747624357179994_xue2018.json,77 K,Not Applicable,Non-porous to N2 at 77 K,,,,,,,,
(BPTC)-ftw-MOF (1),methane,No,2.64 x 2.96 Ã…,3D cages,MOFs,Size exclusion at sub-nanometer scale,3.8 Ã…,Not Reported,10.1039-c8cc03841d_1747624357179994_xue2018.json,Not Reported,Not Applicable,Not Reported,,,,,,,,
(BPTC)-ftw-MOF (1),ethylene,No,2.64 x 2.96 Ã…,3D cages,MOFs,Size exclusion at sub-nanometer scale,4.16 Ã…,Not Reported,10.1039-c8cc03841d_1747624357179994_xue2018.json,Not Reported,Not Applicable,Not Reported,,,,,,,,
(BPTC)-ftw-MOF (1),ethane,No,2.64 x 2.96 Ã…,3D cages,MOFs,Size exclusion at sub-nanometer scale,4.44 Ã…,Not Reported,10.1039-c8cc03841d_1747624357179994_xue2018.json,Not Reported,Not Applicable,Not Reported,,,,,,,,
(BPTC)-ftw-MOF (1),propylene,No,2.64 x 2.96 Ã…,3D cages,MOFs,Size exclusion at sub-nanometer scale,4.6 Ã…,Not Reported,10.1039-c8cc03841d_1747624357179994_xue2018.json,298 K,Not Applicable,Not Reported,,,,,,,,
(BPTC)-ftw-MOF (1),propane,No,2.64 x 2.96 Ã…,3D cages,MOFs,Size exclusion at sub-nanometer scale,4.9 Ã…,Not Reported,10.1039-c8cc03841d_1747624357179994_xue2018.json,298 K,Not Applicable,Not Reported,,,,,,,,
(ABTC)-ftw-MOF (2),hydrogen,Yes,4.44 x 2.35 Ã…,3D cages,MOFs,Close to molecular sieving for propylene/propane separation,Not Reported,Not Reported,10.1039-c8cc03841d_1747624357179994_xue2018.json,Not Reported,Not Applicable,Not Reported,,,,,,,,
(ABTC)-ftw-MOF (2),carbon dioxide,Yes,4.44 x 2.35 Ã…,3D cages,MOFs,Close to molecular sieving for propylene/propane separation,3.3 Ã…,Not Reported,10.1039-c8cc03841d_1747624357179994_xue2018.json,195 K,Not Applicable,Not Reported,,,,,,,,
(ABTC)-ftw-MOF (2),nitrogen,No,4.44 x 2.35 Ã…,3D cages,MOFs,Close to molecular sieving for propylene/propane separation,3.64 Ã…,Not Reported,10.1039-c8cc03841d_1747624357179994_xue2018.json,77 K,Not Applicable,Non-porous to N2 at 77 K,,,,,,,,
(ABTC)-ftw-MOF (2),methane,Conditional (see Additional Info),4.44 x 2.35 Ã…,3D cages,MOFs,Close to molecular sieving for propylene/propane separation,3.8 Ã…,Not Reported,10.1039-c8cc03841d_1747624357179994_xue2018.json,Not Reported,5 bars,Minimum pressure required for adsorption,,,,,,,,
(ABTC)-ftw-MOF (2),ethylene,Conditional (see Additional Info),4.44 x 2.35 Ã…,3D cages,MOFs,Close to molecular sieving for propylene/propane separation,4.16 Ã…,Not Reported,10.1039-c8cc03841d_1747624357179994_xue2018.json,Not Reported,5 bars,Minimum pressure required for adsorption,,,,,,,,
(ABTC)-ftw-MOF (2),ethane,Conditional (see Additional Info),4.44 x 2.35 Ã…,3D cages,MOFs,Close to molecular sieving for propylene/propane separation,4.44 Ã…,Not Reported,10.1039-c8cc03841d_1747624357179994_xue2018.json,Not Reported,8 bars,Minimum pressure required for adsorption,,,,,,,,
(ABTC)-ftw-MOF (2),propylene,Yes,4.44 x 2.35 Ã…,3D cages,MOFs,Close to molecular sieving for propylene/propane separation,4.6 Ã…,Kinetic sieving,10.1039-c8cc03841d_1747624357179994_xue2018.json,298 K,Not Applicable,Faster adsorption kinetics than propane,,,,,,,,
(ABTC)-ftw-MOF (2),propane,No,4.44 x 2.35 Ã…,3D cages,MOFs,Close to molecular sieving for propylene/propane separation,4.9 Ã…,Not Reported,10.1039-c8cc03841d_1747624357179994_xue2018.json,298 K,Not Applicable,Propane not retained in column during breakthrough experiments,,,,,,,,
(ABTC)-ftw-MOF (2),1-butene,Yes,4.44 x 2.35 Ã…,3D cages,MOFs,Close to molecular sieving for propylene/propane separation,5.0 Ã…,Not Reported,10.1039-c8cc03841d_1747624357179994_xue2018.json,298 K,Not Applicable,Adsorption observed,,,,,,,,
(ABTC)-ftw-MOF (2),isobutane,No,4.44 x 2.35 Ã…,3D cages,MOFs,Close to molecular sieving for propylene/propane separation,5.6 Ã…,Not Reported,10.1039-c8cc03841d_1747624357179994_xue2018.json,298 K,Not Applicable,Full molecular sieving of n-butane from isobutane,,,,,,,,
5,methylene blue,Yes,"17.1 Ã… (along b axis) x 6.5 Ã…Â² (a x c), 6.5 Ã…Â² (a x b along c axis)",3D pillared-layer structure,MOFs,Size exclusion at sub-nanometer scale,Not Reported,Size exclusion,10.1039-c4ta01749h_1747624451549530_hu2014.json,"Aqueous solution, room temperature",Not Applicable,Successfully incorporated into the MOF channels.,,,,,,,,
5,rhodamine B,Yes,"17.1 Ã… (along b axis) x 6.5 Ã…Â² (a x c), 6.5 Ã…Â² (a x b along c axis)",3D pillared-layer structure,MOFs,Size exclusion at sub-nanometer scale,Not Reported,Size exclusion,10.1039-c4ta01749h_1747624451549530_hu2014.json,"Aqueous solution, room temperature",Not Applicable,Successfully incorporated into the MOF channels.,,,,,,,,
3,carbon dioxide,Not Reported,15 Ã…,kag network,MOFs,Not Reported,3.30 Ã…,Not Reported,10.1039-d0dt00793e_1747624561386798_10.1039@d0dt00793e.json,Not Reported,Not Applicable,Not specifically discussed in the context of molecular sieving.,,,,,,,,
2,methylene blue,Yes,"11.7 Ã… (along b axis) x 6.5 Ã…Â² (a x c), 6.5 Ã…Â² (a x b along c axis)",3D pillared-layer structure,MOFs,Size exclusion at sub-nanometer scale,Not Reported,Size exclusion,10.1039-c4ta01749h_1747624451549530_hu2014.json,"Aqueous solution, room temperature",Not Applicable,Successfully incorporated into the MOF channels.,,,,,,,,
2,rhodamine B,No,"11.7 Ã… (along b axis) x 6.5 Ã…Â² (a x c), 6.5 Ã…Â² (a x b along c axis)",3D pillared-layer structure,MOFs,Size exclusion at sub-nanometer scale,Not Reported,Size exclusion,10.1039-c4ta01749h_1747624451549530_hu2014.json,"Aqueous solution, room temperature",Not Applicable,Excluded due to larger size compared to pore dimensions.,,,,,,,,
2,methylene blue,Yes,6.0 Ã— 6.0 Ã…Â² (aperture size),1D square channels along the c axis,MOFs,Size exclusion at sub-nanometer scale combined with diverse interaction sites,Not Reported,Electrostatic affinity and size-excluded effect,10.1039-c9ce00065h_1747626319705386_10.1039@C9CE00065H.json,"Room temperature, MeOH solution",Not Applicable,Highly selective adsorption due to preferential electrostatic interactions.,,,,,,,,
2,solvent yellow 2,No,6.0 Ã— 6.0 Ã…Â² (aperture size),1D square channels along the c axis,MOFs,Size exclusion at sub-nanometer scale combined with diverse interaction sites,Not Reported,Repulsive electrostatic effect,10.1039-c9ce00065h_1747626319705386_10.1039@C9CE00065H.json,"Room temperature, MeOH solution",Not Applicable,Neutral dye not effectively adsorbed.,,,,,,,,
2,acid red 2,No,6.0 Ã— 6.0 Ã…Â² (aperture size),1D square channels along the c axis,MOFs,Size exclusion at sub-nanometer scale combined with diverse interaction sites,Not Reported,Repulsive electrostatic effect,10.1039-c9ce00065h_1747626319705386_10.1039@C9CE00065H.json,"Room temperature, MeOH solution",Not Applicable,Neutral dye not effectively adsorbed.,,,,,,,,
2,methyl orange,No,6.0 Ã— 6.0 Ã…Â² (aperture size),1D square channels along the c axis,MOFs,Size exclusion at sub-nanometer scale combined with diverse interaction sites,Not Reported,Repulsive electrostatic effect,10.1039-c9ce00065h_1747626319705386_10.1039@C9CE00065H.json,"Room temperature, MeOH solution",Not Applicable,Anionic dye not effectively adsorbed.,,,,,,,,
2,crystal violet,No,6.0 Ã— 6.0 Ã…Â² (aperture size),1D square channels along the c axis,MOFs,Size exclusion at sub-nanometer scale combined with diverse interaction sites,Not Reported,Size-excluded effect,10.1039-c9ce00065h_1747626319705386_10.1039@C9CE00065H.json,"Room temperature, MeOH solution",Not Applicable,Large cationic dye not effectively adsorbed.,,,,,,,,
2,rhodamine B,Yes,6.0 Ã— 6.0 Ã…Â² (aperture size),1D square channels along the c axis,MOFs,Size exclusion at sub-nanometer scale combined with diverse interaction sites,Not Reported,Hydrogen-bonding interactions,10.1039-c9ce00065h_1747626319705386_10.1039@C9CE00065H.json,"Room temperature, MeOH solution",Not Applicable,Adsorption facilitated by hydrogen bonding with amide groups.,,,,,,,,
2,rhodamine 6G,Yes,6.0 Ã— 6.0 Ã…Â² (aperture size),1D square channels along the c axis,MOFs,Size exclusion at sub-nanometer scale combined with diverse interaction sites,Not Reported,Hydrogen-bonding interactions,10.1039-c9ce00065h_1747626319705386_10.1039@C9CE00065H.json,"Room temperature, MeOH solution",Not Applicable,Adsorption facilitated by hydrogen bonding with amide groups.,,,,,,,,
2,carbon dioxide,Not Reported,8.0 Ã— 4.4 Ã…,3D interconnected micropores,MOFs,Not Reported,3.30 Ã…,Not Reported,10.1039-d0dt00793e_1747624561386798_10.1039@d0dt00793e.json,Not Reported,Not Applicable,Not specifically discussed in the context of molecular sieving.,,,,,,,,
1,methylene blue,No,"9.6 Ã… (along b axis) x 6.5 Ã…Â² (a x c), 6.5 Ã…Â² (a x b along c axis)",3D pillared-layer structure,MOFs,Size exclusion at sub-nanometer scale,Not Reported,Size exclusion,10.1039-c4ta01749h_1747624451549530_hu2014.json,"Aqueous solution, room temperature",Not Applicable,Excluded due to smaller pore size of the MOF.,,,,,,,,
1,rhodamine B,No,"9.6 Ã… (along b axis) x 6.5 Ã…Â² (a x c), 6.5 Ã…Â² (a x b along c axis)",3D pillared-layer structure,MOFs,Size exclusion at sub-nanometer scale,Not Reported,Size exclusion,10.1039-c4ta01749h_1747624451549530_hu2014.json,"Aqueous solution, room temperature",Not Applicable,Excluded due to smaller pore size of the MOF.,,,,,,,,
1,methylene blue,Yes,"7.2 Ã— 5.4 Ã…Â² and 5.4 Ã— 5.0 Ã…Â² (point-to-point, excluding van der Waals radii)","3D network with distinct 4,4,4,4-connected topology",MOFs,Size exclusion at sub-nanometer scale combined with diverse interaction sites,Not Reported,Electrostatic affinity and size-excluded effect,10.1039-c9ce00065h_1747626319705386_10.1039@C9CE00065H.json,"Room temperature, MeOH solution",Not Applicable,Highly selective adsorption due to preferential electrostatic interactions.,,,,,,,,
1,solvent yellow 2,No,"7.2 Ã— 5.4 Ã…Â² and 5.4 Ã— 5.0 Ã…Â² (point-to-point, excluding van der Waals radii)","3D network with distinct 4,4,4,4-connected topology",MOFs,Size exclusion at sub-nanometer scale combined with diverse interaction sites,Not Reported,Repulsive electrostatic effect,10.1039-c9ce00065h_1747626319705386_10.1039@C9CE00065H.json,"Room temperature, MeOH solution",Not Applicable,Neutral dye not effectively adsorbed.,,,,,,,,
1,acid red 2,No,"7.2 Ã— 5.4 Ã…Â² and 5.4 Ã— 5.0 Ã…Â² (point-to-point, excluding van der Waals radii)","3D network with distinct 4,4,4,4-connected topology",MOFs,Size exclusion at sub-nanometer scale combined with diverse interaction sites,Not Reported,Repulsive electrostatic effect,10.1039-c9ce00065h_1747626319705386_10.1039@C9CE00065H.json,"Room temperature, MeOH solution",Not Applicable,Neutral dye not effectively adsorbed.,,,,,,,,
1,methyl orange,No,"7.2 Ã— 5.4 Ã…Â² and 5.4 Ã— 5.0 Ã…Â² (point-to-point, excluding van der Waals radii)","3D network with distinct 4,4,4,4-connected topology",MOFs,Size exclusion at sub-nanometer scale combined with diverse interaction sites,Not Reported,Repulsive electrostatic effect,10.1039-c9ce00065h_1747626319705386_10.1039@C9CE00065H.json,"Room temperature, MeOH solution",Not Applicable,Anionic dye not effectively adsorbed.,,,,,,,,
1,crystal violet,No,"7.2 Ã— 5.4 Ã…Â² and 5.4 Ã— 5.0 Ã…Â² (point-to-point, excluding van der Waals radii)","3D network with distinct 4,4,4,4-connected topology",MOFs,Size exclusion at sub-nanometer scale combined with diverse interaction sites,Not Reported,Size-excluded effect,10.1039-c9ce00065h_1747626319705386_10.1039@C9CE00065H.json,"Room temperature, MeOH solution",Not Applicable,Large cationic dye not effectively adsorbed.,,,,,,,,
1,rhodamine B,Yes,"7.2 Ã— 5.4 Ã…Â² and 5.4 Ã— 5.0 Ã…Â² (point-to-point, excluding van der Waals radii)","3D network with distinct 4,4,4,4-connected topology",MOFs,Size exclusion at sub-nanometer scale combined with diverse interaction sites,Not Reported,Hydrogen-bonding interactions,10.1039-c9ce00065h_1747626319705386_10.1039@C9CE00065H.json,"Room temperature, MeOH solution",Not Applicable,Adsorption facilitated by hydrogen bonding with amide groups.,,,,,,,,
1,rhodamine 6G,Yes,"7.2 Ã— 5.4 Ã…Â² and 5.4 Ã— 5.0 Ã…Â² (point-to-point, excluding van der Waals radii)","3D network with distinct 4,4,4,4-connected topology",MOFs,Size exclusion at sub-nanometer scale combined with diverse interaction sites,Not Reported,Hydrogen-bonding interactions,10.1039-c9ce00065h_1747626319705386_10.1039@C9CE00065H.json,"Room temperature, MeOH solution",Not Applicable,Adsorption facilitated by hydrogen bonding with amide groups.,,,,,,,,
1,carbon dioxide,Yes,"2.4 Ã— 3.8 Ã…, 2.4 Ã— 5.1 Ã…",1D channels,MOFs,Size exclusion at sub-nanometer scale,3.30 Ã…,Size exclusion at sub-nanometer scale,10.1039-d0dt00793e_1747624561386798_10.1039@d0dt00793e.json,"298 K, 1 bar",Not Applicable,IAST selectivity for CO2/N2 (15/85) is 600 at low pressure.,,,,,,,,
1,nitrogen,No,"2.4 Ã— 3.8 Ã…, 2.4 Ã— 5.1 Ã…",1D channels,MOFs,Size exclusion at sub-nanometer scale,3.64 Ã…,Size exclusion at sub-nanometer scale,10.1039-d0dt00793e_1747624561386798_10.1039@d0dt00793e.json,"298 K, 1 bar",Not Applicable,Negligible uptake compared to CO2.,,,,,,,,
1,methane,No,"2.4 Ã— 3.8 Ã…, 2.4 Ã— 5.1 Ã…",1D channels,MOFs,Size exclusion at sub-nanometer scale,3.80 Ã…,Size exclusion at sub-nanometer scale,10.1039-d0dt00793e_1747624561386798_10.1039@d0dt00793e.json,"298 K, 1 bar",Not Applicable,Lower uptake than CO2.,,,,,,,,
