Repository: MontageBai/Data-driven-discovery-of-metal-organic-frameworks-for-sieving-separation-of-C5-quinary-mixture-

File: Information Json/10.1002-admt.201600127_1747625579481914_li2016.json
[
    {
        "Materials Name": "ZIF-8",
        "Material Category": "MOFs",
        "Pore/Structural Features": {
            "Pore Size": "3.4 Å (aperture), 11.6 Å (cavity)",
            "Structure Type": "3D cages"
        },
        "Topology": "sod",
        "Metal Nodes": [
            "Zn2+"
        ],
        "Ligands": [
            "2-methylimidazole"
        ],
        "Guest Molecules": [
            {
                "Molecule Name": "methanol",
                "Molecular Size": "Not Reported",
                "Can Pass Sieving": "Yes",
                "Mechanism": "Gate-opening phenomenon",
                "Other Information": {
                    "Test Conditions": "Low relative pressure, 293 K",
                    "Threshold Pressure": "Not Applicable",
                    "Additional Info": "Smaller shift compared to ethanol, propanol, and butanol."
                }
            },
            {
                "Molecule Name": "ethanol",
                "Molecular Size": "Not Reported",
                "Can Pass Sieving": "Yes",
                "Mechanism": "Size exclusion and chemical interaction",
                "Other Information": {
                    "Test Conditions": "Low relative pressure, 293 K",
                    "Threshold Pressure": "Not Applicable",
                    "Additional Info": "Largest shift among alcohols tested except methanol."
                }
            },
            {
                "Molecule Name": "1-propanol",
                "Molecular Size": "Not Reported",
                "Can Pass Sieving": "Yes",
                "Mechanism": "Size exclusion and chemical interaction",
                "Other Information": {
                    "Test Conditions": "Low relative pressure, 293 K",
                    "Threshold Pressure": "Not Applicable",
                    "Additional Info": "Shift smaller than ethanol but larger than butanol."
                }
            },
            {
                "Molecule Name": "1-butanol",
                "Molecular Size": "Not Reported",
                "Can Pass Sieving": "Yes",
                "Mechanism": "Size exclusion and chemical interaction",
                "Other Information": {
                    "Test Conditions": "Low relative pressure, 293 K",
                    "Threshold Pressure": "Not Applicable",
                    "Additional Info": "Shift smaller than propanol but larger than pentanol."
                }
            },
            {
                "Molecule Name": "1-pentanol",
                "Molecular Size": "Not Reported",
                "Can Pass Sieving": "Yes",
                "Mechanism": "Size exclusion and chemical interaction",
                "Other Information": {
                    "Test Conditions": "Low relative pressure, 293 K",
                    "Threshold Pressure": "Not Applicable",
                    "Additional Info": "Smaller shift due to longer alkyl chain."
                }
            },
            {
                "Molecule Name": "tert-pentanol",
                "Molecular Size": "Not Reported",
                "Can Pass Sieving": "Yes",
                "Mechanism": "Steric hindrance",
                "Other Information": {
                    "Test Conditions": "Low relative pressure, 293 K",
                    "Threshold Pressure": "Not Applicable",
                    "Additional Info": "Three times smaller shift than 1-pentanol due to steric demand."
                }
            },
            {
                "Molecule Name": "acetone",
                "Molecular Size": "Not Reported",
                "Can Pass Sieving": "Yes",
                "Mechanism": "Size exclusion",
                "Other Information": {
                    "Test Conditions": "Saturated vapor, 293 K",
                    "Threshold Pressure": "Not Applicable",
                    "Additional Info": "Detected with optical shift."
                }
            },
            {
                "Molecule Name": "3-pentanone",
                "Molecular Size": "Not Reported",
                "Can Pass Sieving": "Yes",
                "Mechanism": "Size exclusion",
                "Other Information": {
                    "Test Conditions": "Not Reported",
                    "Threshold Pressure": "Not Applicable",
                    "Additional Info": "Detected with reduced optical shift as molecular size increases."
                }
            },
            {
                "Molecule Name": "acetonitrile",
                "Molecular Size": "Not Reported",
                "Can Pass Sieving": "Yes",
                "Mechanism": "Size exclusion",
                "Other Information": {
                    "Test Conditions": "Saturated vapor, 293 K",
                    "Threshold Pressure": "Not Applicable",
                    "Additional Info": "Caused significant wavelength shift."
                }
            },
            {
                "Molecule Name": "valeronitrile",
                "Molecular Size": "Not Reported",
                "Can Pass Sieving": "Yes",
                "Mechanism": "Size exclusion",
                "Other Information": {
                    "Test Conditions": "Not Reported",
                    "Threshold Pressure": "Not Applicable",
                    "Additional Info": "Detected with reduced optical shift as molecular size increases."
                }
            },
            {
                "Molecule Name": "cyclohexane",
                "Molecular Size": "Not Reported",
                "Can Pass Sieving": "No",
                "Mechanism": "Size exclusion",
                "Other Information": {
                    "Test Conditions": "Not Reported",
                    "Threshold Pressure": "Not Applicable",
                    "Additional Info": "Minimal optical shift due to lack of strong interaction."
                }
            },
            {
                "Molecule Name": "benzene",
                "Molecular Size": "Not Reported",
                "Can Pass Sieving": "Yes",
                "Mechanism": "π–π interactions",
                "Other Information": {
                    "Test Conditions": "Not Reported",
                    "Threshold Pressure": "Not Applicable",
                    "Additional Info": "Distinct shift due to strong π–π interactions with imidazolate linkers."
                }
            },
            {
                "Molecule Name": "o-xylene",
                "Molecular Size": "Not Reported",
                "Can Pass Sieving": "Yes",
                "Mechanism": "Size exclusion and π–π interactions",
                "Other Information": {
                    "Test Conditions": "Not Reported",
                    "Threshold Pressure": "Not Applicable",
                    "Additional Info": "Smallest shift among xylene isomers due to largest molecular size."
                }
            },
            {
                "Molecule Name": "m-xylene",
                "Molecular Size": "Not Reported",
                "Can Pass Sieving": "Yes",
                "Mechanism": "Size exclusion and π–π interactions",
                "Other Information": {
                    "Test Conditions": "Not Reported",
                    "Threshold Pressure": "Not Applicable",
                    "Additional Info": "Intermediate shift among xylene isomers."
                }
            },
            {
                "Molecule Name": "p-xylene",
                "Molecular Size": "Not Reported",
                "Can Pass Sieving": "Yes",
                "Mechanism": "Size exclusion and π–π interactions",
                "Other Information": {
                    "Test Conditions": "Not Reported",
                    "Threshold Pressure": "Not Applicable",
                    "Additional Info": "Largest shift among xylene isomers due to smallest kinetic diameter."
                }
            }
        ],
        "Sieving Mechanism": "Size exclusion at sub-nanometer scale and selective adsorption via chemical interactions",
        "Separation Mechanism": "molecular-sieving",
        "Experimental Validation": {
            "Method": "Optical transduction via reflectance spectra measurement",
            "Performance Metrics": "Reflectance peak shift: up to 59 nm for acetonitrile; Dynamic range: 1000–20000 ppm for acetone; Response time: <2 s"
        },
        "Other Information": {
            "Additional Info": "HMNSE shows unprecedented large optical response and visible color change with high saturation upon VOC exposure."
        }
    }
]

File: Information Json/10.1002-anie.202211359.json
[
    {
        "Materials Name": "Zn-tcpt",
        "Material Category": "MOFs",
        "Pore/Structural Features": {
            "Pore Size": "4.9 Å",
            "Structure Type": "3D hms-type network with large hexagonal channels"
        },
        "Topology": "hms",
        "Metal Nodes": [
            "Zn2+"
        ],
        "Ligands": [
            "2,4,6-tris(4-carboxyphenoxy)-1,3,5-triazine"
        ],
        "Guest Molecules": [
            {
                "Molecule Name": "n-hexane",
                "Molecular Size": "0.43 nm",
                "Can Pass Sieving": "Yes",
                "Mechanism": "Size exclusion",
                "Other Information": {
                    "Test Conditions": "303 K",
                    "Threshold Pressure": "Not Applicable",
                    "Additional Info": "Adsorption uptake: 280 mg/g"
                }
            },
            {
                "Molecule Name": "3-methylpentane",
                "Molecular Size": "0.50 nm",
                "Can Pass Sieving": "Yes",
                "Mechanism": "Size exclusion",
                "Other Information": {
                    "Test Conditions": "303 K",
                    "Threshold Pressure": "Not Applicable",
                    "Additional Info": "Adsorption uptake: 184 mg/g"
                }
            },
            {
                "Molecule Name": "2,2-dimethylbutane",
                "Molecular Size": "0.57 nm",
                "Can Pass Sieving": "No",
                "Mechanism": "Size exclusion",
                "Other Information": {
                    "Test Conditions": "303 K",
                    "Threshold Pressure": "Not Applicable",
                    "Additional Info": "Negligible adsorption uptake"
                }
            }
        ],
        "Sieving Mechanism": "Size-exclusion based separation",
        "Separation Mechanism": "molecular-sieving",
        "Experimental Validation": {
            "Method": "Breakthrough experiment",
            "Performance Metrics": "n-hexane/2,2-dimethylbutane selectivity: 43.3, 3-methylpentane/2,2-dimethylbutane selectivity: 28.5"
        },
        "Other Information": {
            "Additional Info": "High BET surface area of 1135 m²/g and pore volume of 0.43 cm³/g. Demonstrates complete exclusion of dibranched alkanes."
        }
    }
]

File: Information Json/10.1002-chem.201600526_1747625369550583_tran2016.json
[
    {
        "Materials Name": "UMCM-310",
        "Material Category": "Other",
        "Pore/Structural Features": {
            "Pore Size": "17 Å, 25 Å",
            "Structure Type": "3D structure with mesopores and micropores"
        },
        "Topology": "LYT (2,4,5-c net)",
        "Metal Nodes": [
            "Cu paddlewheels"
        ],
        "Ligands": [
            "2,5,8,11-tetrakis(4-carboxyphenyl)perylene",
            "4,4’-bipyridine"
        ],
        "Guest Molecules": [
            {
                "Molecule Name": "nitrobenzene",
                "Molecular Size": "Not Reported",
                "Can Pass Sieving": "Yes",
                "Mechanism": "Electron-deficient aromatic interaction",
                "Other Information": {
                    "Test Conditions": "Hexanes as mobile phase, room temperature",
                    "Threshold Pressure": "Not Applicable",
                    "Additional Info": "Retention time: 1.2 min"
                }
            },
            {
                "Molecule Name": "o-dinitrobenzene",
                "Molecular Size": "Not Reported",
                "Can Pass Sieving": "Yes",
                "Mechanism": "Electron-deficient aromatic interaction",
                "Other Information": {
                    "Test Conditions": "Hexanes as mobile phase, room temperature",
                    "Threshold Pressure": "Not Applicable",
                    "Additional Info": "Retention time: 4.5 min"
                }
            },
            {
                "Molecule Name": "1,3,5-trinitrobenzene",
                "Molecular Size": "Not Reported",
                "Can Pass Sieving": "Yes",
                "Mechanism": "Electron-deficient aromatic interaction",
                "Other Information": {
                    "Test Conditions": "Hexanes as mobile phase, room temperature",
                    "Threshold Pressure": "Not Applicable",
                    "Additional Info": "Retention time: 12 min"
                }
            },
            {
                "Molecule Name": "p-dinitrobenzene",
                "Molecular Size": "Not Reported",
                "Can Pass Sieving": "Yes",
                "Mechanism": "Electron-deficient aromatic interaction",
                "Other Information": {
                    "Test Conditions": "Hexanes as mobile phase, room temperature",
                    "Threshold Pressure": "Not Applicable",
                    "Additional Info": "Retention time: 5.6 min"
                }
            },
            {
                "Molecule Name": "2,4-dinitrotoluene",
                "Molecular Size": "Not Reported",
                "Can Pass Sieving": "Yes",
                "Mechanism": "Electron-deficient aromatic interaction",
                "Other Information": {
                    "Test Conditions": "Hexanes as eluent, room temperature",
                    "Threshold Pressure": "Not Applicable",
                    "Additional Info": "Retention time: 3.5 min"
                }
            },
            {
                "Molecule Name": "2,4,6-trinitrotoluene",
                "Molecular Size": "Not Reported",
                "Can Pass Sieving": "Yes",
                "Mechanism": "Electron-deficient aromatic interaction",
                "Other Information": {
                    "Test Conditions": "Hexanes as eluent, room temperature",
                    "Threshold Pressure": "Not Applicable",
                    "Additional Info": "Retention time: 10.4 min"
                }
            },
            {
                "Molecule Name": "2,6-dinitrotoluene",
                "Molecular Size": "Not Reported",
                "Can Pass Sieving": "Yes",
                "Mechanism": "Electron-deficient aromatic interaction",
                "Other Information": {
                    "Test Conditions": "Hexanes as eluent, room temperature",
                    "Threshold Pressure": "Not Applicable",
                    "Additional Info": "Retention time: 9.5 min"
                }
            },
            {
                "Molecule Name": "1,3,5-triphenyl benzene",
                "Molecular Size": "11.8 Å",
                "Can Pass Sieving": "Yes",
                "Mechanism": "Size exclusion",
                "Other Information": {
                    "Test Conditions": "Not Reported",
                    "Threshold Pressure": "Not Applicable",
                    "Additional Info": "Unretained in columns packed with HKUST-1"
                }
            },
            {
                "Molecule Name": "1,3,5-tris(4-bromophenyl)benzene",
                "Molecular Size": "13.6 Å",
                "Can Pass Sieving": "Yes",
                "Mechanism": "Size exclusion",
                "Other Information": {
                    "Test Conditions": "Not Reported",
                    "Threshold Pressure": "Not Applicable",
                    "Additional Info": "Unretained in MOF-5"
                }
            }
        ],
        "Sieving Mechanism": "Electronic interaction based on electron-deficient aromatic systems",
        "Separation Mechanism": "Other",
        "Experimental Validation": {
            "Method": "Liquid chromatography separation experiments",
            "Performance Metrics": "Complete baseline separation of nitrobenzenes, dinitrotoluenes, and large organic molecules"
        },
        "Other Information": {
            "Additional Info": "High BET surface area (4511–5110 m²/g), gradual framework collapse after guest removal, stable in acetone or methanol"
        }
    }
]

File: Information Json/10.1002-chem.202302856.json
[
    {
        "Materials Name": "IRMOF-9",
        "Material Category": "MOFs",
        "Pore/Structural Features": {
            "Pore Size": "9.9 Å (majority), 11.3 Å (minority)",
            "Structure Type": "Interpenetrated framework"
        },
        "Topology": "Not Reported",
        "Metal Nodes": [
            "Zn4O"
        ],
        "Ligands": [
            "4,4’-biphenyldicarboxylic acid (H2BPDC)"
        ],
        "Guest Molecules": [
            {
                "Molecule Name": "Reichardt’s dye",
                "Molecular Size": "11 Å",
                "Can Pass Sieving": "No",
                "Mechanism": "Size exclusion",
                "Other Information": {
                    "Test Conditions": "Room temperature, Et4NBr solution",
                    "Threshold Pressure": "Not Applicable",
                    "Additional Info": "Dye cannot penetrate IRMOF-9 due to smaller pore aperture of 8.1 Å."
                }
            },
            {
                "Molecule Name": "ferrocene",
                "Molecular Size": "4 Å",
                "Can Pass Sieving": "Yes",
                "Mechanism": "Size exclusion",
                "Other Information": {
                    "Test Conditions": "DMF solution",
                    "Threshold Pressure": "Not Applicable",
                    "Additional Info": "Ferrocene can penetrate IRMOF-9 due to its small molecular size."
                }
            }
        ],
        "Sieving Mechanism": "Size exclusion at sub-nanometer scale",
        "Separation Mechanism": "molecular-sieving",
        "Experimental Validation": {
            "Method": "Dye adsorption, N2 gas sorption analysis, PXRD",
            "Performance Metrics": "BET surface area: 1168 m²/g, Pore size distribution consistent with interpenetrated structure"
        },
        "Other Information": {
            "Additional Info": "IRMOF-9 exhibits low-pressure hysteresis in gas sorption isotherms, indicative of structural flexibility."
        }
    },
    {
        "Materials Name": "Deinterpenetrated IRMOF-9 (IRMOF-10)",
        "Material Category": "MOFs",
        "Pore/Structural Features": {
            "Pore Size": "14.9 Å (majority), 12.7 Å (minority)",
            "Structure Type": "Non-interpenetrated framework"
        },
        "Topology": "Not Reported",
        "Metal Nodes": [
            "Zn4O"
        ],
        "Ligands": [
            "4,4’-biphenyldicarboxylic acid (H2BPDC)"
        ],
        "Guest Molecules": [
            {
                "Molecule Name": "Reichardt’s dye",
                "Molecular Size": "11 Å",
                "Can Pass Sieving": "Yes",
                "Mechanism": "Size exclusion",
                "Other Information": {
                    "Test Conditions": "Room temperature, Et4NBr solution",
                    "Threshold Pressure": "Not Applicable",
                    "Additional Info": "Dye successfully penetrates deinterpenetrated IRMOF-9 due to larger pore aperture of 11.7 Å."
                }
            },
            {
                "Molecule Name": "cadmium selenide quantum dots",
                "Molecular Size": "2 nm",
                "Can Pass Sieving": "No",
                "Mechanism": "Size exclusion",
                "Other Information": {
                    "Test Conditions": "DCM suspension",
                    "Threshold Pressure": "Not Applicable",
                    "Additional Info": "Quantum dots cannot penetrate the pores, confirming uniform microporous structure."
                }
            }
        ],
        "Sieving Mechanism": "Size exclusion at sub-nanometer scale",
        "Separation Mechanism": "molecular-sieving",
        "Experimental Validation": {
            "Method": "Dye adsorption, N2 gas sorption analysis, PXRD",
            "Performance Metrics": "BET surface area: 1778 m²/g (after supercritical CO2 activation), Pore size distribution consistent with non-interpenetrated structure"
        },
        "Other Information": {
            "Additional Info": "Deinterpenetrated IRMOF-9 shows no low-pressure hysteresis in gas sorption isotherms, indicating structural stability."
        }
    }
]

File: Information Json/10.1002-ejic.200600698_1747625606932886_arnold2007.json
[
    {
        "Materials Name": "Manganese formate [Mn(HCO2)2]",
        "Material Category": "MOF membrane",
        "Pore/Structural Features": {
            "Pore Size": "Not Reported",
            "Structure Type": "1D channels"
        },
        "Topology": "Not Reported",
        "Metal Nodes": [
            "Mn2+"
        ],
        "Ligands": [
            "formate"
        ],
        "Guest Molecules": [
            {
                "Molecule Name": "methanol",
                "Molecular Size": "Not Reported",
                "Can Pass Sieving": "Yes",
                "Mechanism": "Diffusion along 1D channel system",
                "Other Information": {
                    "Test Conditions": "25 °C, 40 °C; pressure range 0–10 mbar",
                    "Threshold Pressure": "Not Applicable",
                    "Additional Info": "Diffusion occurs only along the y axis (b crystallographic axis); diffusion coefficient ~10^–12 m²/s."
                }
            }
        ],
        "Sieving Mechanism": "Size exclusion at sub-nanometer scale",
        "Separation Mechanism": "molecular-sieving",
        "Experimental Validation": {
            "Method": "Interference microscopy (IFM), X-ray diffraction (XRD), Scanning electron microscopy (SEM)",
            "Performance Metrics": "BET surface area: 278 m²/g, methanol adsorption capacity: ~95 mL/g"
        },
        "Other Information": {
            "Additional Info": "Synthesis performed via solvothermal route using formic acid, manganese(II) chloride, and 1,4-dioxane as structure-directing agent. Thermal stability up to 300 °C."
        }
    }
]

File: Information Json/10.1007-s41061-019-0259-y_1747623574768200_zhang2019.json
[
    {
        "Materials Name": "β-PCMOF-2",
        "Material Category": "MOFs",
        "Pore/Structural Features": {
            "Pore Size": "5.6–5.9 Å",
            "Structure Type": "1D channels"
        },
        "Topology": "Not Reported",
        "Metal Nodes": [
            "Not Reported"
        ],
        "Ligands": [
            "2,4,6-trihydroxyl-1,3,5-benzenetrisulfonate"
        ],
        "Guest Molecules": [
            {
                "Molecule Name": "hydrogen",
                "Molecular Size": "Not Reported",
                "Can Pass Sieving": "Yes",
                "Mechanism": "Size exclusion",
                "Other Information": {
                    "Test Conditions": "150 °C, anhydrous",
                    "Threshold Pressure": "Not Applicable",
                    "Additional Info": "Used as a gas separator membrane for H2/air applications."
                }
            }
        ],
        "Sieving Mechanism": "Not Reported",
        "Separation Mechanism": "membrane-separation",
        "Experimental Validation": {
            "Method": "Impedance spectroscopy",
            "Performance Metrics": "Proton conductivity: 2×10⁻⁴~6×10⁻⁴ S cm⁻¹ at 150 °C"
        },
        "Other Information": {
            "Additional Info": "Sulfonate groups decorate the pore channels, enhancing proton conductivity with N-heterocyclic carriers."
        }
    },
    {
        "Materials Name": "TMOF-1",
        "Material Category": "MOFs",
        "Pore/Structural Features": {
            "Pore Size": "Not Reported",
            "Structure Type": "2D layered structure with interpenetrated pcu topology"
        },
        "Topology": "pcu",
        "Metal Nodes": [
            "Cu2+"
        ],
        "Ligands": [
            "1,2-ethanedisulfonate",
            "4,4′-bipyridine"
        ],
        "Guest Molecules": [
            {
                "Molecule Name": "carbon dioxide",
                "Molecular Size": "0.33 nm",
                "Can Pass Sieving": "Yes",
                "Mechanism": "Strong affinity toward sulfonate groups",
                "Other Information": {
                    "Test Conditions": "Ambient conditions",
                    "Threshold Pressure": "Not Applicable",
                    "Additional Info": "CO2 positioned in the middle of four sulfonate groups, showing high affinity."
                }
            }
        ],
        "Sieving Mechanism": "Not Reported",
        "Separation Mechanism": "molecular-sieving",
        "Experimental Validation": {
            "Method": "Gas sorption isotherms and DFT calculations",
            "Performance Metrics": "BET surface area: 256 m²/g; CO2 sorption capacity higher than MOF-508b(Cu)"
        },
        "Other Information": {
            "Additional Info": "Reusable catalyst for cycloaddition of CO2 and epoxides under ambient conditions."
        }
    },
    {
        "Materials Name": "TMOF-2",
        "Material Category": "MOFs",
        "Pore/Structural Features": {
            "Pore Size": "Not Reported",
            "Structure Type": "Prototypical pcu net with twofold interpenetration"
        },
        "Topology": "pcu",
        "Metal Nodes": [
            "Cu2+"
        ],
        "Ligands": [
            "1,4-benzene dimethanesulfonate",
            "4,4′-bipyridine"
        ],
        "Guest Molecules": [
            {
                "Molecule Name": "water",
                "Molecular Size": "0.275 nm",
                "Can Pass Sieving": "Yes",
                "Mechanism": "Enhanced water affinity due to dangling sulfonate groups",
                "Other Information": {
                    "Test Conditions": "90 °C, 98% RH",
                    "Threshold Pressure": "Not Applicable",
                    "Additional Info": "Increased bulk proton conductivity compared to TMOF-1."
                }
            }
        ],
        "Sieving Mechanism": "Not Reported",
        "Separation Mechanism": "Other",
        "Experimental Validation": {
            "Method": "Conductivity measurements",
            "Performance Metrics": "Proton conductivity: 1.23×10⁻⁴ S cm⁻¹ at 90 °C, 98% RH"
        },
        "Other Information": {
            "Additional Info": "Higher permanent porosity (37%) achieved due to longer aromatic disulfonate linker."
        }
    },
    {
        "Materials Name": "TMOF-3",
        "Material Category": "MOFs",
        "Pore/Structural Features": {
            "Pore Size": "Not Reported",
            "Structure Type": "Non-interpenetrated pcu-net"
        },
        "Topology": "pcu",
        "Metal Nodes": [
            "Cu2+"
        ],
        "Ligands": [
            "1,2,4,5-benzenetetramethanesulfonate",
            "4,4′-bipyridine"
        ],
        "Guest Molecules": [
            {
                "Molecule Name": "propargyl alcohol",
                "Molecular Size": "Not Reported",
                "Can Pass Sieving": "Yes",
                "Mechanism": "Coordination with alkynophilic Ag+ sites",
                "Other Information": {
                    "Test Conditions": "Ambient conditions",
                    "Threshold Pressure": "Not Applicable",
                    "Additional Info": "Catalyzes cyclic carboxylation to α-alkylidene cyclic carbonates."
                }
            },
            {
                "Molecule Name": "propargyl amine",
                "Molecular Size": "Not Reported",
                "Can Pass Sieving": "Yes",
                "Mechanism": "Coordination with alkynophilic Ag+ sites",
                "Other Information": {
                    "Test Conditions": "Ambient conditions",
                    "Threshold Pressure": "Not Applicable",
                    "Additional Info": "Catalyzes cyclic carboxylation to oxazolidinones."
                }
            }
        ],
        "Sieving Mechanism": "Not Reported",
        "Separation Mechanism": "Other",
        "Experimental Validation": {
            "Method": "Catalytic performance tests",
            "Performance Metrics": "Not Reported"
        },
        "Other Information": {
            "Additional Info": "Defective pcu net with half of the organosulfonate ligand missing; dangling sulfonate groups allow introduction of a second metal center."
        }
    },
    {
        "Materials Name": "Cu-based MOF with ndi ligands",
        "Material Category": "MOFs",
        "Pore/Structural Features": {
            "Pore Size": "Not Reported",
            "Structure Type": "2D sheet-like framework"
        },
        "Topology": "Not Reported",
        "Metal Nodes": [
            "Cu2+"
        ],
        "Ligands": [
            "naphthalenediimide disulfonate",
            "4,4′-bipyridine"
        ],
        "Guest Molecules": [
            {
                "Molecule Name": "lithium ions",
                "Molecular Size": "Not Reported",
                "Can Pass Sieving": "Yes",
                "Mechanism": "Simultaneous binding by uncoordinated sulfonate oxygen and carbonyl groups",
                "Other Information": {
                    "Test Conditions": "Ambient conditions",
                    "Threshold Pressure": "Not Applicable",
                    "Additional Info": "Ionic conductivity increased from 4.65×10⁻¹⁰ to 2.3×10⁻⁴ S cm⁻¹ upon LiClO4 infiltration."
                }
            }
        ],
        "Sieving Mechanism": "Not Reported",
        "Separation Mechanism": "Other",
        "Experimental Validation": {
            "Method": "Conductivity measurements",
            "Performance Metrics": "Ionic conductivity: 2.3×10⁻⁴ S cm⁻¹ after LiClO4 treatment"
        },
        "Other Information": {
            "Additional Info": "Size exclusion observed for bulky Bu4N+ cations."
        }
    }
]

File: Information Json/10.1007_s11356-019-06698-3.json
[
    {
        "MOF Name": "ZIF-8",
        "Material Category": "MOF composite",
        "Pore/Structural Features": {
            "Pore Size": "Not Reported",
            "Structure Type": "Microporous three-dimensional framework"
        },
        "Topology": "Not Reported",
        "Metal Nodes": [
            "Zn ions"
        ],
        "Ligands": [
            "2-methylimidazole"
        ],
        "Guest Molecules": [
            {
                "Molecule Name": "Congo red dye",
                "Molecular Size": "Not Reported",
                "Can Pass Sieving": "No",
                "Mechanism": "Size exclusion and adsorption",
                "Other Information": {
                    "Test Conditions": "10 bar, 25 °C, feed concentration 17.5 μmol/l",
                    "Threshold Pressure": "Not Applicable",
                    "Additional Info": "Higher retention observed with increased ZIF-8 loading."
                }
            },
            {
                "Molecule Name": "Isopropanol (IPA)",
                "Molecular Size": "Not Reported",
                "Can Pass Sieving": "Yes",
                "Mechanism": "Molecular sieving and solution diffusion through pores",
                "Other Information": {
                    "Test Conditions": "10 bar, 25 °C",
                    "Threshold Pressure": "Not Applicable",
                    "Additional Info": "Permeance increased with ZIF-8 loading."
                }
            }
        ],
        "Sieving Mechanism": "Molecular sieving based on pore aperture combined with adsorption effects",
        "Experimental Validation": {
            "Method": "Dead-end filtration experiments",
            "Performance Metrics": "Dye rejection up to 87% (20 wt.% ZIF-8 loading), 22% higher than unfilled PDMS. Solvent (IPA) permeance increased up to 32% (from 3.15 to 4.2 l/m2/h/bar for 20 wt.% ZIF-8 loading)."
        },
        "Other Information": {
            "Additional Info": "ZIF-8 used as nanofillers in polydimethoxysilane (PDMS) mixed matrix membranes (MMMs) for solvent-resistant nanofiltration (SRNF). Synthesis used sonication-assisted method, resulting in 50-80 nm particles. High BET surface area (1258.84 m2/g) and pore volume (0.609 cm3/g). Decreased membrane swelling with increased ZIF-8 loading."
        }
    }
]

File: Information Json/10.1016-j.apmt.2018.10.001_1747623641317091_zhang2018.json
[
    {
        "Materials Name": "PDA@ZIF-8 capsules",
        "Material Category": "MOF composite",
        "Pore/Structural Features": {
            "Pore Size": "0.34 Å (apertures), 1.16 nm (large cavities)",
            "Structure Type": "3D cages"
        },
        "Topology": "sod",
        "Metal Nodes": [
            "Zn2+"
        ],
        "Ligands": [
            "2-methylimidazole"
        ],
        "Guest Molecules": [
            {
                "Molecule Name": "methylene blue",
                "Molecular Size": "0.60 x 1.38 nm",
                "Can Pass Sieving": "No",
                "Mechanism": "Size exclusion",
                "Other Information": {
                    "Test Conditions": "298 K, pH = 7.4",
                    "Threshold Pressure": "Not Applicable",
                    "Additional Info": "The molecule was retained in the capsule lumen and did not leach out."
                }
            }
        ],
        "Sieving Mechanism": "Size exclusion at sub-nanometer scale",
        "Separation Mechanism": "molecular-sieving",
        "Experimental Validation": {
            "Method": "Controlled permeation experiment",
            "Performance Metrics": "Complete retention of methylene blue within the capsule"
        },
        "Other Information": {
            "Additional Info": "The ZIF-8 nanolayer exhibited a BET surface area of 1552 m²/g, close to that of single-crystal ZIF-8."
        }
    }
]

File: Information Json/10.1016_j.cej.2025.164246.json
[
    {
        "MOF Name": "UiO-66-PS",
        "Material Category": "MOFs",
        "Pore/Structural Features": {
            "Pore Size": "approximately 0.53 nm",
            "Structure Type": "Microporous three-dimensional framework"
        },
        "Topology": "Not Reported",
        "Metal Nodes": [
            "Zr ions"
        ],
        "Ligands": [
            "2-amino terephthalic acid",
            "poly(sulfobetaine methacrylate)"
        ],
        "Guest Molecules": [
            {
                "Molecule Name": "Hydrated proton",
                "Molecular Size": "< 0.24 nm",
                "Can Pass Sieving": "Yes",
                "Mechanism": "Facilitated proton transport through intrinsic channels, interfacial acid-base pairs, and hydrophilic hydration layers.",
                "Other Information": {
                    "Test Conditions": "Not Reported",
                    "Threshold Pressure": "Not Applicable",
                    "Additional Info": "Provides more proton transport channels and accelerates proton conduction. Proton conduction via Grotthus and vehicle mechanisms. Activation energy (Ea) is 11.0 kJ mol−1."
                }
            },
            {
                "Molecule Name": "Hydrated vanadium ion (VO2+)",
                "Molecular Size": "~0.6 nm",
                "Can Pass Sieving": "No",
                "Mechanism": "Size sieving and Donnan repulsion effect.",
                "Other Information": {
                    "Test Conditions": "1.7 M VO2+/4.7 M H2SO4 electrolytes at 30 ℃",
                    "Threshold Pressure": "Not Applicable",
                    "Additional Info": "Effectively suppressed crossover leading to ultrahigh ion selectivity."
                }
            }
        ],
        "Sieving Mechanism": "Synergistic size screening and Donnan repulsion",
        "Experimental Validation": {
            "Method": "N2 adsorption–desorption measurements",
            "Performance Metrics": "BET surface area: 282.1 m2 g−1, Proton conductivity: 98.3 mS cm−1, VO2+ permeability: 5.1 × 10-7 cm2 min−1, Ion selectivity: 192.7 × 103 S min cm−3, Energy efficiency: 87.1 % at 100 mA cm−2, Self-discharge time: 127 h."
        },
        "Other Information": {
            "Additional Info": "Zwitterionic polymer-functionalized MOF (PSBMA grafted onto UiO-66-NH2). Used as filler in sulfonated poly(ether ether ketone) (SPEEK) composite membranes for vanadium redox flow batteries. Retains crystalline structure after modification. Demonstrates enhanced mechanical and chemical stability under harsh conditions."
        }
    }
]

File: Information Json/10.1016_j.est.2022.104981.json
[
    {
        "Materials Name": "Ce-MOF-808",
        "Material Category": "MOF membrane",
        "Pore/Structural Features": {
            "Pore Size": "1.8 nm",
            "Structure Type": "Not Reported"
        },
        "Topology": "Not Reported",
        "Metal Nodes": [
            "Ce6 clusters"
        ],
        "Ligands": [
            "benzene-1,3,5-tricarboxylate (BTC)"
        ],
        "Guest Molecules": [
            {
                "Molecule Name": "lithium polysulfides",
                "Molecular Size": "Not Reported",
                "Can Pass Sieving": "Conditional (see Additional Info)",
                "Mechanism": "Size exclusion at sub-nanometer scale",
                "Other Information": {
                    "Test Conditions": "298 K, electrolyte in DOL/DME solution",
                    "Threshold Pressure": "Not Applicable",
                    "Additional Info": "The Ce-MOF-808 membrane exhibits strong adsorption and sieving effects on lithium polysulfides, inhibiting their shuttle effect while allowing Li-ion transport."
                }
            },
            {
                "Molecule Name": "lithium ion",
                "Molecular Size": "Not Reported",
                "Can Pass Sieving": "Yes",
                "Mechanism": "Fast and uniform diffusion facilitated by O-containing groups",
                "Other Information": {
                    "Test Conditions": "298 K, electrolyte in DOL/DME solution",
                    "Threshold Pressure": "Not Applicable",
                    "Additional Info": "The Ce-MOF-808 membrane promotes rapid and homogeneous Li-ion diffusion, suppressing lithium dendrite growth."
                }
            }
        ],
        "Sieving Mechanism": "Selective sieving of lithium polysulfides while allowing Li-ion transport",
        "Separation Mechanism": "membrane-separation",
        "Experimental Validation": {
            "Method": "Breakthrough experiment, adsorption tests, CV measurements, EIS, symmetric cell cycling",
            "Performance Metrics": "Initial discharge capacity: 954.7 mAh g−1 at 1 C, capacity retention: 87% over 500 cycles, low decay rate: 0.025% per cycle"
        },
        "Other Information": {
            "Additional Info": "The Ce-MOF-808 membrane also catalyzes the conversion of lithium polysulfides, enhancing battery performance under high sulfur loading and lean electrolyte conditions."
        }
    }
]

File: Information Json/10.1016_j.jpowsour.2022.231132.json
[
    {
        "Materials Name": "sulfated UIO-66 (UIO–66OSO3)",
        "Material Category": "MOF composite",
        "Pore/Structural Features": {
            "Pore Size": "5 Å (peak pore size), 3.5–7 Å (range)",
            "Structure Type": "Highly porous nanoparticles with angstrom scale sieving channels"
        },
        "Topology": "Not Reported",
        "Metal Nodes": [
            "Zr4+"
        ],
        "Ligands": [
            "1,3-Propanediol cyclic sulfate",
            "NH2-BOC"
        ],
        "Guest Molecules": [
            {
                "Molecule Name": "proton",
                "Molecular Size": "< 2.4 Å",
                "Can Pass Sieving": "Yes",
                "Mechanism": "Size exclusion at sub-nanometer scale",
                "Other Information": {
                    "Test Conditions": "298 K, 3 M H2SO4 electrolyte",
                    "Threshold Pressure": "Not Applicable",
                    "Additional Info": "Hydrated proton (e.g., H3O+) can pass through the 5 Å pores in UIO-66OSO3"
                }
            },
            {
                "Molecule Name": "vanadium ion",
                "Molecular Size": "> 8 Å",
                "Can Pass Sieving": "No",
                "Mechanism": "Size exclusion at sub-nanometer scale",
                "Other Information": {
                    "Test Conditions": "298 K, 1.5 M VO2+ + 3 M H2SO4 solution",
                    "Threshold Pressure": "Not Applicable",
                    "Additional Info": "Vanadium ions are screened out by the 5 Å pores in UIO-66OSO3"
                }
            }
        ],
        "Sieving Mechanism": "Size exclusion at sub-nanometer scale",
        "Separation Mechanism": "molecular-sieving",
        "Experimental Validation": {
            "Method": "Breakthrough experiment, electrochemical impedance spectroscopy (EIS)",
            "Performance Metrics": "Vanadium permeability: 7.88 × 10^-9 cm2 s−1, Area resistance: 0.23 Ω cm−2"
        },
        "Other Information": {
            "Additional Info": "The sulfated groups on UIO-66OSO3 provide numerous angstrom-scale sieving channels and enhance proton conductivity while repelling vanadium ions."
        }
    },
    {
        "Materials Name": "PBIU membrane",
        "Material Category": "MOF composite",
        "Pore/Structural Features": {
            "Pore Size": "5 Å (UIO-66OSO3 pores), 8 nm (ionic clusters)",
            "Structure Type": "Interconnected hierarchical proton sieving-conductive channels"
        },
        "Topology": "Not Reported",
        "Metal Nodes": [
            "Zr4+"
        ],
        "Ligands": [
            "1,3-Propanediol cyclic sulfate",
            "NH2-BOC"
        ],
        "Guest Molecules": [
            {
                "Molecule Name": "proton",
                "Molecular Size": "< 2.4 Å",
                "Can Pass Sieving": "Yes",
                "Mechanism": "Size exclusion at sub-nanometer scale",
                "Other Information": {
                    "Test Conditions": "298 K, 3 M H2SO4 electrolyte",
                    "Threshold Pressure": "Not Applicable",
                    "Additional Info": "Protons are transported through 5 Å pores in UIO-66OSO3 and nanoscale ionic clusters (~8 nm)"
                }
            },
            {
                "Molecule Name": "vanadium ion",
                "Molecular Size": "> 8 Å",
                "Can Pass Sieving": "No",
                "Mechanism": "Size exclusion at sub-nanometer scale",
                "Other Information": {
                    "Test Conditions": "298 K, 1.5 M VO2+ + 3 M H2SO4 solution",
                    "Threshold Pressure": "Not Applicable",
                    "Additional Info": "Vanadium ions are excluded by the 5 Å pores in UIO-66OSO3"
                }
            }
        ],
        "Sieving Mechanism": "Hierarchical sieving through interconnected channels",
        "Separation Mechanism": "molecular-sieving",
        "Experimental Validation": {
            "Method": "Breakthrough experiment, electrochemical impedance spectroscopy (EIS), VRFB cycling test",
            "Performance Metrics": "Energy efficiency: 86.1%, Discharge capacity decay rate: 0.15% per cycle"
        },
        "Other Information": {
            "Additional Info": "The PBIU membrane exhibits excellent chemical stability and maintains performance over 2000 cycles (>2500 h) without morphological or chemical changes."
        }
    }
]
