Repository: MontageBai/Data-driven-discovery-of-metal-organic-frameworks-for-sieving-separation-of-C5-quinary-mixture-

File: Information Json/10.1016_j.molstruc.2021.130359.json
[
    {
        "MOF Name": "2",
        "Material Category": "MOFs",
        "Pore/Structural Features": {
            "Pore Size": "0.56 nm",
            "Structure Type": "Cluster-based framework with pseudo-octahedral cages, two-fold interpenetrated, highly porous, ultramicroporous"
        },
        "Topology": "pcu",
        "Metal Nodes": [
            "Co",
            "Co6(OH)4"
        ],
        "Ligands": [
            "1,3,5-benzenetribenzoic acid (H3BTB)"
        ],
        "Guest Molecules": [
            {
                "Molecule Name": "C2H2",
                "Molecular Size": "Not Reported",
                "Can Pass Sieving": "Yes",
                "Mechanism": "Kinetic sieving; High affinity due to strong interaction with framework and open metal sites (polarizability and quadrupole moment effect).",
                "Other Information": {
                    "Test Conditions": "273 K, 298 K, 100 kPa",
                    "Threshold Pressure": "Not Applicable",
                    "Additional Info": "Highest adsorption capacity among tested gases at specified conditions. Low temperature helpful for selectivity."
                }
            },
            {
                "Molecule Name": "CH4",
                "Molecular Size": "Not Reported",
                "Can Pass Sieving": "No",
                "Mechanism": "Size exclusion; Weaker interaction with framework compared to C2H2/CO2.",
                "Other Information": {
                    "Test Conditions": "273 K, 298 K, 100 kPa",
                    "Threshold Pressure": "Not Applicable",
                    "Additional Info": "Lower adsorption capacity than C2H2 and CO2."
                }
            },
            {
                "Molecule Name": "CO2",
                "Molecular Size": "Not Reported",
                "Can Pass Sieving": "Yes",
                "Mechanism": "Kinetic sieving; High affinity due to strong interaction with framework and open metal sites (polarizability and quadrupole moment effect).",
                "Other Information": {
                    "Test Conditions": "273 K, 298 K, 100 kPa",
                    "Threshold Pressure": "Not Applicable",
                    "Additional Info": "High adsorption capacity; Reusability demonstrated with ~2.5% capacity loss over 6 cycles. Low temperature helpful for selectivity."
                }
            },
            {
                "Molecule Name": "CO",
                "Molecular Size": "Not Reported",
                "Can Pass Sieving": "No",
                "Mechanism": "Size exclusion; Weak interaction with framework, linear adsorption isotherms indicate no easy adsorption sites.",
                "Other Information": {
                    "Test Conditions": "273 K, 298 K",
                    "Threshold Pressure": "Not Applicable",
                    "Additional Info": "Lowest adsorption capacity among C2H2, CO2, CH4, CO, N2, except N2."
                }
            },
            {
                "Molecule Name": "N2",
                "Molecular Size": "Not Reported",
                "Can Pass Sieving": "No",
                "Mechanism": "Size exclusion; Weak interaction with framework, linear adsorption isotherms indicate no easy adsorption sites.",
                "Other Information": {
                    "Test Conditions": "273 K, 298 K",
                    "Threshold Pressure": "Not Applicable",
                    "Additional Info": "Lowest adsorption capacity among tested gases."
                }
            }
        ],
        "Sieving Mechanism": "Molecular sieving combined with preferential adsorption (kinetics and host-guest interaction) due to open metal sites.",
        "Experimental Validation": {
            "Method": "Gas adsorption isotherms (Quantachrome Autosorb-Q instrument), Ar gas-adsorption, IAST selectivity calculations, PXRD (for stability after activation)",
            "Performance Metrics": "IAST selectivity for C2H2/CH4 (1:1) at 23.6 and CO2/CH4 (1:1) at 11.3 at 298 K (100 kPa). Adsorption capacity of C2H2: 3.03 mmol cm-3 and CO2: 2.77 mmol cm-3 at 100 kPa (273 K). CO2/CO selectivity: 33.9 to 32.6. CO2 adsorption capacity higher than MOF-5 and ZIF-8. CO2 adsorption capacity declined by ~2.5% after six cycles."
        },
        "Other Information": {
            "Additional Info": "1H-Benzotriazole acted as a template for its formation but did not participate in the framework. Exhibits permanent porosity with BET surface area: 468.2 m2 g-1 and Langmuir surface area: 495.7 m2 g-1. Framework robust during activation."
        }
    }
]

File: Information Json/10.1016_j.seppur.2022.121219.json
[
    {
        "Materials Name": "Zr-abtc",
        "Material Category": "MOFs",
        "Pore/Structural Features": {
            "Pore Size": "7 Å × 7 Å",
            "Structure Type": "1D channels"
        },
        "Topology": "scu",
        "Metal Nodes": [
            "Zr6(μ3-O)4(μ3-OH)4(COO)8"
        ],
        "Ligands": [
            "3,3′,5,5′-azobenzene-tetracarboxylate (abtc4-)"
        ],
        "Guest Molecules": [
            {
                "Molecule Name": "n-hexane",
                "Molecular Size": "Not Reported",
                "Can Pass Sieving": "Yes",
                "Mechanism": "Thermodynamically-driven adsorption",
                "Other Information": {
                    "Test Conditions": "303 K",
                    "Threshold Pressure": "Not Applicable",
                    "Additional Info": "Highest adsorption capacity among the tested materials."
                }
            },
            {
                "Molecule Name": "3-methylpentane",
                "Molecular Size": "Not Reported",
                "Can Pass Sieving": "Yes",
                "Mechanism": "Thermodynamically-driven adsorption",
                "Other Information": {
                    "Test Conditions": "303 K",
                    "Threshold Pressure": "Not Applicable",
                    "Additional Info": "Adsorption capacity lower than n-hexane but higher than 2,2-dimethylbutane."
                }
            },
            {
                "Molecule Name": "2,2-dimethylbutane",
                "Molecular Size": "Not Reported",
                "Can Pass Sieving": "Yes",
                "Mechanism": "Thermodynamically-driven adsorption",
                "Other Information": {
                    "Test Conditions": "303 K",
                    "Threshold Pressure": "Not Applicable",
                    "Additional Info": "Lowest adsorption capacity among the hexane isomers."
                }
            }
        ],
        "Sieving Mechanism": "Thermodynamic separation based on adsorption strength",
        "Separation Mechanism": "Other",
        "Experimental Validation": {
            "Method": "Breakthrough experiment",
            "Performance Metrics": "n-hexane > 3-methylpentane > 2,2-dimethylbutane in terms of breakthrough time"
        },
        "Other Information": {
            "Additional Info": "BET surface area: 1318 m²/g; Micropore volume: 0.45 ml/g."
        }
    },
    {
        "Materials Name": "Al-bttotb",
        "Material Category": "MOFs",
        "Pore/Structural Features": {
            "Pore Size": "5.6 Å",
            "Structure Type": "1D channels"
        },
        "Topology": "Not Reported",
        "Metal Nodes": [
            "AlO6 polyhedra"
        ],
        "Ligands": [
            "4,4′,4″-(benzene-1,3,5-tri-yltris(oxy))tribenzoic acid (bttotb3-)"
        ],
        "Guest Molecules": [
            {
                "Molecule Name": "n-hexane",
                "Molecular Size": "Not Reported",
                "Can Pass Sieving": "Yes",
                "Mechanism": "Selective molecular exclusion",
                "Other Information": {
                    "Test Conditions": "303 K",
                    "Threshold Pressure": "Not Applicable",
                    "Additional Info": "Significant adsorption capacity."
                }
            },
            {
                "Molecule Name": "3-methylpentane",
                "Molecular Size": "Not Reported",
                "Can Pass Sieving": "Yes",
                "Mechanism": "Selective molecular exclusion",
                "Other Information": {
                    "Test Conditions": "303 K",
                    "Threshold Pressure": "Not Applicable",
                    "Additional Info": "Substantial adsorption capacity."
                }
            },
            {
                "Molecule Name": "2,2-dimethylbutane",
                "Molecular Size": "Not Reported",
                "Can Pass Sieving": "No",
                "Mechanism": "Selective molecular exclusion",
                "Other Information": {
                    "Test Conditions": "303 K",
                    "Threshold Pressure": "Not Applicable",
                    "Additional Info": "Completely excluded due to pore size limitation."
                }
            }
        ],
        "Sieving Mechanism": "Size exclusion at sub-nanometer scale",
        "Separation Mechanism": "molecular-sieving",
        "Experimental Validation": {
            "Method": "Breakthrough experiment",
            "Performance Metrics": "Complete separation of monobranched and dibranched alkanes."
        },
        "Other Information": {
            "Additional Info": "BET surface area: 572 m²/g; Micropore volume: 0.22 ml/g."
        }
    },
    {
        "Materials Name": "Co-fa",
        "Material Category": "MOFs",
        "Pore/Structural Features": {
            "Pore Size": "5.5 Å",
            "Structure Type": "1D channels"
        },
        "Topology": "Not Reported",
        "Metal Nodes": [
            "Co2+"
        ],
        "Ligands": [
            "Formate (HCOO–)"
        ],
        "Guest Molecules": [
            {
                "Molecule Name": "n-hexane",
                "Molecular Size": "Not Reported",
                "Can Pass Sieving": "Yes",
                "Mechanism": "Selective molecular exclusion",
                "Other Information": {
                    "Test Conditions": "303 K",
                    "Threshold Pressure": "Not Applicable",
                    "Additional Info": "Significant adsorption capacity."
                }
            },
            {
                "Molecule Name": "3-methylpentane",
                "Molecular Size": "Not Reported",
                "Can Pass Sieving": "Yes",
                "Mechanism": "Selective molecular exclusion",
                "Other Information": {
                    "Test Conditions": "303 K",
                    "Threshold Pressure": "Not Applicable",
                    "Additional Info": "Substantial adsorption capacity."
                }
            },
            {
                "Molecule Name": "2,2-dimethylbutane",
                "Molecular Size": "Not Reported",
                "Can Pass Sieving": "No",
                "Mechanism": "Selective molecular exclusion",
                "Other Information": {
                    "Test Conditions": "303 K",
                    "Threshold Pressure": "Not Applicable",
                    "Additional Info": "Completely excluded due to pore size limitation."
                }
            }
        ],
        "Sieving Mechanism": "Size exclusion at sub-nanometer scale",
        "Separation Mechanism": "molecular-sieving",
        "Experimental Validation": {
            "Method": "Breakthrough experiment",
            "Performance Metrics": "Highest separation efficiency for naphtha mixtures."
        },
        "Other Information": {
            "Additional Info": "BET surface area: 365 m²/g; Micropore volume: Not Reported."
        }
    },
    {
        "Materials Name": "ZSM-5",
        "Material Category": "Other",
        "Pore/Structural Features": {
            "Pore Size": "5.1 Å × 5.5 Å, 5.4 Å × 5.6 Å",
            "Structure Type": "2D channels"
        },
        "Topology": "MFI",
        "Metal Nodes": [
            "Not Reported"
        ],
        "Ligands": [
            "Not Reported"
        ],
        "Guest Molecules": [
            {
                "Molecule Name": "n-hexane",
                "Molecular Size": "Not Reported",
                "Can Pass Sieving": "Yes",
                "Mechanism": "Size exclusion",
                "Other Information": {
                    "Test Conditions": "303 K",
                    "Threshold Pressure": "Not Applicable",
                    "Additional Info": "Significant adsorption capacity."
                }
            },
            {
                "Molecule Name": "3-methylpentane",
                "Molecular Size": "Not Reported",
                "Can Pass Sieving": "Yes",
                "Mechanism": "Size exclusion",
                "Other Information": {
                    "Test Conditions": "303 K",
                    "Threshold Pressure": "Not Applicable",
                    "Additional Info": "Limited adsorption capacity."
                }
            },
            {
                "Molecule Name": "2,2-dimethylbutane",
                "Molecular Size": "Not Reported",
                "Can Pass Sieving": "No",
                "Mechanism": "Size exclusion",
                "Other Information": {
                    "Test Conditions": "303 K",
                    "Threshold Pressure": "Not Applicable",
                    "Additional Info": "Completely excluded due to pore size limitation."
                }
            }
        ],
        "Sieving Mechanism": "Size exclusion at sub-nanometer scale",
        "Separation Mechanism": "molecular-sieving",
        "Experimental Validation": {
            "Method": "Breakthrough experiment",
            "Performance Metrics": "Lower separation efficiency compared to Al-bttotb and Co-fa."
        },
        "Other Information": {
            "Additional Info": "BET surface area: 360 m²/g; Micropore volume: Not Reported."
        }
    },
    {
        "Materials Name": "Zeolite 5A",
        "Material Category": "Other",
        "Pore/Structural Features": {
            "Pore Size": "5 Å aperture",
            "Structure Type": "Cages"
        },
        "Topology": "LTA",
        "Metal Nodes": [
            "Not Reported"
        ],
        "Ligands": [
            "Not Reported"
        ],
        "Guest Molecules": [
            {
                "Molecule Name": "n-hexane",
                "Molecular Size": "Not Reported",
                "Can Pass Sieving": "Yes",
                "Mechanism": "Size exclusion",
                "Other Information": {
                    "Test Conditions": "303 K",
                    "Threshold Pressure": "Not Applicable",
                    "Additional Info": "Adsorbed without notable diffusion restrictions."
                }
            },
            {
                "Molecule Name": "3-methylpentane",
                "Molecular Size": "Not Reported",
                "Can Pass Sieving": "No",
                "Mechanism": "Size exclusion",
                "Other Information": {
                    "Test Conditions": "303 K",
                    "Threshold Pressure": "Not Applicable",
                    "Additional Info": "Completely excluded due to pore size limitation."
                }
            },
            {
                "Molecule Name": "2,2-dimethylbutane",
                "Molecular Size": "Not Reported",
                "Can Pass Sieving": "No",
                "Mechanism": "Size exclusion",
                "Other Information": {
                    "Test Conditions": "303 K",
                    "Threshold Pressure": "Not Applicable",
                    "Additional Info": "Completely excluded due to pore size limitation."
                }
            }
        ],
        "Sieving Mechanism": "Size exclusion at sub-nanometer scale",
        "Separation Mechanism": "molecular-sieving",
        "Experimental Validation": {
            "Method": "Breakthrough experiment",
            "Performance Metrics": "Only linear alkanes adsorbed; branched alkanes fully excluded."
        },
        "Other Information": {
            "Additional Info": "BET surface area: 650 m²/g; Micropore volume: 0.25 ml/g."
        }
    }
]

File: Information Json/10.1016_j.seppur.2024.128672.json
[
    {
        "Materials Name": "Al-UiO-66",
        "Material Category": "MOFs",
        "Pore/Structural Features": {
            "Pore Size": "Not Reported",
            "Structure Type": "Microporous"
        },
        "Topology": "Not Reported",
        "Metal Nodes": [
            "Zr6 cluster",
            "Al3+"
        ],
        "Ligands": [
            "Terephthalic acid (H2BDC)"
        ],
        "Guest Molecules": [
            {
                "Molecule Name": "methyl orange",
                "Molecular Size": "1.54 × 0.48 nm2",
                "Can Pass Sieving": "Yes",
                "Mechanism": "Size exclusion",
                "Other Information": {
                    "Test Conditions": "Initial dye concentration of 300 mg/L, adsorbent dosage of 2.5 g/L, temperature of 30 °C",
                    "Threshold Pressure": "Not Applicable",
                    "Additional Info": "Removal rate exceeded 99%"
                }
            },
            {
                "Molecule Name": "metanil yellow",
                "Molecular Size": "1.62 × 0.78 nm2",
                "Can Pass Sieving": "Yes",
                "Mechanism": "Size exclusion",
                "Other Information": {
                    "Test Conditions": "Initial dye concentration of 300 mg/L, adsorbent dosage of 2.5 g/L, temperature of 30 °C",
                    "Threshold Pressure": "Not Applicable",
                    "Additional Info": "Removal rate exceeded 99%"
                }
            },
            {
                "Molecule Name": "reactive black 5",
                "Molecular Size": "3.43 × 1.01 nm2",
                "Can Pass Sieving": "No",
                "Mechanism": "Size exclusion",
                "Other Information": {
                    "Test Conditions": "Initial dye concentration of 300 mg/L, adsorbent dosage of 2.5 g/L, temperature of 30 °C",
                    "Threshold Pressure": "Not Applicable",
                    "Additional Info": "Low removal rate observed"
                }
            },
            {
                "Molecule Name": "malachite green",
                "Molecular Size": "1.21 × 1.20 nm2",
                "Can Pass Sieving": "Yes",
                "Mechanism": "Size exclusion",
                "Other Information": {
                    "Test Conditions": "Initial dye concentration of 300 mg/L, adsorbent dosage of 2.5 g/L, temperature of 30 °C",
                    "Threshold Pressure": "Not Applicable",
                    "Additional Info": "Removal rate exceeded 99%"
                }
            },
            {
                "Molecule Name": "rhodamine B",
                "Molecular Size": "1.56 × 1.35 nm2",
                "Can Pass Sieving": "No",
                "Mechanism": "Size exclusion",
                "Other Information": {
                    "Test Conditions": "Initial dye concentration of 300 mg/L, adsorbent dosage of 2.5 g/L, temperature of 30 °C",
                    "Threshold Pressure": "Not Applicable",
                    "Additional Info": "Low removal rate observed"
                }
            },
            {
                "Molecule Name": "janus green B",
                "Molecular Size": "2.16 × 1.16 nm2",
                "Can Pass Sieving": "No",
                "Mechanism": "Size exclusion",
                "Other Information": {
                    "Test Conditions": "Initial dye concentration of 300 mg/L, adsorbent dosage of 2.5 g/L, temperature of 30 °C",
                    "Threshold Pressure": "Not Applicable",
                    "Additional Info": "Low removal rate observed"
                }
            }
        ],
        "Sieving Mechanism": "Size exclusion effect based on molecular sizes",
        "Separation Mechanism": "molecular-sieving",
        "Experimental Validation": {
            "Method": "UV–vis absorption spectroscopy",
            "Performance Metrics": "Removal rates for MO, MY, MG exceeded 99%; Low removal rates for RB5, RhB, JGB"
        },
        "Other Information": {
            "Additional Info": "Defective Al-UiO-66 exhibited enhanced adsorption properties due to increased BET surface area and broader pore size distribution."
        }
    },
    {
        "Materials Name": "Al-UiO-66-MMM",
        "Material Category": "MOF composite",
        "Pore/Structural Features": {
            "Pore Size": "Not Reported",
            "Structure Type": "Microporous"
        },
        "Topology": "Not Reported",
        "Metal Nodes": [
            "Zr6 cluster",
            "Al3+"
        ],
        "Ligands": [
            "Terephthalic acid (H2BDC)"
        ],
        "Guest Molecules": [
            {
                "Molecule Name": "methyl orange",
                "Molecular Size": "1.54 × 0.48 nm2",
                "Can Pass Sieving": "Yes",
                "Mechanism": "Size exclusion",
                "Other Information": {
                    "Test Conditions": "Initial dye concentration of 300 mg/L, adsorbent dosage of 2.5 g/L, temperature of 30 °C",
                    "Threshold Pressure": "Not Applicable",
                    "Additional Info": "Removal rate exceeded 99%"
                }
            },
            {
                "Molecule Name": "metanil yellow",
                "Molecular Size": "1.62 × 0.78 nm2",
                "Can Pass Sieving": "Yes",
                "Mechanism": "Size exclusion",
                "Other Information": {
                    "Test Conditions": "Initial dye concentration of 300 mg/L, adsorbent dosage of 2.5 g/L, temperature of 30 °C",
                    "Threshold Pressure": "Not Applicable",
                    "Additional Info": "Removal rate exceeded 99%"
                }
            },
            {
                "Molecule Name": "reactive black 5",
                "Molecular Size": "3.43 × 1.01 nm2",
                "Can Pass Sieving": "No",
                "Mechanism": "Size exclusion",
                "Other Information": {
                    "Test Conditions": "Initial dye concentration of 300 mg/L, adsorbent dosage of 2.5 g/L, temperature of 30 °C",
                    "Threshold Pressure": "Not Applicable",
                    "Additional Info": "Low removal rate observed"
                }
            },
            {
                "Molecule Name": "malachite green",
                "Molecular Size": "1.21 × 1.20 nm2",
                "Can Pass Sieving": "Yes",
                "Mechanism": "Size exclusion",
                "Other Information": {
                    "Test Conditions": "Initial dye concentration of 300 mg/L, adsorbent dosage of 2.5 g/L, temperature of 30 °C",
                    "Threshold Pressure": "Not Applicable",
                    "Additional Info": "Removal rate exceeded 99%"
                }
            },
            {
                "Molecule Name": "rhodamine B",
                "Molecular Size": "1.56 × 1.35 nm2",
                "Can Pass Sieving": "No",
                "Mechanism": "Size exclusion",
                "Other Information": {
                    "Test Conditions": "Initial dye concentration of 300 mg/L, adsorbent dosage of 2.5 g/L, temperature of 30 °C",
                    "Threshold Pressure": "Not Applicable",
                    "Additional Info": "Low removal rate observed"
                }
            },
            {
                "Molecule Name": "janus green B",
                "Molecular Size": "2.16 × 1.16 nm2",
                "Can Pass Sieving": "No",
                "Mechanism": "Size exclusion",
                "Other Information": {
                    "Test Conditions": "Initial dye concentration of 300 mg/L, adsorbent dosage of 2.5 g/L, temperature of 30 °C",
                    "Threshold Pressure": "Not Applicable",
                    "Additional Info": "Low removal rate observed"
                }
            }
        ],
        "Sieving Mechanism": "Size exclusion effect based on molecular sizes",
        "Separation Mechanism": "molecular-sieving",
        "Experimental Validation": {
            "Method": "UV–vis absorption spectroscopy",
            "Performance Metrics": "Removal rates for MO, MY, MG exceeded 99%; Low removal rates for RB5, RhB, JGB"
        },
        "Other Information": {
            "Additional Info": "Al-UiO-66-MMM demonstrated excellent stability, outstanding adsorption/separation performance, portability, and reusability."
        }
    }
]

File: Information Json/10.1021-acs.chemmater.8b00765_1747624197311042_wang2018.json
[
    {
        "Materials Name": "MF-ZrBTB",
        "Material Category": "MOFs",
        "Pore/Structural Features": {
            "Pore Size": "1.0 nm (major peak), ~1.8 nm (minor peak)",
            "Structure Type": "2D layers"
        },
        "Topology": "kgd",
        "Metal Nodes": [
            "Zr6O4(OH)4"
        ],
        "Ligands": [
            "1,3,5-tris(4-carboxyphenyl)benzene acid (H3BTB)"
        ],
        "Guest Molecules": [
            {
                "Molecule Name": "nitrogen",
                "Molecular Size": "0.364 nm",
                "Can Pass Sieving": "Yes",
                "Mechanism": "Not Reported",
                "Other Information": {
                    "Test Conditions": "77 K",
                    "Threshold Pressure": "Not Applicable",
                    "Additional Info": "Nitrogen sorption isotherms were measured to evaluate surface area and porosity."
                }
            },
            {
                "Molecule Name": "carbon dioxide",
                "Molecular Size": "0.33 nm",
                "Can Pass Sieving": "Yes",
                "Mechanism": "Not Reported",
                "Other Information": {
                    "Test Conditions": "278-313 K, 0-20 bar",
                    "Threshold Pressure": "Not Applicable",
                    "Additional Info": "MF-ZrBTB showed higher CO2 uptake compared to ST-ZrBTB at high pressures."
                }
            },
            {
                "Molecule Name": "methane",
                "Molecular Size": "0.38 nm",
                "Can Pass Sieving": "Yes",
                "Mechanism": "Not Reported",
                "Other Information": {
                    "Test Conditions": "278-308 K, 0-100 bar",
                    "Threshold Pressure": "Not Applicable",
                    "Additional Info": "MF-ZrBTB exhibited significantly higher CH4 uptake than ST-ZrBTB."
                }
            }
        ],
        "Sieving Mechanism": "Size exclusion at sub-nanometer scale",
        "Separation Mechanism": "molecular-sieving",
        "Experimental Validation": {
            "Method": "Gas adsorption studies (N2, CO2, CH4)",
            "Performance Metrics": "CO2 uptake: 12.01 mmol/g at 20 bar; CH4 uptake: 14.8 mmol/g at 100 bar"
        },
        "Other Information": {
            "Additional Info": "MF-ZrBTB nanosheets have a thickness of ~3 nm and BET surface area of 1516 ± 10 m²/g."
        }
    },
    {
        "Materials Name": "ST-ZrBTB",
        "Material Category": "MOFs",
        "Pore/Structural Features": {
            "Pore Size": "1.0 nm",
            "Structure Type": "3D stacked structure"
        },
        "Topology": "kgd",
        "Metal Nodes": [
            "Zr6O4(OH)4"
        ],
        "Ligands": [
            "1,3,5-tris(4-carboxyphenyl)benzene acid (H3BTB)"
        ],
        "Guest Molecules": [
            {
                "Molecule Name": "nitrogen",
                "Molecular Size": "0.364 nm",
                "Can Pass Sieving": "Yes",
                "Mechanism": "Not Reported",
                "Other Information": {
                    "Test Conditions": "77 K",
                    "Threshold Pressure": "Not Applicable",
                    "Additional Info": "Nitrogen sorption isotherms were measured to evaluate surface area and porosity."
                }
            },
            {
                "Molecule Name": "carbon dioxide",
                "Molecular Size": "0.33 nm",
                "Can Pass Sieving": "Yes",
                "Mechanism": "Not Reported",
                "Other Information": {
                    "Test Conditions": "278-313 K, 0-20 bar",
                    "Threshold Pressure": "Not Applicable",
                    "Additional Info": "ST-ZrBTB showed lower CO2 uptake compared to MF-ZrBTB at high pressures."
                }
            },
            {
                "Molecule Name": "methane",
                "Molecular Size": "0.38 nm",
                "Can Pass Sieving": "Yes",
                "Mechanism": "Not Reported",
                "Other Information": {
                    "Test Conditions": "278-308 K, 0-100 bar",
                    "Threshold Pressure": "Not Applicable",
                    "Additional Info": "ST-ZrBTB exhibited lower CH4 uptake than MF-ZrBTB."
                }
            }
        ],
        "Sieving Mechanism": "Size exclusion at sub-nanometer scale",
        "Separation Mechanism": "molecular-sieving",
        "Experimental Validation": {
            "Method": "Gas adsorption studies (N2, CO2, CH4)",
            "Performance Metrics": "CO2 uptake: 4.09 mmol/g at 20 bar; CH4 uptake: 5.6 mmol/g at 100 bar"
        },
        "Other Information": {
            "Additional Info": "ST-ZrBTB has a thickness of ~45 nm and BET surface area of 855 ± 4 m²/g."
        }
    }
]

File: Information Json/10.1021-acs.inorgchem.2c02615.json
[
    {
        "Materials Name": "ZIF-8",
        "Material Category": "MOF composite",
        "Pore/Structural Features": {
            "Pore Size": "3.4 Å (apertures), 11.6 Å (cages)",
            "Structure Type": "sodalite topology"
        },
        "Topology": "sod",
        "Metal Nodes": [
            "Zn2+"
        ],
        "Ligands": [
            "2-methylimidazole"
        ],
        "Guest Molecules": [
            {
                "Molecule Name": "1-butyl-3-methylimidazolium bromide",
                "Molecular Size": "Not Reported",
                "Can Pass Sieving": "No",
                "Mechanism": "Steric trapping after formation inside cages",
                "Other Information": {
                    "Test Conditions": "70 °C, vapor-phase loading",
                    "Threshold Pressure": "Not Applicable",
                    "Additional Info": "The IL is formed inside the ZIF-8 cages via the reaction of precursors 1-methylimidazole and 1-bromobutane."
                }
            }
        ],
        "Sieving Mechanism": "Size exclusion at sub-nanometer scale",
        "Separation Mechanism": "Other",
        "Experimental Validation": {
            "Method": "TGA, NMR, PXRD, ToF-SIMS, Ellipsometry",
            "Performance Metrics": "IL loading: 2.7 ion pairs per cage (powder), 2.8-3.4 ion pairs per cage (film)"
        },
        "Other Information": {
            "Additional Info": "The [bmim]Br@ZIF-8 composite demonstrates reduced BET surface area (from 1671 to 411 m²/g) and can be reversibly loaded/unloaded without damaging the ZIF-8 host."
        }
    }
]

File: Information Json/10.1021-acsami.1c24391.json
[
    {
        "Materials Name": "MIL-53(Al)",
        "Material Category": "MOFs",
        "Pore/Structural Features": {
            "Pore Size": "4.0 Å x 5.0 Å (aperture), 7.9 Å x 10.1 Å x 6.6 Å (channel dimensions)",
            "Structure Type": "3D cages"
        },
        "Topology": "Not Reported",
        "Metal Nodes": [
            "Al3+"
        ],
        "Ligands": [
            "terephthalate"
        ],
        "Guest Molecules": [
            {
                "Molecule Name": "cannabidiol",
                "Molecular Size": "4.1 Å (radius of gyration)",
                "Can Pass Sieving": "No",
                "Mechanism": "Size exclusion at sub-nanometer scale",
                "Other Information": {
                    "Test Conditions": "Room temperature, acetonitrile solvent",
                    "Threshold Pressure": "Not Applicable",
                    "Additional Info": "Cannabidiol is too large to pass through the pore aperture due to size-exclusion effects."
                }
            },
            {
                "Molecule Name": "cannabinol",
                "Molecular Size": "4.1 Å (radius of gyration)",
                "Can Pass Sieving": "No",
                "Mechanism": "Size exclusion at sub-nanometer scale",
                "Other Information": {
                    "Test Conditions": "Room temperature, acetonitrile solvent",
                    "Threshold Pressure": "Not Applicable",
                    "Additional Info": "Cannabinol is too large to pass through the pore aperture due to size-exclusion effects."
                }
            },
            {
                "Molecule Name": "Δ9-tetrahydrocannabinol",
                "Molecular Size": "4.1 Å (radius of gyration)",
                "Can Pass Sieving": "No",
                "Mechanism": "Size exclusion at sub-nanometer scale",
                "Other Information": {
                    "Test Conditions": "Room temperature, acetonitrile solvent",
                    "Threshold Pressure": "Not Applicable",
                    "Additional Info": "Δ9-tetrahydrocannabinol is too large to pass through the pore aperture due to size-exclusion effects."
                }
            },
            {
                "Molecule Name": "acetonitrile",
                "Molecular Size": "3.26 Å (radius)",
                "Can Pass Sieving": "Yes",
                "Mechanism": "Kinetic sieving",
                "Other Information": {
                    "Test Conditions": "Room temperature",
                    "Threshold Pressure": "Not Applicable",
                    "Additional Info": "Acetonitrile can readily diffuse into the MOF bulk as evidenced by BET results."
                }
            }
        ],
        "Sieving Mechanism": "Size exclusion at sub-nanometer scale",
        "Separation Mechanism": "molecular-sieving",
        "Experimental Validation": {
            "Method": "Breakthrough experiment, BET surface area analysis, HPLC-DAD, HPLC-QQQ",
            "Performance Metrics": "DCRUavg: 0.007 ± 0.004 μgcannabinoids/mgMOF"
        },
        "Other Information": {
            "Additional Info": "The suitability of MIL-53(Al) for adsorptive separations in liquid chromatography has an upper size limitation for analytes due to size-exclusion effects and solvation shell interference."
        }
    }
]

File: Information Json/10.1021-acsami.4c09811.json
[
    {
        "Materials Name": "ZIF-8",
        "Material Category": "MOFs",
        "Pore/Structural Features": {
            "Pore Size": "3.4 Å (PLD), Not Reported (LCD)",
            "Structure Type": "3D cages"
        },
        "Topology": "sod",
        "Metal Nodes": [
            "Zn2+"
        ],
        "Ligands": [
            "2-methylimidazole"
        ],
        "Guest Molecules": [
            {
                "Molecule Name": "carbon dioxide",
                "Molecular Size": "0.33 nm",
                "Can Pass Sieving": "Yes",
                "Mechanism": "Size exclusion at sub-nanometer scale",
                "Other Information": {
                    "Test Conditions": "303 K, up to 6 bar",
                    "Threshold Pressure": "Not Applicable",
                    "Additional Info": "Enhanced CO2 uptake observed in ZIF-8 + 2HAP PL compared to neat 2HAP."
                }
            },
            {
                "Molecule Name": "nitrogen",
                "Molecular Size": "0.364 nm",
                "Can Pass Sieving": "No",
                "Mechanism": "Size exclusion at sub-nanometer scale",
                "Other Information": {
                    "Test Conditions": "303 K, up to 6 bar",
                    "Threshold Pressure": "Not Applicable",
                    "Additional Info": "N2 uptake lower than CO2 due to size exclusion effect."
                }
            }
        ],
        "Sieving Mechanism": "Size exclusion at sub-nanometer scale",
        "Separation Mechanism": "molecular-sieving",
        "Experimental Validation": {
            "Method": "Breakthrough experiment",
            "Performance Metrics": "CO2/N2 selectivity: 12.6"
        },
        "Other Information": {
            "Additional Info": "Neat ZIF-8 was determined to have a BET surface area of 1405 m²/g."
        }
    },
    {
        "Materials Name": "ZIF-L",
        "Material Category": "MOFs",
        "Pore/Structural Features": {
            "Pore Size": "Not Reported",
            "Structure Type": "2D layers with 0D cavity pores"
        },
        "Topology": "Not Reported",
        "Metal Nodes": [
            "Zn2+"
        ],
        "Ligands": [
            "2-methylimidazole"
        ],
        "Guest Molecules": [
            {
                "Molecule Name": "carbon dioxide",
                "Molecular Size": "0.33 nm",
                "Can Pass Sieving": "Yes",
                "Mechanism": "Size exclusion at sub-nanometer scale",
                "Other Information": {
                    "Test Conditions": "303 K, up to 6 bar",
                    "Threshold Pressure": "Not Applicable",
                    "Additional Info": "Higher CO2 uptake at low pressures due to strong interaction with 0D cavity pores."
                }
            },
            {
                "Molecule Name": "nitrogen",
                "Molecular Size": "0.364 nm",
                "Can Pass Sieving": "No",
                "Mechanism": "Size exclusion at sub-nanometer scale",
                "Other Information": {
                    "Test Conditions": "303 K, up to 6 bar",
                    "Threshold Pressure": "Not Applicable",
                    "Additional Info": "Lower N2 uptake compared to CO2 attributed to pore structure."
                }
            }
        ],
        "Sieving Mechanism": "Size exclusion at sub-nanometer scale",
        "Separation Mechanism": "molecular-sieving",
        "Experimental Validation": {
            "Method": "Breakthrough experiment",
            "Performance Metrics": "CO2/N2 selectivity: 360"
        },
        "Other Information": {
            "Additional Info": "ZIF-L demonstrated enhanced CO2/N2 selectivity in ZIF-L + 2HAP PL."
        }
    },
    {
        "Materials Name": "amorphous milled ZIF-8 (amZIF-8)",
        "Material Category": "MOFs",
        "Pore/Structural Features": {
            "Pore Size": "Not Reported",
            "Structure Type": "Amorphous"
        },
        "Topology": "Not Reported",
        "Metal Nodes": [
            "Zn2+"
        ],
        "Ligands": [
            "2-methylimidazole"
        ],
        "Guest Molecules": [
            {
                "Molecule Name": "carbon dioxide",
                "Molecular Size": "0.33 nm",
                "Can Pass Sieving": "Conditional (see Additional Info)",
                "Mechanism": "Size exclusion at sub-nanometer scale",
                "Other Information": {
                    "Test Conditions": "303 K, up to 6 bar",
                    "Threshold Pressure": "Not Applicable",
                    "Additional Info": "Decreased CO2 uptake due to degradation of pore aperture and loss of periodic porosity."
                }
            },
            {
                "Molecule Name": "nitrogen",
                "Molecular Size": "0.364 nm",
                "Can Pass Sieving": "No",
                "Mechanism": "Size exclusion at sub-nanometer scale",
                "Other Information": {
                    "Test Conditions": "303 K, up to 6 bar",
                    "Threshold Pressure": "Not Applicable",
                    "Additional Info": "Lower gas uptake compared to neat solvent due to amorphization effects."
                }
            }
        ],
        "Sieving Mechanism": "Not Reported",
        "Separation Mechanism": "Other",
        "Experimental Validation": {
            "Method": "Breakthrough experiment",
            "Performance Metrics": "Not Reported"
        },
        "Other Information": {
            "Additional Info": "Amorphization led to distortion of pore aperture and reduced CO2 adsorption capacity."
        }
    }
]
