Repository: MontageBai/Data-driven-discovery-of-metal-organic-frameworks-for-sieving-separation-of-C5-quinary-mixture-

File: Information Json/10.1021-acsami.9b05091_1747623594066511_10.1021@acsami.9b05091.json
[
    {
        "Materials Name": "PCN-222-NDC",
        "Material Category": "MOFs",
        "Pore/Structural Features": {
            "Pore Size": "1.2 nm, 3.0 nm",
            "Structure Type": "Hierarchically porous structure with triangular microchannels and hexagonal mesochannels"
        },
        "Topology": "{3.2^4.25^2}2{3.8^4.16^5.8^613}",
        "Metal Nodes": [
            "Zr6"
        ],
        "Ligands": [
            "TCPP",
            "NDC"
        ],
        "Guest Molecules": [
            {
                "Molecule Name": "Not Reported",
                "Molecular Size": "Not Reported",
                "Can Pass Sieving": "Not Reported",
                "Mechanism": "Not Reported",
                "Other Information": {
                    "Test Conditions": "Not Reported",
                    "Threshold Pressure": "Not Applicable",
                    "Additional Info": "Not Reported"
                }
            }
        ],
        "Sieving Mechanism": "Not Reported",
        "Separation Mechanism": "Other",
        "Experimental Validation": {
            "Method": "Powder X-ray diffraction (PXRD), N2 sorption isotherms",
            "Performance Metrics": "N2 uptake: 850 cm³ g⁻¹ (STP), BET surface area: 2150 m² g⁻¹"
        },
        "Other Information": {
            "Additional Info": "Mixed-linker MOF formed by incorporating NDC auxiliary linker into PCN-222."
        }
    },
    {
        "Materials Name": "PCN-224-BPDC",
        "Material Category": "MOFs",
        "Pore/Structural Features": {
            "Pore Size": "1.6 nm",
            "Structure Type": "Not Reported"
        },
        "Topology": "{3.12^4.18^5.24^612}2{3.4^42}3",
        "Metal Nodes": [
            "Zr6"
        ],
        "Ligands": [
            "TCPP",
            "BPDC"
        ],
        "Guest Molecules": [
            {
                "Molecule Name": "Not Reported",
                "Molecular Size": "Not Reported",
                "Can Pass Sieving": "Not Reported",
                "Mechanism": "Not Reported",
                "Other Information": {
                    "Test Conditions": "Not Reported",
                    "Threshold Pressure": "Not Applicable",
                    "Additional Info": "Not Reported"
                }
            }
        ],
        "Sieving Mechanism": "Not Reported",
        "Separation Mechanism": "Other",
        "Experimental Validation": {
            "Method": "Powder X-ray diffraction (PXRD), N2 sorption isotherms",
            "Performance Metrics": "N2 uptake: 725 cm³ g⁻¹ (STP), BET surface area: 2520 m² g⁻¹"
        },
        "Other Information": {
            "Additional Info": "Mixed-linker MOF formed by incorporating BPDC auxiliary linker into PCN-224."
        }
    },
    {
        "Materials Name": "PCN-606-TPDC",
        "Material Category": "MOFs",
        "Pore/Structural Features": {
            "Pore Size": "Not Reported",
            "Structure Type": "Not Reported"
        },
        "Topology": "{4.16^5.12^6.16^7}{4.4^52}2",
        "Metal Nodes": [
            "Zr6"
        ],
        "Ligands": [
            "DTPC",
            "TPDC"
        ],
        "Guest Molecules": [
            {
                "Molecule Name": "Not Reported",
                "Molecular Size": "Not Reported",
                "Can Pass Sieving": "Not Reported",
                "Mechanism": "Not Reported",
                "Other Information": {
                    "Test Conditions": "Not Reported",
                    "Threshold Pressure": "Not Applicable",
                    "Additional Info": "Not Reported"
                }
            }
        ],
        "Sieving Mechanism": "Not Reported",
        "Separation Mechanism": "Other",
        "Experimental Validation": {
            "Method": "Powder X-ray diffraction (PXRD), N2 sorption isotherms",
            "Performance Metrics": "N2 uptake: 592 cm³ g⁻¹ (STP), BET surface area: 2165 m² g⁻¹"
        },
        "Other Information": {
            "Additional Info": "Mixed-linker MOF formed by incorporating TPDC auxiliary linker into PCN-606."
        }
    }
]

File: Information Json/10.1021-acssensors.3c00362.json
[
    {
        "Materials Name": "Cu(BDC)·xH2O",
        "Material Category": "MOF membrane",
        "Pore/Structural Features": {
            "Pore Size": "Not Reported",
            "Structure Type": "Not Reported"
        },
        "Topology": "Not Reported",
        "Metal Nodes": [
            "Copper ions"
        ],
        "Ligands": [
            "Benzenedicarboxylate"
        ],
        "Guest Molecules": [
            {
                "Molecule Name": "acetone",
                "Molecular Size": "Not Reported",
                "Can Pass Sieving": "Yes",
                "Mechanism": "Not Reported",
                "Other Information": {
                    "Test Conditions": "Room temperature",
                    "Threshold Pressure": "Not Applicable",
                    "Additional Info": "The sensor showed a linear response to variable concentrations of acetone, ethanol, and methanol."
                }
            },
            {
                "Molecule Name": "ethanol",
                "Molecular Size": "Not Reported",
                "Can Pass Sieving": "Yes",
                "Mechanism": "Not Reported",
                "Other Information": {
                    "Test Conditions": "Room temperature",
                    "Threshold Pressure": "Not Applicable",
                    "Additional Info": "The sensor showed a linear response to variable concentrations of acetone, ethanol, and methanol."
                }
            },
            {
                "Molecule Name": "methanol",
                "Molecular Size": "Not Reported",
                "Can Pass Sieving": "Yes",
                "Mechanism": "Not Reported",
                "Other Information": {
                    "Test Conditions": "Room temperature",
                    "Threshold Pressure": "Not Applicable",
                    "Additional Info": "The sensor showed a linear response to variable concentrations of acetone, ethanol, and methanol."
                }
            },
            {
                "Molecule Name": "toluene",
                "Molecular Size": "Not Reported",
                "Can Pass Sieving": "Yes",
                "Mechanism": "Not Reported",
                "Other Information": {
                    "Test Conditions": "125 to 500 ppm",
                    "Threshold Pressure": "Not Applicable",
                    "Additional Info": "The MOF-coated sensor also exhibited a linear response toward toluene."
                }
            }
        ],
        "Sieving Mechanism": "Not Reported",
        "Separation Mechanism": "membrane-separation",
        "Experimental Validation": {
            "Method": "Capacitive sensing",
            "Performance Metrics": "Not Reported"
        },
        "Other Information": {
            "Additional Info": "Cu(BDC)·xH2O thin-film coated IDEs were used for capacitive sensors detecting VOCs."
        }
    },
    {
        "Materials Name": "ZIF-8",
        "Material Category": "MOF membrane",
        "Pore/Structural Features": {
            "Pore Size": "Not Reported",
            "Structure Type": "Not Reported"
        },
        "Topology": "Not Reported",
        "Metal Nodes": [
            "Zinc ions"
        ],
        "Ligands": [
            "2-methylimidazole"
        ],
        "Guest Molecules": [
            {
                "Molecule Name": "carbon dioxide",
                "Molecular Size": "0.33 nm",
                "Can Pass Sieving": "Yes",
                "Mechanism": "Not Reported",
                "Other Information": {
                    "Test Conditions": "Room temperature",
                    "Threshold Pressure": "Not Applicable",
                    "Additional Info": "The selectivity of ZIF-8 coated QCM sensors toward CO2 is significantly superior to that of CH4 due to better adsorption effect on CO2 and larger molecular weight of CO2."
                }
            },
            {
                "Molecule Name": "methane",
                "Molecular Size": "0.38 nm",
                "Can Pass Sieving": "Yes",
                "Mechanism": "Not Reported",
                "Other Information": {
                    "Test Conditions": "Room temperature",
                    "Threshold Pressure": "Not Applicable",
                    "Additional Info": "The selectivity of ZIF-8 coated QCM sensors toward CO2 is significantly superior to that of CH4."
                }
            }
        ],
        "Sieving Mechanism": "Not Reported",
        "Separation Mechanism": "membrane-separation",
        "Experimental Validation": {
            "Method": "Quartz crystal microbalance (QCM)",
            "Performance Metrics": "Not Reported"
        },
        "Other Information": {
            "Additional Info": "Nanoporous ZIF-8 film was used as the sensing layer in QCM sensors to detect CO2 and CH4."
        }
    },
    {
        "Materials Name": "ZIF-90",
        "Material Category": "MOF membrane",
        "Pore/Structural Features": {
            "Pore Size": "Not Reported",
            "Structure Type": "Not Reported"
        },
        "Topology": "Not Reported",
        "Metal Nodes": [
            "Zinc ions"
        ],
        "Ligands": [
            "Imidazole-2-carboxaldehyde"
        ],
        "Guest Molecules": [
            {
                "Molecule Name": "acetone",
                "Molecular Size": "0.47 nm",
                "Can Pass Sieving": "Yes",
                "Mechanism": "Not Reported",
                "Other Information": {
                    "Test Conditions": "Room temperature",
                    "Threshold Pressure": "Not Applicable",
                    "Additional Info": "The ZIF-90 coated QCM sensors showed excellent selectivity toward acetone compared to other target gases with a low detection limit of 20 ppb and high frequency response value of 10.2 Hz."
                }
            }
        ],
        "Sieving Mechanism": "Not Reported",
        "Separation Mechanism": "membrane-separation",
        "Experimental Validation": {
            "Method": "Quartz crystal microbalance (QCM)",
            "Performance Metrics": "Not Reported"
        },
        "Other Information": {
            "Additional Info": "ZIF-90 was applied onto QCM-based sensors to detect acetone, showing excellent selectivity."
        }
    },
    {
        "Materials Name": "HKUST-1",
        "Material Category": "MOF composite",
        "Pore/Structural Features": {
            "Pore Size": "Not Reported",
            "Structure Type": "Not Reported"
        },
        "Topology": "Not Reported",
        "Metal Nodes": [
            "Copper ions"
        ],
        "Ligands": [
            "1,3,5-benzenetricarboxylate"
        ],
        "Guest Molecules": [
            {
                "Molecule Name": "water vapor",
                "Molecular Size": "0.26 nm",
                "Can Pass Sieving": "Yes",
                "Mechanism": "Not Reported",
                "Other Information": {
                    "Test Conditions": "Relative humidity range not specified",
                    "Threshold Pressure": "Not Applicable",
                    "Additional Info": "CNT/HKUST-1 composite thin films showed much better sensitivity to relative humidity compared to pristine HKUST-1 films."
                }
            }
        ],
        "Sieving Mechanism": "Not Reported",
        "Separation Mechanism": "membrane-separation",
        "Experimental Validation": {
            "Method": "Quartz crystal microbalance (QCM)",
            "Performance Metrics": "Sensitivity: -141 Hz per RH"
        },
        "Other Information": {
            "Additional Info": "CNT/HKUST-1 composite thin films were prepared by spin-coating on QCM electrodes."
        }
    },
    {
        "Materials Name": "Cu3(HITP)2",
        "Material Category": "MOFs",
        "Pore/Structural Features": {
            "Pore Size": "Not Reported",
            "Structure Type": "2D conductive layers"
        },
        "Topology": "Not Reported",
        "Metal Nodes": [
            "Copper ions"
        ],
        "Ligands": [
            "2,3,6,7,10,11-hexaiminotriphenylene"
        ],
        "Guest Molecules": [
            {
                "Molecule Name": "ammonia",
                "Molecular Size": "0.33 nm",
                "Can Pass Sieving": "Yes",
                "Mechanism": "Not Reported",
                "Other Information": {
                    "Test Conditions": "Room temperature",
                    "Threshold Pressure": "Not Applicable",
                    "Additional Info": "Cu3(HITP)2 coated IDEs reliably detected variable concentrations of ammonia at room temperature."
                }
            }
        ],
        "Sieving Mechanism": "Not Reported",
        "Separation Mechanism": "membrane-separation",
        "Experimental Validation": {
            "Method": "Chemiresistive sensing",
            "Performance Metrics": "Detection Limit: 0.5 ppm"
        },
        "Other Information": {
            "Additional Info": "Cu3(HITP)2 was utilized in chemiresistive sensors for ammonia detection."
        }
    },
    {
        "Materials Name": "Ni3(HITP)2",
        "Material Category": "MOFs",
        "Pore/Structural Features": {
            "Pore Size": "Not Reported",
            "Structure Type": "2D conductive layers"
        },
        "Topology": "Not Reported",
        "Metal Nodes": [
            "Nickel ions"
        ],
        "Ligands": [
            "2,3,6,7,10,11-hexaiminotriphenylene"
        ],
        "Guest Molecules": [
            {
                "Molecule Name": "ammonia",
                "Molecular Size": "0.33 nm",
                "Can Pass Sieving": "No",
                "Mechanism": "Not Reported",
                "Other Information": {
                    "Test Conditions": "Room temperature",
                    "Threshold Pressure": "Not Applicable",
                    "Additional Info": "Ni3(HITP)2 coated sensors displayed no response to ammonia."
                }
            }
        ],
        "Sieving Mechanism": "Not Reported",
        "Separation Mechanism": "membrane-separation",
        "Experimental Validation": {
            "Method": "Chemiresistive sensing",
            "Performance Metrics": "Not Reported"
        },
        "Other Information": {
            "Additional Info": "Ni3(HITP)2 was synthesized as an isostructural MOF featuring Ni centers instead of Cu for chemiresistive sensors."
        }
    },
    {
        "Materials Name": "Cu-TCPP/Cu-HHTP",
        "Material Category": "MOF composite",
        "Pore/Structural Features": {
            "Pore Size": "Not Reported",
            "Structure Type": "Not Reported"
        },
        "Topology": "Not Reported",
        "Metal Nodes": [
            "Copper ions"
        ],
        "Ligands": [
            "Tetrakis(4-carboxyphenyl)porphyrin",
            "2,3,6,7,10,11-hexahydroxytriphenylene"
        ],
        "Guest Molecules": [
            {
                "Molecule Name": "ammonia",
                "Molecular Size": "0.33 nm",
                "Can Pass Sieving": "No",
                "Mechanism": "Size exclusion at sub-nanometer scale",
                "Other Information": {
                    "Test Conditions": "Room temperature",
                    "Threshold Pressure": "Not Applicable",
                    "Additional Info": "The Cu-TCPP layer selectively captured ammonia molecules while allowing benzene to pass through, leading to enhanced selectivity toward benzene over NH3."
                }
            },
            {
                "Molecule Name": "benzene",
                "Molecular Size": "0.585 nm",
                "Can Pass Sieving": "Yes",
                "Mechanism": "Size exclusion at sub-nanometer scale",
                "Other Information": {
                    "Test Conditions": "Room temperature",
                    "Threshold Pressure": "Not Applicable",
                    "Additional Info": "The Cu-TCPP layer selectively captured ammonia molecules while allowing benzene to pass through, leading to successful detection of benzene with enhanced selectivity."
                }
            }
        ],
        "Sieving Mechanism": "Size exclusion at sub-nanometer scale",
        "Separation Mechanism": "molecular-sieving",
        "Experimental Validation": {
            "Method": "Chemiresistive sensing",
            "Performance Metrics": "Enhanced selectivity toward benzene over NH3"
        },
        "Other Information": {
            "Additional Info": "Cu-HHTP acted as the sensing material, whereas Cu-TCPP acted as the molecular sieving layer."
        }
    }
]

File: Information Json/10.1021-acssuschemeng.0c05155_1747625285029910_10.1021@acssuschemeng.0c05155.json
[
    {
        "Materials Name": "UiO-66(Ti56)",
        "Material Category": "MOFs",
        "Pore/Structural Features": {
            "Pore Size": "Not Reported",
            "Structure Type": "Not Reported"
        },
        "Topology": "Not Reported",
        "Metal Nodes": [
            "Zr4+",
            "Ti4+"
        ],
        "Ligands": [
            "terephthalic acid"
        ],
        "Guest Molecules": [
            {
                "Molecule Name": "carbon dioxide",
                "Molecular Size": "3.3 Å",
                "Can Pass Sieving": "Yes",
                "Mechanism": "Chemical adsorption via open metal sites",
                "Other Information": {
                    "Test Conditions": "273 K, 1 bar",
                    "Threshold Pressure": "Not Applicable",
                    "Additional Info": "Increased CO2 uptake attributed to smaller pore size and enhanced adsorption enthalpy."
                }
            }
        ],
        "Sieving Mechanism": "Not Reported",
        "Separation Mechanism": "Other",
        "Experimental Validation": {
            "Method": "CO2 adsorption experiments",
            "Performance Metrics": "CO2 uptake: 4.00 mmol/g at 273 K and 1 bar; Qst: 37.3 kJ/mol"
        },
        "Other Information": {
            "Additional Info": "The material shows improved CO2 affinity due to Ti(IV) incorporation."
        }
    },
    {
        "Materials Name": "NJU-Bai3",
        "Material Category": "MOFs",
        "Pore/Structural Features": {
            "Pore Size": "11.1-15.2 Å",
            "Structure Type": "Not Reported"
        },
        "Topology": "Not Reported",
        "Metal Nodes": [
            "Cu2+"
        ],
        "Ligands": [
            "5-(4-carboxy-benzoylamino)-isophthalic acid"
        ],
        "Guest Molecules": [
            {
                "Molecule Name": "carbon dioxide",
                "Molecular Size": "3.3 Å",
                "Can Pass Sieving": "Yes",
                "Mechanism": "Chemical adsorption via open metal sites and ligand interaction",
                "Other Information": {
                    "Test Conditions": "273 K, 1 bar",
                    "Threshold Pressure": "Not Applicable",
                    "Additional Info": "High CO2 uptake due to optimized pore size and chemical interactions."
                }
            }
        ],
        "Sieving Mechanism": "Not Reported",
        "Separation Mechanism": "Other",
        "Experimental Validation": {
            "Method": "CO2 adsorption experiments",
            "Performance Metrics": "CO2 uptake: 6.21 mmol/g at 273 K and 1 bar; Qst: 36.5 kJ/mol"
        },
        "Other Information": {
            "Additional Info": "Framework features amide groups enhancing CO2 affinity."
        }
    },
    {
        "Materials Name": "HNUST-1",
        "Material Category": "MOFs",
        "Pore/Structural Features": {
            "Pore Size": "6 × 8 Å",
            "Structure Type": "Not Reported"
        },
        "Topology": "Not Reported",
        "Metal Nodes": [
            "Cu2+"
        ],
        "Ligands": [
            "bis(3,5-dicarboxyphenyl)terephthalamide"
        ],
        "Guest Molecules": [
            {
                "Molecule Name": "carbon dioxide",
                "Molecular Size": "3.3 Å",
                "Can Pass Sieving": "Yes",
                "Mechanism": "Chemical adsorption via open metal sites and ligand interaction",
                "Other Information": {
                    "Test Conditions": "273 K, 1 bar",
                    "Threshold Pressure": "Not Applicable",
                    "Additional Info": "Higher CO2 uptake compared to NJU-Bai3 due to smaller pore sizes."
                }
            }
        ],
        "Sieving Mechanism": "Not Reported",
        "Separation Mechanism": "Other",
        "Experimental Validation": {
            "Method": "CO2 adsorption experiments",
            "Performance Metrics": "CO2 uptake: 6.98 mmol/g at 273 K and 1 bar; Qst: 31.2 kJ/mol"
        },
        "Other Information": {
            "Additional Info": "Replacement of benzamide with acetylene in the ligand structure improves performance."
        }
    },
    {
        "Materials Name": "SNU-71",
        "Material Category": "MOFs",
        "Pore/Structural Features": {
            "Pore Size": "2.5 × 2.5 Å",
            "Structure Type": "Not Reported"
        },
        "Topology": "Not Reported",
        "Metal Nodes": [
            "Zn2+"
        ],
        "Ligands": [
            "4-(2-carboxyethyl)-benzoic acid"
        ],
        "Guest Molecules": [
            {
                "Molecule Name": "carbon dioxide",
                "Molecular Size": "3.3 Å",
                "Can Pass Sieving": "Yes",
                "Mechanism": "Size exclusion at sub-nanometer scale",
                "Other Information": {
                    "Test Conditions": "298 K, 1 bar",
                    "Threshold Pressure": "Not Applicable",
                    "Additional Info": "Smaller pore size leads to higher CO2 uptake compared to SNU-70."
                }
            }
        ],
        "Sieving Mechanism": "Not Reported",
        "Separation Mechanism": "molecular-sieving",
        "Experimental Validation": {
            "Method": "CO2 adsorption experiments",
            "Performance Metrics": "CO2 uptake: 1.05 mmol/g at 298 K and 1 bar; Qst: 17.8 kJ/mol"
        },
        "Other Information": {
            "Additional Info": "Interpenetration decreases BET surface area but enhances CO2 affinity."
        }
    },
    {
        "Materials Name": "SIFSIX-2-Cu-i",
        "Material Category": "MOFs",
        "Pore/Structural Features": {
            "Pore Size": "5.15 Å",
            "Structure Type": "Not Reported"
        },
        "Topology": "Not Reported",
        "Metal Nodes": [
            "Cu2+"
        ],
        "Ligands": [
            "4,4'-dipyridylacetylene"
        ],
        "Guest Molecules": [
            {
                "Molecule Name": "carbon dioxide",
                "Molecular Size": "3.3 Å",
                "Can Pass Sieving": "Yes",
                "Mechanism": "Chemical adsorption via SiF62- pillars",
                "Other Information": {
                    "Test Conditions": "298 K, 1 bar",
                    "Threshold Pressure": "Not Applicable",
                    "Additional Info": "Doubly interpenetrated structure enhances CO2 adsorption."
                }
            }
        ],
        "Sieving Mechanism": "Not Reported",
        "Separation Mechanism": "Other",
        "Experimental Validation": {
            "Method": "CO2 adsorption experiments",
            "Performance Metrics": "CO2 uptake: 5.41 mmol/g at 298 K and 1 bar; Qst: 31.9 kJ/mol"
        },
        "Other Information": {
            "Additional Info": "Interpenetration increases CO2 affinity despite reduced BET surface area."
        }
    },
    {
        "Materials Name": "FJU-90",
        "Material Category": "MOFs",
        "Pore/Structural Features": {
            "Pore Size": "5.4 × 5.1 Å2",
            "Structure Type": "cylindrical channels"
        },
        "Topology": "Not Reported",
        "Metal Nodes": [
            "Co2+"
        ],
        "Ligands": [
            "4-(4H-1,2,4-triazol-4-yl)benzoic acid",
            "1,2,4-triazolate"
        ],
        "Guest Molecules": [
            {
                "Molecule Name": "carbon dioxide",
                "Molecular Size": "3.3 Å",
                "Can Pass Sieving": "Yes",
                "Mechanism": "Chemical adsorption via polar groups and pore partitioning",
                "Other Information": {
                    "Test Conditions": "298 K, 1 bar",
                    "Threshold Pressure": "Not Applicable",
                    "Additional Info": "Pore space partitioning enhances CO2 uptake and selectivity."
                }
            }
        ],
        "Sieving Mechanism": "Not Reported",
        "Separation Mechanism": "Other",
        "Experimental Validation": {
            "Method": "CO2 adsorption experiments",
            "Performance Metrics": "CO2 uptake: 4.60 mmol/g at 298 K and 1 bar; Qst: 20.7 kJ/mol"
        },
        "Other Information": {
            "Additional Info": "Tripp ligand divides channel space for better CO2 capture."
        }
    },
    {
        "Materials Name": "HS-1",
        "Material Category": "MOF composite",
        "Pore/Structural Features": {
            "Pore Size": "Not Reported",
            "Structure Type": "Not Reported"
        },
        "Topology": "Not Reported",
        "Metal Nodes": [
            "Cu2+"
        ],
        "Ligands": [
            "benzene-1,3,5-tricarboxylate acid"
        ],
        "Guest Molecules": [
            {
                "Molecule Name": "carbon dioxide",
                "Molecular Size": "3.3 Å",
                "Can Pass Sieving": "Yes",
                "Mechanism": "Chemical adsorption via open metal sites",
                "Other Information": {
                    "Test Conditions": "298 K, 1 bar",
                    "Threshold Pressure": "Not Applicable",
                    "Additional Info": "Hybrid structure increases CO2 uptake significantly."
                }
            }
        ],
        "Sieving Mechanism": "Not Reported",
        "Separation Mechanism": "Other",
        "Experimental Validation": {
            "Method": "CO2 adsorption experiments",
            "Performance Metrics": "CO2 uptake: 4.82 mmol/g at 298 K and 1 bar; Qst: 46.0 kJ/mol"
        },
        "Other Information": {
            "Additional Info": "Incorporation into SBA-15 enhances porosity and CO2 adsorption."
        }
    },
    {
        "Materials Name": "MIL-101(Cr)@MCM-41",
        "Material Category": "MOF composite",
        "Pore/Structural Features": {
            "Pore Size": "2.1 × 1.5 nm",
            "Structure Type": "Not Reported"
        },
        "Topology": "Not Reported",
        "Metal Nodes": [
            "Cr3+"
        ],
        "Ligands": [
            "1,4-dicarboxybenzene"
        ],
        "Guest Molecules": [
            {
                "Molecule Name": "carbon dioxide",
                "Molecular Size": "3.3 Å",
                "Can Pass Sieving": "Yes",
                "Mechanism": "Chemical adsorption via open metal sites",
                "Other Information": {
                    "Test Conditions": "298 K, 1 bar",
                    "Threshold Pressure": "Not Applicable",
                    "Additional Info": "Layer-packed arrangement enhances CO2 uptake."
                }
            }
        ],
        "Sieving Mechanism": "Not Reported",
        "Separation Mechanism": "Other",
        "Experimental Validation": {
            "Method": "CO2 adsorption experiments",
            "Performance Metrics": "CO2 uptake: 2.30 mmol/g at 298 K and 1 bar; Qst: 37.0 kJ/mol"
        },
        "Other Information": {
            "Additional Info": "MCM-41 directs MIL-101(Cr) growth for improved performance."
        }
    },
    {
        "Materials Name": "DETA-Ac@MIL-101(Cr)",
        "Material Category": "MOF composite",
        "Pore/Structural Features": {
            "Pore Size": "Not Reported",
            "Structure Type": "Not Reported"
        },
        "Topology": "Not Reported",
        "Metal Nodes": [
            "Cr3+"
        ],
        "Ligands": [
            "1,4-dicarboxybenzene",
            "diethylenetriamine acetate ILs"
        ],
        "Guest Molecules": [
            {
                "Molecule Name": "carbon dioxide",
                "Molecular Size": "3.3 Å",
                "Can Pass Sieving": "Yes",
                "Mechanism": "Chemical adsorption via amine functionalization",
                "Other Information": {
                    "Test Conditions": "298 K, 1 bar",
                    "Threshold Pressure": "Not Applicable",
                    "Additional Info": "Amine-functionalized ILs enhance CO2 affinity."
                }
            }
        ],
        "Sieving Mechanism": "Not Reported",
        "Separation Mechanism": "Other",
        "Experimental Validation": {
            "Method": "CO2 adsorption experiments",
            "Performance Metrics": "CO2 uptake: 2.46 mmol/g at 298 K and 1 bar; Qst: 46.0 kJ/mol"
        },
        "Other Information": {
            "Additional Info": "Synergistic effect between active sites and framework improves CO2 capture."
        }
    },
    {
        "Materials Name": "UTSA-120",
        "Material Category": "MOFs",
        "Pore/Structural Features": {
            "Pore Size": "4.6 Å",
            "Structure Type": "Not Reported"
        },
        "Topology": "Not Reported",
        "Metal Nodes": [
            "Ni2+"
        ],
        "Ligands": [
            "3,6-di(4-pyridyl)-1,2,4,5-tetrazine"
        ],
        "Guest Molecules": [
            {
                "Molecule Name": "carbon dioxide",
                "Molecular Size": "3.3 Å",
                "Can Pass Sieving": "Yes",
                "Mechanism": "Chemical adsorption via tetrazine and SiF62- pillars",
                "Other Information": {
                    "Test Conditions": "296 K, 0.15 bar",
                    "Threshold Pressure": "Not Applicable",
                    "Additional Info": "Dual functionalities improve CO2/C2H2 separation."
                }
            }
        ],
        "Sieving Mechanism": "Not Reported",
        "Separation Mechanism": "Other",
        "Experimental Validation": {
            "Method": "Breakthrough experiment",
            "Performance Metrics": "CO2/C2H2 selectivity: 100.0 at 296 K and 1 bar"
        },
        "Other Information": {
            "Additional Info": "Optimized pore size and dual functionality achieve high selectivity."
        }
    },
    {
        "Materials Name": "ZJNU-19",
        "Material Category": "MOFs",
        "Pore/Structural Features": {
            "Pore Size": "Not Reported",
            "Structure Type": "Not Reported"
        },
        "Topology": "Not Reported",
        "Metal Nodes": [
            "Ni2+"
        ],
        "Ligands": [
            "Not Reported"
        ],
        "Guest Molecules": [
            {
                "Molecule Name": "carbon dioxide",
                "Molecular Size": "3.3 Å",
                "Can Pass Sieving": "Yes",
                "Mechanism": "Chemical adsorption via N-oxide groups",
                "Other Information": {
                    "Test Conditions": "295 K, 1 bar",
                    "Threshold Pressure": "Not Applicable",
                    "Additional Info": "N-oxide groups provide additional lone pairs for CO2 binding."
                }
            }
        ],
        "Sieving Mechanism": "Not Reported",
        "Separation Mechanism": "Other",
        "Experimental Validation": {
            "Method": "CO2 adsorption experiments",
            "Performance Metrics": "CO2 uptake: 5.12 mmol/g at 295 K and 1 bar; CO2/CH4 selectivity: 8.5"
        },
        "Other Information": {
            "Additional Info": "Enhanced CO2 selectivity over CH4 due to N-oxide modification."
        }
    },
    {
        "Materials Name": "CNT@Cu3(BTC)2",
        "Material Category": "MOF composite",
        "Pore/Structural Features": {
            "Pore Size": "Not Reported",
            "Structure Type": "Not Reported"
        },
        "Topology": "Not Reported",
        "Metal Nodes": [
            "Cu2+"
        ],
        "Ligands": [
            "benzene-1,3,5-tricarboxylate acid"
        ],
        "Guest Molecules": [
            {
                "Molecule Name": "carbon dioxide",
                "Molecular Size": "3.3 Å",
                "Can Pass Sieving": "Yes",
                "Mechanism": "Chemical adsorption via open metal sites",
                "Other Information": {
                    "Test Conditions": "298 K, 1 bar",
                    "Threshold Pressure": "Not Applicable",
                    "Additional Info": "Composite structure improves CO2/CH4 selectivity."
                }
            }
        ],
        "Sieving Mechanism": "Not Reported",
        "Separation Mechanism": "Other",
        "Experimental Validation": {
            "Method": "CO2 adsorption experiments",
            "Performance Metrics": "CO2/CH4 selectivity: 5.7 at 298 K and 1 bar"
        },
        "Other Information": {
            "Additional Info": "Extra ultramicropores generated in the interface."
        }
    },
    {
        "Materials Name": "TIFSIX-2-Cu-i",
        "Material Category": "MOFs",
        "Pore/Structural Features": {
            "Pore Size": "Not Reported",
            "Structure Type": "Not Reported"
        },
        "Topology": "Not Reported",
        "Metal Nodes": [
            "Cu2+"
        ],
        "Ligands": [
            "1,2-bis(4-pyridyl)acetylene",
            "TiF62-"
        ],
        "Guest Molecules": [
            {
                "Molecule Name": "carbon dioxide",
                "Molecular Size": "3.3 Å",
                "Can Pass Sieving": "Yes",
                "Mechanism": "Chemical adsorption via TiF62- pillars",
                "Other Information": {
                    "Test Conditions": "298 K, 0.15 bar",
                    "Threshold Pressure": "Not Applicable",
                    "Additional Info": "Coulomb potential governs selective CO2 adsorption."
                }
            }
        ],
        "Sieving Mechanism": "Not Reported",
        "Separation Mechanism": "Other",
        "Experimental Validation": {
            "Method": "GCMC simulation",
            "Performance Metrics": "CO2/C2H2 selectivity: 0.15 at 298 K and 0.15 bar"
        },
        "Other Information": {
            "Additional Info": "Reversed selectivity compared to SIFSIX-3-Ni."
        }
    },
    {
        "Materials Name": "CD-MOF-2",
        "Material Category": "MOFs",
        "Pore/Structural Features": {
            "Pore Size": "Not Reported",
            "Structure Type": "Not Reported"
        },
        "Topology": "Not Reported",
        "Metal Nodes": [
            "Rb+"
        ],
        "Ligands": [
            "cyclodextrin"
        ],
        "Guest Molecules": [
            {
                "Molecule Name": "carbon dioxide",
                "Molecular Size": "3.3 Å",
                "Can Pass Sieving": "Yes",
                "Mechanism": "Chemical adsorption via hydroxyl groups",
                "Other Information": {
                    "Test Conditions": "298 K, 1 bar",
                    "Threshold Pressure": "Not Applicable",
                    "Additional Info": "Higher basicity of RbOH enhances CO2 affinity."
                }
            }
        ],
        "Sieving Mechanism": "Not Reported",
        "Separation Mechanism": "Other",
        "Experimental Validation": {
            "Method": "CO2 adsorption experiments",
            "Performance Metrics": "CO2/C2H2 selectivity: 16.6 at 298 K and 1 bar"
        },
        "Other Information": {
            "Additional Info": "Isostructural design demonstrates tunable selectivity."
        }
    }
]
