Repository: MontageBai/Data-driven-discovery-of-metal-organic-frameworks-for-sieving-separation-of-C5-quinary-mixture-

File: Information Json/10.1021-cbe.3c00097.json
[
    {
        "Materials Name": "JNU-5-Me",
        "Material Category": "MOFs",
        "Pore/Structural Features": {
            "Pore Size": "2.5 Å (narrowest opening)",
            "Structure Type": "1D channels"
        },
        "Topology": "Not Reported",
        "Metal Nodes": [
            "Cu2+"
        ],
        "Ligands": [
            "5-(3-methyl-4H-1,2,4-triazol-4-yl)isophthalic acid"
        ],
        "Guest Molecules": [
            {
                "Molecule Name": "acetylene",
                "Molecular Size": "3.32 × 3.34 × 5.7 Å³",
                "Can Pass Sieving": "Yes",
                "Mechanism": "Gate-opening effect",
                "Other Information": {
                    "Test Conditions": "298 K, 1 bar",
                    "Threshold Pressure": "Temperature-dependent",
                    "Additional Info": "Adsorption capacity: 4.7 mmol g⁻¹ at 298 K and 1 bar; Gate-opening pressure increases with temperature."
                }
            },
            {
                "Molecule Name": "carbon dioxide",
                "Molecular Size": "3.18 × 3.33 × 5.36 Å³",
                "Can Pass Sieving": "No",
                "Mechanism": "Size exclusion",
                "Other Information": {
                    "Test Conditions": "298 K, 1 bar",
                    "Threshold Pressure": "Not Applicable",
                    "Additional Info": "Negligible adsorption: 0.25 mmol g⁻¹ at 298 K and 1 bar."
                }
            },
            {
                "Molecule Name": "ethylene",
                "Molecular Size": "3.28 × 4.18 × 4.84 Å³",
                "Can Pass Sieving": "No",
                "Mechanism": "Size exclusion",
                "Other Information": {
                    "Test Conditions": "298 K, 1 bar",
                    "Threshold Pressure": "Not Applicable",
                    "Additional Info": "Negligible adsorption: 0.54 mmol g⁻¹ at 298 K and 1 bar."
                }
            },
            {
                "Molecule Name": "ethane",
                "Molecular Size": "3.81 × 4.08 × 4.82 Å³",
                "Can Pass Sieving": "No",
                "Mechanism": "Size exclusion",
                "Other Information": {
                    "Test Conditions": "298 K, 1 bar",
                    "Threshold Pressure": "Not Applicable",
                    "Additional Info": "Negligible adsorption: 0.32 mmol g⁻¹ at 298 K and 1 bar."
                }
            }
        ],
        "Sieving Mechanism": "Gate-opening behavior exclusively toward acetylene",
        "Separation Mechanism": "molecular-sieving",
        "Experimental Validation": {
            "Method": "Breakthrough experiments, GCMC simulation, in-situ FT-IR spectroscopy",
            "Performance Metrics": "C2H2/CO2 separation factor: 3.5 for binary mixture; Captured C2H2 purity: 94.5% from quaternary mixture."
        },
        "Other Information": {
            "Additional Info": "Chemically stable due to azolate linker occupying axial positions of dicopper paddle wheels; BET surface area: 646 m² g⁻¹; Total pore volume: 0.41 cm³ g⁻¹."
        }
    }
]

File: Information Json/10.1021-cm301726k_1747623569904980_majumder2012.json
[
    {
        "Materials Name": "M-PTC MOFs",
        "Material Category": "MOFs",
        "Pore/Structural Features": {
            "Pore Size": "0.60 nm (measured, desolvated), 0.84 nm (calculated, solvated)",
            "Structure Type": "3D interconnected channels"
        },
        "Topology": "Not Reported",
        "Metal Nodes": [
            "Mg2+",
            "Ni2+",
            "Co2+",
            "Mn2+"
        ],
        "Ligands": [
            "perylene-3,4,9,10-tetracarboxylate (PTC)"
        ],
        "Guest Molecules": [
            {
                "Molecule Name": "methylene blue",
                "Molecular Size": "0.49 nm (hydrodynamic radius)",
                "Can Pass Sieving": "Yes",
                "Mechanism": "Size exclusion",
                "Other Information": {
                    "Test Conditions": "Aqueous solution, 10^-6 M dye concentration, room temperature",
                    "Threshold Pressure": "Not Applicable",
                    "Additional Info": "Absorption rate unchanged in the presence of larger dyes."
                }
            },
            {
                "Molecule Name": "methyl viologen",
                "Molecular Size": "0.43 nm (hydrodynamic radius)",
                "Can Pass Sieving": "Yes",
                "Mechanism": "Size exclusion",
                "Other Information": {
                    "Test Conditions": "Aqueous solution, 10^-6 M dye concentration, room temperature",
                    "Threshold Pressure": "Not Applicable",
                    "Additional Info": "Reaches saturation faster than methylene blue."
                }
            },
            {
                "Molecule Name": "Rhodamine B",
                "Molecular Size": "0.65 nm (hydrodynamic radius)",
                "Can Pass Sieving": "No",
                "Mechanism": "Size exclusion",
                "Other Information": {
                    "Test Conditions": "Aqueous solution, 10^-6 M dye concentration, room temperature",
                    "Threshold Pressure": "Not Applicable",
                    "Additional Info": "Excluded due to larger size compared to pore aperture."
                }
            },
            {
                "Molecule Name": "Erioglaucine",
                "Molecular Size": "Not Reported",
                "Can Pass Sieving": "No",
                "Mechanism": "Size exclusion",
                "Other Information": {
                    "Test Conditions": "Aqueous solution, room temperature",
                    "Threshold Pressure": "Not Applicable",
                    "Additional Info": "Larger dye excluded based on measured pore size."
                }
            },
            {
                "Molecule Name": "carbon dioxide",
                "Molecular Size": "Not Reported",
                "Can Pass Sieving": "Yes",
                "Mechanism": "Strong adsorption interaction",
                "Other Information": {
                    "Test Conditions": "Gas phase, 273 K, 1 bar",
                    "Threshold Pressure": "Not Applicable",
                    "Additional Info": "IAST CO2/N2 selectivity of 300 observed."
                }
            },
            {
                "Molecule Name": "hydrogen",
                "Molecular Size": "Not Reported",
                "Can Pass Sieving": "Yes",
                "Mechanism": "Strong adsorption interaction",
                "Other Information": {
                    "Test Conditions": "Gas phase, room temperature",
                    "Threshold Pressure": "Not Applicable",
                    "Additional Info": "Binding enthalpy of 10.75 kJ/mol observed."
                }
            }
        ],
        "Sieving Mechanism": "Size exclusion based on hydrodynamic radii and uniform pore size distribution.",
        "Separation Mechanism": "molecular-sieving",
        "Experimental Validation": {
            "Method": "Breakthrough experiments with aqueous dye solutions, gas adsorption isotherms, synchrotron XRD, Molecular Dynamics simulations",
            "Performance Metrics": "CO2/N2 selectivity: 300, BET surface area (predicted): 2008 m²/g for Mg-PTC, 1756 m²/g for Ni-PTC; BET surface area (measured): 223 m²/g for Ni-PTC, Binding enthalpies: CO2 - 52.5 kJ/mol, H2 - 10.75 kJ/mol"
        },
        "Other Information": {
            "Additional Info": "Structural flexibility observed upon desolvation leading to reduced experimental BET surface areas. Material synthesized in water at room temperature, scalable to multigram quantities."
        }
    }
]

File: Information Json/10.1021-jacs.8b09522_1747626474896800_a6cacaba572bb2beaebbfe9ce8286fdd.json
[
    {
        "Materials Name": "DiaMM-1",
        "Material Category": "Other",
        "Pore/Structural Features": {
            "Pore Size": "7.5 Å, 9.1 Å (cavity diameters), 8.0 Å (triangular windows)",
            "Structure Type": "3D diamondoid network"
        },
        "Topology": "Not Reported",
        "Metal Nodes": [
            "Zn4(μ4-O)6+"
        ],
        "Ligands": [
            "N,N’-di(p-tolyl)formamidine"
        ],
        "Guest Molecules": [
            {
                "Molecule Name": "hexane",
                "Molecular Size": "4.3 Å",
                "Can Pass Sieving": "Yes",
                "Mechanism": "Size exclusion at sub-nanometer scale",
                "Other Information": {
                    "Test Conditions": "293 K",
                    "Threshold Pressure": "Not Applicable",
                    "Additional Info": "Linear alkanes interact weaker with pore walls."
                }
            },
            {
                "Molecule Name": "2-methylpentane",
                "Molecular Size": "5.4 Å",
                "Can Pass Sieving": "Yes",
                "Mechanism": "Size exclusion at sub-nanometer scale",
                "Other Information": {
                    "Test Conditions": "293 K",
                    "Threshold Pressure": "Not Applicable",
                    "Additional Info": "Branched alkanes interact stronger with pore walls."
                }
            },
            {
                "Molecule Name": "3-methylpentane",
                "Molecular Size": "5.4 Å",
                "Can Pass Sieving": "Yes",
                "Mechanism": "Size exclusion at sub-nanometer scale",
                "Other Information": {
                    "Test Conditions": "293 K",
                    "Threshold Pressure": "Not Applicable",
                    "Additional Info": "Branched alkanes interact stronger with pore walls."
                }
            },
            {
                "Molecule Name": "2,3-dimethylbutane",
                "Molecular Size": "5.8 Å",
                "Can Pass Sieving": "Yes",
                "Mechanism": "Size exclusion at sub-nanometer scale",
                "Other Information": {
                    "Test Conditions": "293 K",
                    "Threshold Pressure": "Not Applicable",
                    "Additional Info": "Preferential lodging within tetrahedral cages."
                }
            },
            {
                "Molecule Name": "2,2-dimethylbutane",
                "Molecular Size": "6.3 Å",
                "Can Pass Sieving": "Yes",
                "Mechanism": "Size exclusion at sub-nanometer scale",
                "Other Information": {
                    "Test Conditions": "293 K",
                    "Threshold Pressure": "Not Applicable",
                    "Additional Info": "Preferential lodging within tetrahedral cages."
                }
            },
            {
                "Molecule Name": "benzene",
                "Molecular Size": "5.8 Å",
                "Can Pass Sieving": "Yes",
                "Mechanism": "Size exclusion at sub-nanometer scale",
                "Other Information": {
                    "Test Conditions": "293 K",
                    "Threshold Pressure": "Not Applicable",
                    "Additional Info": "Looser arrangement in pores compared to cyclohexane."
                }
            },
            {
                "Molecule Name": "cyclohexane",
                "Molecular Size": "6.2 Å",
                "Can Pass Sieving": "Yes",
                "Mechanism": "Size exclusion at sub-nanometer scale",
                "Other Information": {
                    "Test Conditions": "293 K",
                    "Threshold Pressure": "Not Applicable",
                    "Additional Info": "Stronger interaction with microporous network."
                }
            }
        ],
        "Sieving Mechanism": "Reverse hierarchical separation based on molecular size and shape",
        "Separation Mechanism": "molecular-sieving",
        "Experimental Validation": {
            "Method": "Static adsorption isotherms, variable temperature pulse gas chromatography, breakthrough experiments, computational modelling",
            "Performance Metrics": "Adsorption enthalpy: 25-46 kJ/mol, Diffusion coefficients: 1.54 × 10^-8 m²/s to 2.05 × 10^-8 m²/s at 370 K"
        },
        "Other Information": {
            "Additional Info": "Permanent porosity with 36.8% void fraction, thermal stability up to 473 K, BET surface area of 831 m²/cm³."
        }
    },
    {
        "Materials Name": "DiaMM-2",
        "Material Category": "Other",
        "Pore/Structural Features": {
            "Pore Size": "7.2 Å, 8.8 Å (cavity diameters), 8.0 Å (triangular windows)",
            "Structure Type": "3D diamondoid network"
        },
        "Topology": "Not Reported",
        "Metal Nodes": [
            "Zn4(μ4-O)6+"
        ],
        "Ligands": [
            "N,N'-bis(p-(trifluoromethyl)phenyl)formamidine"
        ],
        "Guest Molecules": [
            {
                "Molecule Name": "hexane",
                "Molecular Size": "4.3 Å",
                "Can Pass Sieving": "Yes",
                "Mechanism": "Size exclusion at sub-nanometer scale",
                "Other Information": {
                    "Test Conditions": "293 K",
                    "Threshold Pressure": "Not Applicable",
                    "Additional Info": "Linear alkanes interact weaker with pore walls."
                }
            },
            {
                "Molecule Name": "2-methylpentane",
                "Molecular Size": "5.4 Å",
                "Can Pass Sieving": "Yes",
                "Mechanism": "Size exclusion at sub-nanometer scale",
                "Other Information": {
                    "Test Conditions": "293 K",
                    "Threshold Pressure": "Not Applicable",
                    "Additional Info": "Branched alkanes interact stronger with pore walls."
                }
            },
            {
                "Molecule Name": "3-methylpentane",
                "Molecular Size": "5.4 Å",
                "Can Pass Sieving": "Yes",
                "Mechanism": "Size exclusion at sub-nanometer scale",
                "Other Information": {
                    "Test Conditions": "293 K",
                    "Threshold Pressure": "Not Applicable",
                    "Additional Info": "Branched alkanes interact stronger with pore walls."
                }
            },
            {
                "Molecule Name": "2,3-dimethylbutane",
                "Molecular Size": "5.8 Å",
                "Can Pass Sieving": "Yes",
                "Mechanism": "Size exclusion at sub-nanometer scale",
                "Other Information": {
                    "Test Conditions": "293 K",
                    "Threshold Pressure": "Not Applicable",
                    "Additional Info": "Preferential lodging within tetrahedral cages."
                }
            },
            {
                "Molecule Name": "2,2-dimethylbutane",
                "Molecular Size": "6.3 Å",
                "Can Pass Sieving": "Yes",
                "Mechanism": "Size exclusion at sub-nanometer scale",
                "Other Information": {
                    "Test Conditions": "293 K",
                    "Threshold Pressure": "Not Applicable",
                    "Additional Info": "Preferential lodging within tetrahedral cages."
                }
            },
            {
                "Molecule Name": "benzene",
                "Molecular Size": "5.8 Å",
                "Can Pass Sieving": "Yes",
                "Mechanism": "Size exclusion at sub-nanometer scale",
                "Other Information": {
                    "Test Conditions": "293 K",
                    "Threshold Pressure": "Not Applicable",
                    "Additional Info": "Looser arrangement in pores compared to cyclohexane."
                }
            },
            {
                "Molecule Name": "cyclohexane",
                "Molecular Size": "6.2 Å",
                "Can Pass Sieving": "Yes",
                "Mechanism": "Size exclusion at sub-nanometer scale",
                "Other Information": {
                    "Test Conditions": "293 K",
                    "Threshold Pressure": "Not Applicable",
                    "Additional Info": "Stronger interaction with microporous network."
                }
            }
        ],
        "Sieving Mechanism": "Reverse hierarchical separation based on molecular size and shape",
        "Separation Mechanism": "molecular-sieving",
        "Experimental Validation": {
            "Method": "Static adsorption isotherms, variable temperature pulse gas chromatography, breakthrough experiments, computational modelling",
            "Performance Metrics": "Adsorption enthalpy: 25-46 kJ/mol, Diffusion coefficients: faster than DiaMM-1, separation 6x faster than UiO-66 system"
        },
        "Other Information": {
            "Additional Info": "Permanent porosity with 35.5% void fraction, thermal stability up to 600 K, BET surface area of 904 m²/cm³."
        }
    }
]

File: Information Json/10.1021-jacs.9b04198_1747623857131395_jeong2019.json
[
    {
        "Materials Name": "UIO-66",
        "Material Category": "MOFs",
        "Pore/Structural Features": {
            "Pore Size": "0.8 nm, 1.1 nm",
            "Structure Type": "3D cages"
        },
        "Topology": "fcu",
        "Metal Nodes": [
            "Zr4+"
        ],
        "Ligands": [
            "terephthalic acid"
        ],
        "Guest Molecules": [
            {
                "Molecule Name": "calix[6]arene",
                "Molecular Size": "Not Reported",
                "Can Pass Sieving": "No",
                "Mechanism": "Size exclusion",
                "Other Information": {
                    "Test Conditions": "Not Reported",
                    "Threshold Pressure": "Not Applicable",
                    "Additional Info": "Calix[6]arene is larger than the pore openings and remains outside the grains."
                }
            },
            {
                "Molecule Name": "toluene",
                "Molecular Size": "0.59 nm",
                "Can Pass Sieving": "Yes",
                "Mechanism": "Size exclusion",
                "Other Information": {
                    "Test Conditions": "Not Reported",
                    "Threshold Pressure": "Not Applicable",
                    "Additional Info": "Toluene used as a solvent for dispersion experiments."
                }
            },
            {
                "Molecule Name": "carbon dioxide",
                "Molecular Size": "0.33 nm",
                "Can Pass Sieving": "Yes",
                "Mechanism": "Size exclusion",
                "Other Information": {
                    "Test Conditions": "273 K, 298 K",
                    "Threshold Pressure": "Not Applicable",
                    "Additional Info": "Gas uptake properties were consistent with BET surface areas."
                }
            },
            {
                "Molecule Name": "methane",
                "Molecular Size": "0.38 nm",
                "Can Pass Sieving": "Yes",
                "Mechanism": "Size exclusion",
                "Other Information": {
                    "Test Conditions": "273 K, 298 K",
                    "Threshold Pressure": "Not Applicable",
                    "Additional Info": "Gas uptake properties were consistent with BET surface areas."
                }
            },
            {
                "Molecule Name": "nitrogen",
                "Molecular Size": "0.364 nm",
                "Can Pass Sieving": "Yes",
                "Mechanism": "Size exclusion",
                "Other Information": {
                    "Test Conditions": "273 K, 298 K",
                    "Threshold Pressure": "Not Applicable",
                    "Additional Info": "Gas uptake properties were consistent with BET surface areas."
                }
            }
        ],
        "Sieving Mechanism": "Size exclusion at sub-nanometer scale",
        "Separation Mechanism": "molecular-sieving",
        "Experimental Validation": {
            "Method": "Gas adsorption isotherms, DLS, XRD, BET analysis, TEM, SEM, TGA",
            "Performance Metrics": "BET surface area: 1385 m2/g (calix[6]arene-coated), CO2/N2/CH4 gas uptake tested"
        },
        "Other Information": {
            "Additional Info": "Calix[6]arene coating preserved porosity and enhanced colloidal stability in nonpolar media like toluene."
        }
    }
]

File: Information Json/10.1021-la100635r_1747626338158560_luebbers2010.json
[
    {
        "Materials Name": "IRMOF-1",
        "Material Category": "MOFs",
        "Pore/Structural Features": {
            "Pore Size": "7.5 Å (pore openings), 15 Å (cages)",
            "Structure Type": "3D cages"
        },
        "Topology": "Not Reported",
        "Metal Nodes": [
            "Zn4O"
        ],
        "Ligands": [
            "benzene-1,4-dicarboxylic acid"
        ],
        "Guest Molecules": [
            {
                "Molecule Name": "xenon",
                "Molecular Size": "Not Reported",
                "Can Pass Sieving": "Not Reported",
                "Mechanism": "Not Reported",
                "Other Information": {
                    "Test Conditions": "Not Reported",
                    "Threshold Pressure": "Not Applicable",
                    "Additional Info": "Not Reported"
                }
            },
            {
                "Molecule Name": "oxygen",
                "Molecular Size": "Not Reported",
                "Can Pass Sieving": "Not Reported",
                "Mechanism": "Not Reported",
                "Other Information": {
                    "Test Conditions": "Not Reported",
                    "Threshold Pressure": "Not Applicable",
                    "Additional Info": "Not Reported"
                }
            },
            {
                "Molecule Name": "nitrogen",
                "Molecular Size": "0.364 nm",
                "Can Pass Sieving": "Yes",
                "Mechanism": "Size exclusion at sub-nanometer scale",
                "Other Information": {
                    "Test Conditions": "Nitrogen BET surface area measurement",
                    "Threshold Pressure": "Not Applicable",
                    "Additional Info": "Nitrogen molecules used for BET measurements accessed surfaces in IRMOF-1 sample 1 despite structural degradation."
                }
            },
            {
                "Molecule Name": "carbon dioxide",
                "Molecular Size": "Not Reported",
                "Can Pass Sieving": "Not Reported",
                "Mechanism": "Not Reported",
                "Other Information": {
                    "Test Conditions": "Not Reported",
                    "Threshold Pressure": "Not Applicable",
                    "Additional Info": "Not Reported"
                }
            },
            {
                "Molecule Name": "benzene",
                "Molecular Size": "0.585 nm",
                "Can Pass Sieving": "Yes",
                "Mechanism": "Dispersive interactions dominate",
                "Other Information": {
                    "Test Conditions": "200 °C, IGC",
                    "Threshold Pressure": "Not Applicable",
                    "Additional Info": "Benzene lies on the nonpolar fit line, indicating primarily dispersive interactions."
                }
            },
            {
                "Molecule Name": "toluene",
                "Molecular Size": "0.600 nm",
                "Can Pass Sieving": "Yes",
                "Mechanism": "Dispersive interactions dominate",
                "Other Information": {
                    "Test Conditions": "200 °C, IGC",
                    "Threshold Pressure": "Not Applicable",
                    "Additional Info": "Toluene lies on the nonpolar fit line, indicating primarily dispersive interactions."
                }
            },
            {
                "Molecule Name": "ethylbenzene",
                "Molecular Size": "0.615 nm",
                "Can Pass Sieving": "Yes",
                "Mechanism": "Dispersive interactions dominate",
                "Other Information": {
                    "Test Conditions": "200 °C, IGC",
                    "Threshold Pressure": "Not Applicable",
                    "Additional Info": "Ethylbenzene lies on the nonpolar fit line, indicating primarily dispersive interactions."
                }
            },
            {
                "Molecule Name": "n-propylbenzene",
                "Molecular Size": "Not Reported",
                "Can Pass Sieving": "Yes",
                "Mechanism": "Dispersive interactions dominate",
                "Other Information": {
                    "Test Conditions": "200 °C, IGC",
                    "Threshold Pressure": "Not Applicable",
                    "Additional Info": "n-Propylbenzene lies on the nonpolar fit line, indicating primarily dispersive interactions."
                }
            },
            {
                "Molecule Name": "n-butylbenzene",
                "Molecular Size": "Not Reported",
                "Can Pass Sieving": "Yes",
                "Mechanism": "Dispersive interactions dominate",
                "Other Information": {
                    "Test Conditions": "200 °C, IGC",
                    "Threshold Pressure": "Not Applicable",
                    "Additional Info": "n-Butylbenzene lies on the nonpolar fit line, indicating primarily dispersive interactions."
                }
            },
            {
                "Molecule Name": "p-xylene",
                "Molecular Size": "0.595 nm",
                "Can Pass Sieving": "Yes",
                "Mechanism": "Dispersive interactions dominate",
                "Other Information": {
                    "Test Conditions": "200 °C, IGC",
                    "Threshold Pressure": "Not Applicable",
                    "Additional Info": "p-Xylene is slightly offset from the nonpolar line, suggesting some specific interactions."
                }
            },
            {
                "Molecule Name": "1,2,4-trimethylbenzene",
                "Molecular Size": "Not Reported",
                "Can Pass Sieving": "Yes",
                "Mechanism": "Dispersive interactions dominate",
                "Other Information": {
                    "Test Conditions": "200 °C, IGC",
                    "Threshold Pressure": "Not Applicable",
                    "Additional Info": "1,2,4-Trimethylbenzene lies on the nonpolar fit line, indicating primarily dispersive interactions."
                }
            },
            {
                "Molecule Name": "diethyl ether",
                "Molecular Size": "Not Reported",
                "Can Pass Sieving": "Yes",
                "Mechanism": "Hydrogen bond basicity dominates",
                "Other Information": {
                    "Test Conditions": "200 °C, IGC",
                    "Threshold Pressure": "Not Applicable",
                    "Additional Info": "Diethyl ether shows significant offset from the nonpolar line due to hydrogen bond basicity."
                }
            },
            {
                "Molecule Name": "ethyl acetate",
                "Molecular Size": "Not Reported",
                "Can Pass Sieving": "Yes",
                "Mechanism": "Hydrogen bond basicity dominates",
                "Other Information": {
                    "Test Conditions": "200 °C, IGC",
                    "Threshold Pressure": "Not Applicable",
                    "Additional Info": "Ethyl acetate shows significant offset from the nonpolar line due to hydrogen bond basicity."
                }
            },
            {
                "Molecule Name": "acetone",
                "Molecular Size": "0.430 nm",
                "Can Pass Sieving": "Yes",
                "Mechanism": "Hydrogen bond basicity dominates",
                "Other Information": {
                    "Test Conditions": "200 °C, IGC",
                    "Threshold Pressure": "Not Applicable",
                    "Additional Info": "Acetone shows significant offset from the nonpolar line due to hydrogen bond basicity."
                }
            },
            {
                "Molecule Name": "methyl ethyl ketone (MEK)",
                "Molecular Size": "Not Reported",
                "Can Pass Sieving": "Yes",
                "Mechanism": "Hydrogen bond basicity dominates",
                "Other Information": {
                    "Test Conditions": "200 °C, IGC",
                    "Threshold Pressure": "Not Applicable",
                    "Additional Info": "MEK shows significant offset from the nonpolar line due to hydrogen bond basicity."
                }
            },
            {
                "Molecule Name": "tetrahydrofuran (THF)",
                "Molecular Size": "Not Reported",
                "Can Pass Sieving": "Yes",
                "Mechanism": "Hydrogen bond basicity dominates",
                "Other Information": {
                    "Test Conditions": "200 °C, IGC",
                    "Threshold Pressure": "Not Applicable",
                    "Additional Info": "THF shows significant offset from the nonpolar line due to hydrogen bond basicity."
                }
            },
            {
                "Molecule Name": "methane",
                "Molecular Size": "0.38 nm",
                "Can Pass Sieving": "Yes",
                "Mechanism": "Size exclusion at sub-nanometer scale",
                "Other Information": {
                    "Test Conditions": "IGC setup dead volume determination",
                    "Threshold Pressure": "Not Applicable",
                    "Additional Info": "Methane used to determine column's dead volume."
                }
            },
            {
                "Molecule Name": "n-pentane",
                "Molecular Size": "0.43 nm",
                "Can Pass Sieving": "Yes",
                "Mechanism": "Dispersive interactions dominate",
                "Other Information": {
                    "Test Conditions": "200 °C, IGC",
                    "Threshold Pressure": "Not Applicable",
                    "Additional Info": "n-Pentane lies on the nonpolar fit line, indicating primarily dispersive interactions."
                }
            },
            {
                "Molecule Name": "n-hexane",
                "Molecular Size": "0.49 nm",
                "Can Pass Sieving": "Yes",
                "Mechanism": "Dispersive interactions dominate",
                "Other Information": {
                    "Test Conditions": "200 °C, IGC",
                    "Threshold Pressure": "Not Applicable",
                    "Additional Info": "n-Hexane lies on the nonpolar fit line, indicating primarily dispersive interactions."
                }
            },
            {
                "Molecule Name": "n-heptane",
                "Molecular Size": "0.54 nm",
                "Can Pass Sieving": "Yes",
                "Mechanism": "Dispersive interactions dominate",
                "Other Information": {
                    "Test Conditions": "200 °C, IGC",
                    "Threshold Pressure": "Not Applicable",
                    "Additional Info": "n-Heptane lies on the nonpolar fit line, indicating primarily dispersive interactions."
                }
            },
            {
                "Molecule Name": "n-octane",
                "Molecular Size": "0.59 nm",
                "Can Pass Sieving": "Yes",
                "Mechanism": "Dispersive interactions dominate",
                "Other Information": {
                    "Test Conditions": "200 °C, IGC",
                    "Threshold Pressure": "Not Applicable",
                    "Additional Info": "n-Octane lies on the nonpolar fit line, indicating primarily dispersive interactions."
                }
            },
            {
                "Molecule Name": "n-nonane",
                "Molecular Size": "0.64 nm",
                "Can Pass Sieving": "Yes",
                "Mechanism": "Dispersive interactions dominate",
                "Other Information": {
                    "Test Conditions": "200 °C, IGC",
                    "Threshold Pressure": "Not Applicable",
                    "Additional Info": "n-Nonane lies on the nonpolar fit line, indicating primarily dispersive interactions."
                }
            },
            {
                "Molecule Name": "n-decane",
                "Molecular Size": "0.69 nm",
                "Can Pass Sieving": "Yes",
                "Mechanism": "Dispersive interactions dominate",
                "Other Information": {
                    "Test Conditions": "200 °C, IGC",
                    "Threshold Pressure": "Not Applicable",
                    "Additional Info": "n-Decane lies on the nonpolar fit line, indicating primarily dispersive interactions."
                }
            }
        ],
        "Sieving Mechanism": "Size exclusion at sub-nanometer scale and steric hindrance for larger aromatics",
        "Separation Mechanism": "Other",
        "Experimental Validation": {
            "Method": "Inverse Gas Chromatography (IGC)",
            "Performance Metrics": "Henry’s constants, differential enthalpies, and free energies of adsorption measured for over 30 VOCs."
        },
        "Other Information": {
            "Additional Info": "Adsorption thermodynamics were determined via van’t Hoff plots. Abraham LFER model applied to correlate specific interactions."
        }
    }
]

File: Information Json/10.1021_acsmaterialslett.4c00113.json
[
    {
        "MOF Name": "HIAM-318",
        "Material Category": "MOFs",
        "Pore/Structural Features": {
            "Pore Size": "5.4 Å",
            "Structure Type": "One-dimensional (1D) channels within a three-dimensional (3D) framework"
        },
        "Topology": "bnn",
        "Metal Nodes": [
            "Y3+"
        ],
        "Ligands": [
            "BTB3- (1,3,5-tri(4-carboxyphenyl)benzene)"
        ],
        "Guest Molecules": [
            {
                "Molecule Name": "n-hexane (nHEX)",
                "Molecular Size": "Not Reported",
                "Can Pass Sieving": "Yes",
                "Mechanism": "Size exclusion, passes readily due to optimal pore size and low energy barrier",
                "Other Information": {
                    "Test Conditions": "30 °C, multicomponent column breakthrough",
                    "Threshold Pressure": "Not Applicable",
                    "Additional Info": "Adsorbed and retained for 51 min in ternary mixture."
                }
            },
            {
                "Molecule Name": "3-methylpentane (3MP)",
                "Molecular Size": "5.5 Å",
                "Can Pass Sieving": "Yes",
                "Mechanism": "Size exclusion, passes readily due to optimal pore size and low energy barrier",
                "Other Information": {
                    "Test Conditions": "30 °C, multicomponent column breakthrough",
                    "Threshold Pressure": "Not Applicable",
                    "Additional Info": "Adsorbed and retained for 38 min in ternary mixture."
                }
            },
            {
                "Molecule Name": "2,2-dimethylbutane (22DMB)",
                "Molecular Size": "Not Reported",
                "Can Pass Sieving": "No",
                "Mechanism": "Size exclusion, blocked by high energy barrier at pore entrance",
                "Other Information": {
                    "Test Conditions": "30 °C, multicomponent column breakthrough",
                    "Threshold Pressure": "Not Applicable",
                    "Additional Info": "Barely accommodated; negligible uptake and eluted immediately without retention."
                }
            }
        ],
        "Sieving Mechanism": "Size-exclusion-based molecular sieving via optimal pore aperture",
        "Experimental Validation": {
            "Method": "Single-component adsorption isotherms, Multicomponent column breakthrough measurements, DFT calculations, Computational modeling",
            "Performance Metrics": "Selective adsorption: nHEX (33.3 cm3 g-1), 3MP (30.0 cm3 g-1), 22DMB (<5 cm3 g-1) at 30°C. Breakthrough experiments show complete separation of 22DMB from nHEX and 3MP, with nHEX and 3MP subsequently separated (retention times: nHEX 51 min, 3MP 38 min). Initial eluate RON > 90."
        },
        "Other Information": {
            "Additional Info": "Facilely synthesized at 120 °C. Crystallizes in orthorhombic system with Cmcm space group. Built on {Y(COO)3}n chains. BET surface area: 599 m2 g-1, pore volume: 0.25 cm3 g-1. Stable up to 550 °C, retains crystallinity after vacuum activation at 180 °C and adsorption cycles."
        }
    }
]

File: Information Json/10.1021_ic060129v.json
[
    {
        "MOF Name": "2",
        "Material Category": "MOFs",
        "Pore/Structural Features": {
            "Pore Size": "Not Reported",
            "Structure Type": "2D (4,4) coordination layer stacking to form 1D channels"
        },
        "Topology": "Not Reported",
        "Metal Nodes": [
            "Zn2+"
        ],
        "Ligands": [
            "5-(4-pyridyl)-1,3,4-oxadiazole-2-thiol",
            "H2O"
        ],
        "Guest Molecules": [
            {
                "Molecule Name": "DMF",
                "Molecular Size": "Not Reported",
                "Can Pass Sieving": "Yes",
                "Mechanism": "Accommodated within 1D channels during synthesis",
                "Other Information": {
                    "Test Conditions": "Not Reported",
                    "Threshold Pressure": "Not Applicable",
                    "Additional Info": "Guest molecules accommodated in 1D channels, later removed to form porous material."
                }
            },
            {
                "Molecule Name": "N2",
                "Molecular Size": "3.64 Å",
                "Can Pass Sieving": "No",
                "Mechanism": "Molecular sieving/size exclusion; unable to diffuse into channels freely.",
                "Other Information": {
                    "Test Conditions": "77 K, 1 atm",
                    "Threshold Pressure": "Not Applicable",
                    "Additional Info": "Very small quantity adsorbed, only surface adsorption."
                }
            }
        ],
        "Sieving Mechanism": "Molecular sieving based on pore apertures being too small for N2 diffusion, but allowing accommodation of solvent molecules (DMF) during synthesis.",
        "Experimental Validation": {
            "Method": "Thermogravimetric analysis (TGA), X-ray powder diffraction (XRPD), Nitrogen adsorption isotherms",
            "Performance Metrics": "Weight loss of lattice DMF: 23.85% (calcd: 24.20%), BET surface area: 5.19 m2/g, Microporous volume: 1.103 × 10-3 cm3/g, Gas adsorbed N2: 22.8 mL/g at 1 atm."
        },
        "Other Information": {
            "Additional Info": "Porous host framework retained after guest exclusion. Structure stabilized by host-guest O-H…O hydrogen bonds and intralayer O-H…S interactions. Desolvated solid conforms to XRPD pattern of intact material."
        }
    },
    {
        "MOF Name": "4",
        "Material Category": "MOFs",
        "Pore/Structural Features": {
            "Pore Size": "Not Reported",
            "Structure Type": "Unprecedented 3D (3,6)-connected network with 1D channels"
        },
        "Topology": "(42.6)2(44.62.87.102)",
        "Metal Nodes": [
            "Cd2+"
        ],
        "Ligands": [
            "5-(4-pyridyl)-1,3,4-oxadiazole-2-thiol"
        ],
        "Guest Molecules": [
            {
                "Molecule Name": "CHCl3",
                "Molecular Size": "Not Reported",
                "Can Pass Sieving": "Yes",
                "Mechanism": "Accommodated within 1D channels during synthesis",
                "Other Information": {
                    "Test Conditions": "Not Reported",
                    "Threshold Pressure": "Not Applicable",
                    "Additional Info": "Guest molecules accommodated in 1D channels, later removed to form porous material. Occupies 33% (708 Å3) of unit-cell volume."
                }
            },
            {
                "Molecule Name": "N2",
                "Molecular Size": "3.64 Å",
                "Can Pass Sieving": "No",
                "Mechanism": "Molecular sieving/size exclusion; unable to diffuse into channels freely.",
                "Other Information": {
                    "Test Conditions": "77 K, 1 atm",
                    "Threshold Pressure": "Not Applicable",
                    "Additional Info": "Very small quantity adsorbed, only surface adsorption."
                }
            }
        ],
        "Sieving Mechanism": "Molecular sieving based on pore apertures being too small for N2 diffusion, but allowing accommodation of solvent molecules (CHCl3) during synthesis.",
        "Experimental Validation": {
            "Method": "Thermogravimetric analysis (TGA), X-ray powder diffraction (XRPD), Nitrogen adsorption isotherms",
            "Performance Metrics": "Weight loss of lattice chloroform: 19.59% (calcd: 20.30%), BET surface area: 3.25 m2/g, Microporous volume: 1.163 × 10-3 cm3/g, Gas adsorbed N2: 8.6 mL/g at 1 atm."
        },
        "Other Information": {
            "Additional Info": "Porous host framework retained after guest exclusion. Potentially stabilized by weak C-H…S interactions. Desolvated solid conforms to XRPD pattern of intact material."
        }
    }
]
