Repository: MontageBai/Data-driven-discovery-of-metal-organic-frameworks-for-sieving-separation-of-C5-quinary-mixture-

File: Information Json/10.1039-b712485f_1747624182915731_zou2007.json
[
    {
        "Materials Name": "[Cd3(OH)2L4(H2O)2]",
        "Material Category": "MOFs",
        "Pore/Structural Features": {
            "Pore Size": "5.5 Å (effective pore window)",
            "Structure Type": "3D network with 1D channels"
        },
        "Topology": "Not Reported",
        "Metal Nodes": [
            "Cd2+"
        ],
        "Ligands": [
            "4-aminophenyl-1H-tetrazole"
        ],
        "Guest Molecules": [
            {
                "Molecule Name": "carbon dioxide",
                "Molecular Size": "3.3 Å (kinetic diameter)",
                "Can Pass Sieving": "Yes",
                "Mechanism": "Dipole-induced dipole interactions and quadrupole moment interaction",
                "Other Information": {
                    "Test Conditions": "195 K, adsorption/desorption isotherm",
                    "Threshold Pressure": "Not Applicable",
                    "Additional Info": "Strong sorbate-sorbent interactions observed."
                }
            },
            {
                "Molecule Name": "hydrogen",
                "Molecular Size": "2.89 Å (kinetic diameter)",
                "Can Pass Sieving": "Yes",
                "Mechanism": "Physical adsorption",
                "Other Information": {
                    "Test Conditions": "77 K, adsorption/desorption isotherm",
                    "Threshold Pressure": "Not Applicable",
                    "Additional Info": "Hysteresis observed in the isotherm."
                }
            },
            {
                "Molecule Name": "nitrogen",
                "Molecular Size": "3.54 Å (kinetic diameter)",
                "Can Pass Sieving": "No",
                "Mechanism": "Prevented by strong host-guest interactions at pore windows",
                "Other Information": {
                    "Test Conditions": "77 K and 193 K, adsorption isotherm",
                    "Threshold Pressure": "Not Applicable",
                    "Additional Info": "Nitrogen molecules likely interact strongly with polar environments around metal centers, preventing further diffusion."
                }
            }
        ],
        "Sieving Mechanism": "Different nature of host-guest interactions rather than size-exclusion effect",
        "Separation Mechanism": "Other",
        "Experimental Validation": {
            "Method": "Gas sorption isotherms (CO2, H2, N2)",
            "Performance Metrics": "CO2 and H2 adsorbed, N2 not adsorbed; BET surface area: 210 m²/g (CO2), 90 m²/g (H2)"
        },
        "Other Information": {
            "Additional Info": "Framework retains stability up to 300 °C; Solvent-free form (1a) prepared by thermal treatment."
        }
    }
]

File: Information Json/10.1039-c4cc03764b_1747623604945375_bueken2014.json
[
    {
        "Materials Name": "ZrSQUA",
        "Material Category": "MOFs",
        "Pore/Structural Features": {
            "Pore Size": "2.4 Å (window size, considering Van der Waals radii), 5.6 Å (octahedral cages), 4.7 Å (tetrahedral cages)",
            "Structure Type": "3D cages"
        },
        "Topology": "fcu",
        "Metal Nodes": [
            "Zr4+"
        ],
        "Ligands": [
            "squarate (C4O4^2-)",
            "acetate"
        ],
        "Guest Molecules": [
            {
                "Molecule Name": "nitrogen",
                "Molecular Size": "3.64 Å",
                "Can Pass Sieving": "No",
                "Mechanism": "Size exclusion",
                "Other Information": {
                    "Test Conditions": "77 K, 1 bar",
                    "Threshold Pressure": "Not Applicable",
                    "Additional Info": "N2 physisorption revealed a type II isotherm, indicative of non-porous or macroporous behavior."
                }
            },
            {
                "Molecule Name": "hydrogen",
                "Molecular Size": "2.82 Å",
                "Can Pass Sieving": "Yes",
                "Mechanism": "Kinetic sieving",
                "Other Information": {
                    "Test Conditions": "77 K, 1 bar",
                    "Threshold Pressure": "Not Applicable",
                    "Additional Info": "H2 adsorption capacity was 35.6 cm³·g⁻¹ at 1 bar and 77 K, showing type I isotherm indicative of micropore filling."
                }
            }
        ],
        "Sieving Mechanism": "Defect-induced modulation of pore windows through incorporation of acetate modulator.",
        "Separation Mechanism": "molecular-sieving",
        "Experimental Validation": {
            "Method": "N2 and H2 physisorption isotherms, FTIR, TGA, 1H-NMR",
            "Performance Metrics": "H2 uptake: 35.6 cm³·g⁻¹ at 77 K and 1 bar, No N2 uptake observed"
        },
        "Other Information": {
            "Additional Info": "Incorporation of acetate modulator creates accessible microporosity in an otherwise theoretically non-porous material."
        }
    },
    {
        "Materials Name": "ZrSQUF",
        "Material Category": "MOFs",
        "Pore/Structural Features": {
            "Pore Size": "2.4 Å (window size, considering Van der Waals radii), 5.6 Å (octahedral cages), 4.7 Å (tetrahedral cages)",
            "Structure Type": "3D cages"
        },
        "Topology": "fcu",
        "Metal Nodes": [
            "Zr4+"
        ],
        "Ligands": [
            "squarate (C4O4^2-)",
            "formate"
        ],
        "Guest Molecules": [
            {
                "Molecule Name": "nitrogen",
                "Molecular Size": "3.64 Å",
                "Can Pass Sieving": "Yes",
                "Mechanism": "Kinetic sieving",
                "Other Information": {
                    "Test Conditions": "77 K, 1 bar",
                    "Threshold Pressure": "Not Applicable",
                    "Additional Info": "N2 physisorption showed a type I isotherm with micropore uptake of 40.4 cm³·g⁻¹."
                }
            },
            {
                "Molecule Name": "hydrogen",
                "Molecular Size": "2.82 Å",
                "Can Pass Sieving": "Yes",
                "Mechanism": "Kinetic sieving",
                "Other Information": {
                    "Test Conditions": "77 K, 1 bar",
                    "Threshold Pressure": "Not Applicable",
                    "Additional Info": "H2 adsorption capacity was 50.5 cm³·g⁻¹ at 1 bar and 77 K, showing type I isotherm indicative of micropore filling."
                }
            }
        ],
        "Sieving Mechanism": "Defect-induced modulation of pore windows through incorporation of formate modulator; potential tilting of cluster-bound formates acting as trapdoors to increase window size.",
        "Separation Mechanism": "molecular-sieving",
        "Experimental Validation": {
            "Method": "N2 and H2 physisorption isotherms, FTIR, TGA, 1H-NMR",
            "Performance Metrics": "N2 uptake: 40.4 cm³·g⁻¹, H2 uptake: 50.5 cm³·g⁻¹ at 77 K and 1 bar, BET surface area: 179 m²·g⁻¹"
        },
        "Other Information": {
            "Additional Info": "Formate modulator incorporation increases porosity by altering the size and shape of triangular windows while suffering less steric hindrance compared to acetate."
        }
    }
]

File: Information Json/10.1039-c4ce00181h_1747625035146718_coghlan2014.json
[
    {
        "Materials Name": "[Cu2(L)(H2O)2] 1.4DMF",
        "Material Category": "MOFs",
        "Pore/Structural Features": {
            "Pore Size": "7.9 Å (narrowest point), 13.9 by 20.2 Å (between Cu centers)",
            "Structure Type": "3D framework with diamond-shaped channels"
        },
        "Topology": "rutile-type topology",
        "Metal Nodes": [
            "Cu2+"
        ],
        "Ligands": [
            "1,1,2,2-tetrakis[4-(4-carboxyphenyl)-1H-pyrazol-1-yl]ethane"
        ],
        "Guest Molecules": [
            {
                "Molecule Name": "carbon dioxide",
                "Molecular Size": "Not Reported",
                "Can Pass Sieving": "Yes",
                "Mechanism": "Not Reported",
                "Other Information": {
                    "Test Conditions": "195 K, Not Reported",
                    "Threshold Pressure": "Not Applicable",
                    "Additional Info": "Gating behavior observed in CO2 isotherms."
                }
            },
            {
                "Molecule Name": "nitrogen",
                "Molecular Size": "Not Reported",
                "Can Pass Sieving": "Yes",
                "Mechanism": "Not Reported",
                "Other Information": {
                    "Test Conditions": "77 K, Not Reported",
                    "Threshold Pressure": "Not Applicable",
                    "Additional Info": "Gating behavior observed in N2 isotherms."
                }
            }
        ],
        "Sieving Mechanism": "Size exclusion at sub-nanometer scale",
        "Separation Mechanism": "Other",
        "Experimental Validation": {
            "Method": "Gas adsorption isotherms",
            "Performance Metrics": "BET surface area: 844.5 m² g⁻¹"
        },
        "Other Information": {
            "Additional Info": "The MOF showed appreciable affinity for CO2 at 293 K but did not exhibit molecular sieving of CO2/N2 due to larger pore sizes."
        }
    },
    {
        "Materials Name": "[Zn2(L)]·DMF",
        "Material Category": "MOFs",
        "Pore/Structural Features": {
            "Pore Size": "6.6 Å (narrowest point), 13.5 by 18.9 Å (between Zn centers)",
            "Structure Type": "3D framework with diamond-shaped channels"
        },
        "Topology": "binodal 6-connected net",
        "Metal Nodes": [
            "Zn2+"
        ],
        "Ligands": [
            "1,1,2,2-tetrakis[4-(4-carboxyphenyl)-1H-pyrazol-1-yl]ethane"
        ],
        "Guest Molecules": [
            {
                "Molecule Name": "carbon dioxide",
                "Molecular Size": "Not Reported",
                "Can Pass Sieving": "Yes",
                "Mechanism": "Not Reported",
                "Other Information": {
                    "Test Conditions": "195 K, Not Reported",
                    "Threshold Pressure": "Not Applicable",
                    "Additional Info": "Gating behavior observed in CO2 isotherms."
                }
            },
            {
                "Molecule Name": "nitrogen",
                "Molecular Size": "Not Reported",
                "Can Pass Sieving": "Yes",
                "Mechanism": "Not Reported",
                "Other Information": {
                    "Test Conditions": "77 K, Not Reported",
                    "Threshold Pressure": "Not Applicable",
                    "Additional Info": "Gating behavior observed in N2 isotherms."
                }
            }
        ],
        "Sieving Mechanism": "Size exclusion at sub-nanometer scale",
        "Separation Mechanism": "Other",
        "Experimental Validation": {
            "Method": "Gas adsorption isotherms",
            "Performance Metrics": "BET surface area: 1075.4 m² g⁻¹"
        },
        "Other Information": {
            "Additional Info": "The MOF showed the highest CO2 uptake among the materials at 293 K but did not exhibit molecular sieving of CO2/N2 due to larger pore sizes."
        }
    },
    {
        "Materials Name": "[Cd2(L)]·1.75DMF",
        "Material Category": "MOFs",
        "Pore/Structural Features": {
            "Pore Size": "6.4 Å (narrowest point), 13.7 by 19.4 Å (between Cd centers)",
            "Structure Type": "3D framework with diamond-shaped channels"
        },
        "Topology": "binodal 6-connected net",
        "Metal Nodes": [
            "Cd2+"
        ],
        "Ligands": [
            "1,1,2,2-tetrakis[4-(4-carboxyphenyl)-1H-pyrazol-1-yl]ethane"
        ],
        "Guest Molecules": [
            {
                "Molecule Name": "carbon dioxide",
                "Molecular Size": "Not Reported",
                "Can Pass Sieving": "Yes",
                "Mechanism": "Not Reported",
                "Other Information": {
                    "Test Conditions": "195 K, Not Reported",
                    "Threshold Pressure": "Not Applicable",
                    "Additional Info": "Gating behavior observed in CO2 isotherms."
                }
            },
            {
                "Molecule Name": "nitrogen",
                "Molecular Size": "Not Reported",
                "Can Pass Sieving": "Yes",
                "Mechanism": "Not Reported",
                "Other Information": {
                    "Test Conditions": "77 K, Not Reported",
                    "Threshold Pressure": "Not Applicable",
                    "Additional Info": "Gating behavior observed in N2 isotherms."
                }
            }
        ],
        "Sieving Mechanism": "Size exclusion at sub-nanometer scale",
        "Separation Mechanism": "Other",
        "Experimental Validation": {
            "Method": "Gas adsorption isotherms",
            "Performance Metrics": "BET surface area: 571.7 m² g⁻¹"
        },
        "Other Information": {
            "Additional Info": "The MOF showed good low-pressure affinity for CO2 at 293 K but did not exhibit molecular sieving of CO2/N2 due to larger pore sizes."
        }
    },
    {
        "Materials Name": "[Co2(L)(H2O)6]·DMF",
        "Material Category": "MOFs",
        "Pore/Structural Features": {
            "Pore Size": "8.5 Å (largest maximum pore diameter), 15.2 by 22.7 Å (between Co centers)",
            "Structure Type": "3D hydrogen-bonded network with diamond-shaped channels"
        },
        "Topology": "Not Reported",
        "Metal Nodes": [
            "Co2+"
        ],
        "Ligands": [
            "1,1,2,2-tetrakis[4-(4-carboxyphenyl)-1H-pyrazol-1-yl]ethane"
        ],
        "Guest Molecules": [
            {
                "Molecule Name": "carbon dioxide",
                "Molecular Size": "Not Reported",
                "Can Pass Sieving": "No",
                "Mechanism": "Not Reported",
                "Other Information": {
                    "Test Conditions": "293 K, Not Reported",
                    "Threshold Pressure": "Not Applicable",
                    "Additional Info": "Displayed little affinity for CO2 at 293 K."
                }
            },
            {
                "Molecule Name": "nitrogen",
                "Molecular Size": "Not Reported",
                "Can Pass Sieving": "No",
                "Mechanism": "Not Reported",
                "Other Information": {
                    "Test Conditions": "77 K, Not Reported",
                    "Threshold Pressure": "Not Applicable",
                    "Additional Info": "Did not display gating behavior in N2 isotherms."
                }
            }
        ],
        "Sieving Mechanism": "Not Reported",
        "Separation Mechanism": "Other",
        "Experimental Validation": {
            "Method": "Gas adsorption isotherms",
            "Performance Metrics": "BET surface area: 734.6 m² g⁻¹"
        },
        "Other Information": {
            "Additional Info": "The material remained in a 'locked' form and did not show any gating behavior or particular affinity for CO2 at 293 K despite having the highest overall uptake."
        }
    }
]

File: Information Json/10.1039-c6cc02359b_1747624144830697_chen2016.json
[
    {
        "Materials Name": "MOF 2",
        "Material Category": "MOFs",
        "Pore/Structural Features": {
            "Pore Size": "6.2 Å (length), 5.1 Å (micropores)",
            "Structure Type": "1D nanotubular channels"
        },
        "Topology": "acs",
        "Metal Nodes": [
            "Co3(μ3-OH)",
            "Co2(INT)3(H2O)2"
        ],
        "Ligands": [
            "4-(1H-tetrazol-5-yl)benzoate",
            "isonicotinate"
        ],
        "Guest Molecules": [
            {
                "Molecule Name": "carbon dioxide",
                "Molecular Size": "3.4 × 3.4 × 5.3 Å³",
                "Can Pass Sieving": "Yes",
                "Mechanism": "Size exclusion at sub-nanometer scale",
                "Other Information": {
                    "Test Conditions": "298 K, 1 bar",
                    "Threshold Pressure": "Not Applicable",
                    "Additional Info": "CO2 shows a higher uptake compared to CH4 and N2."
                }
            },
            {
                "Molecule Name": "acetylene",
                "Molecular Size": "3.4 × 3.4 × 5.5 Å³",
                "Can Pass Sieving": "Yes",
                "Mechanism": "Size exclusion at sub-nanometer scale",
                "Other Information": {
                    "Test Conditions": "298 K, 1 bar",
                    "Threshold Pressure": "Not Applicable",
                    "Additional Info": "C2H2 shows a higher uptake and binding affinity compared to CO2."
                }
            },
            {
                "Molecule Name": "methane",
                "Molecular Size": "Not Reported",
                "Can Pass Sieving": "No",
                "Mechanism": "Size exclusion at sub-nanometer scale",
                "Other Information": {
                    "Test Conditions": "298 K, 1 bar",
                    "Threshold Pressure": "Not Applicable",
                    "Additional Info": "Limited sorption observed."
                }
            },
            {
                "Molecule Name": "nitrogen",
                "Molecular Size": "Not Reported",
                "Can Pass Sieving": "No",
                "Mechanism": "Size exclusion at sub-nanometer scale",
                "Other Information": {
                    "Test Conditions": "298 K, 1 bar",
                    "Threshold Pressure": "Not Applicable",
                    "Additional Info": "Limited sorption observed."
                }
            }
        ],
        "Sieving Mechanism": "Partitioning of large hexagonal channels into smaller segments with potential for enhanced molecular sieving.",
        "Separation Mechanism": "molecular-sieving",
        "Experimental Validation": {
            "Method": "Gas adsorption studies, GCMC simulations",
            "Performance Metrics": "CO2/CH4 selectivity: 14 (50% CO2 feed), 4 (5% CO2 feed); BET surface area: 1332 m²/g; Langmuir surface area: 1584 m²/g"
        },
        "Other Information": {
            "Additional Info": "Incorporation of size-matching MBBs improves framework rigidity and gas sorption performance."
        }
    }
]

File: Information Json/10.1039-c6cc08008a_1747623951691426_li2016.json
[
    {
        "Materials Name": "CMS-PMOF-1",
        "Material Category": "Other",
        "Pore/Structural Features": {
            "Pore Size": "5.0 Å",
            "Structure Type": "Not Reported"
        },
        "Topology": "Not Reported",
        "Metal Nodes": [
            "Not Reported"
        ],
        "Ligands": [
            "Not Reported"
        ],
        "Guest Molecules": [
            {
                "Molecule Name": "n-butane",
                "Molecular Size": "4.3 Å",
                "Can Pass Sieving": "Yes",
                "Mechanism": "Kinetic sieving",
                "Other Information": {
                    "Test Conditions": "293 K, 1 bar",
                    "Threshold Pressure": "Not Applicable",
                    "Additional Info": "Fast adsorption kinetics with equilibration time of 60 s."
                }
            },
            {
                "Molecule Name": "isobutane",
                "Molecular Size": "5.0 Å",
                "Can Pass Sieving": "No",
                "Mechanism": "Size exclusion",
                "Other Information": {
                    "Test Conditions": "293 K, 1 bar",
                    "Threshold Pressure": "Not Applicable",
                    "Additional Info": "Slow adsorption-desorption kinetics; not retained in column during breakthrough test."
                }
            },
            {
                "Molecule Name": "n-pentane",
                "Molecular Size": "Not Reported",
                "Can Pass Sieving": "Yes",
                "Mechanism": "Kinetic sieving",
                "Other Information": {
                    "Test Conditions": "293 K, 1 bar",
                    "Threshold Pressure": "Not Applicable",
                    "Additional Info": "Fast adsorption kinetics with high equilibrium uptake."
                }
            },
            {
                "Molecule Name": "isopentane",
                "Molecular Size": "Not Reported",
                "Can Pass Sieving": "No",
                "Mechanism": "Size exclusion",
                "Other Information": {
                    "Test Conditions": "293 K, 1 bar",
                    "Threshold Pressure": "Not Applicable",
                    "Additional Info": "Slow adsorption kinetics; less visible hysteresis in adsorption-desorption isotherm."
                }
            }
        ],
        "Sieving Mechanism": "Size exclusion at sub-nanometer scale",
        "Separation Mechanism": "molecular-sieving",
        "Experimental Validation": {
            "Method": "Breakthrough experiment, gas adsorption isotherms",
            "Performance Metrics": "n-butane/isobutane separation; n-butane retained for 35 minutes per gram in column."
        },
        "Other Information": {
            "Additional Info": "Derived from CD-MOF-2 via carbonization and thermal treatment; BET surface area of 799 m²/g."
        }
    }
]

File: Information Json/10.1039-c7ta04015f_1747625830286654_dong2017.json
[
    {
        "Materials Name": "TR-α-PBO",
        "Material Category": "Other",
        "Pore/Structural Features": {
            "Pore Size": "0.3 to 0.4 nm and 0.7 to 0.9 nm",
            "Structure Type": "Not Reported"
        },
        "Topology": "Not Reported",
        "Metal Nodes": [],
        "Ligands": [],
        "Guest Molecules": [
            {
                "Molecule Name": "hydrogen",
                "Molecular Size": "0.289 nm",
                "Can Pass Sieving": "Yes",
                "Mechanism": "Size exclusion at sub-nanometer scale",
                "Other Information": {
                    "Test Conditions": "Not Reported",
                    "Threshold Pressure": "Not Applicable",
                    "Additional Info": "Kinetic diameter of H2 is smaller than the pore size."
                }
            },
            {
                "Molecule Name": "carbon dioxide",
                "Molecular Size": "0.33 nm",
                "Can Pass Sieving": "Yes",
                "Mechanism": "Size exclusion at sub-nanometer scale",
                "Other Information": {
                    "Test Conditions": "Not Reported",
                    "Threshold Pressure": "Not Applicable",
                    "Additional Info": "Kinetic diameter of CO2 is within the range of the pore size."
                }
            },
            {
                "Molecule Name": "oxygen",
                "Molecular Size": "0.346 nm",
                "Can Pass Sieving": "Yes",
                "Mechanism": "Size exclusion at sub-nanometer scale",
                "Other Information": {
                    "Test Conditions": "Not Reported",
                    "Threshold Pressure": "Not Applicable",
                    "Additional Info": "Kinetic diameter of O2 is within the range of the pore size."
                }
            },
            {
                "Molecule Name": "nitrogen",
                "Molecular Size": "0.364 nm",
                "Can Pass Sieving": "Yes",
                "Mechanism": "Size exclusion at sub-nanometer scale",
                "Other Information": {
                    "Test Conditions": "Not Reported",
                    "Threshold Pressure": "Not Applicable",
                    "Additional Info": "Kinetic diameter of N2 is within the range of the pore size."
                }
            },
            {
                "Molecule Name": "methane",
                "Molecular Size": "0.38 nm",
                "Can Pass Sieving": "Yes",
                "Mechanism": "Size exclusion at sub-nanometer scale",
                "Other Information": {
                    "Test Conditions": "Not Reported",
                    "Threshold Pressure": "Not Applicable",
                    "Additional Info": "Kinetic diameter of CH4 is within the range of the pore size."
                }
            }
        ],
        "Sieving Mechanism": "Size exclusion at sub-nanometer scale",
        "Separation Mechanism": "molecular-sieving",
        "Experimental Validation": {
            "Method": "Not Reported",
            "Performance Metrics": "Not Reported"
        },
        "Other Information": {
            "Additional Info": "Thermally rearranged polymers with bimodal distribution of microvoids."
        }
    },
    {
        "Materials Name": "PIM-1",
        "Material Category": "Other",
        "Pore/Structural Features": {
            "Pore Size": "Not Reported",
            "Structure Type": "Not Reported"
        },
        "Topology": "Not Reported",
        "Metal Nodes": [],
        "Ligands": [],
        "Guest Molecules": [
            {
                "Molecule Name": "hydrogen",
                "Molecular Size": "0.289 nm",
                "Can Pass Sieving": "Yes",
                "Mechanism": "Size exclusion at sub-nanometer scale",
                "Other Information": {
                    "Test Conditions": "Not Reported",
                    "Threshold Pressure": "Not Applicable",
                    "Additional Info": "PIM-1 exhibits high gas permeability, suggesting that small molecules like H2 can pass through."
                }
            },
            {
                "Molecule Name": "carbon dioxide",
                "Molecular Size": "0.33 nm",
                "Can Pass Sieving": "Yes",
                "Mechanism": "Size exclusion at sub-nanometer scale",
                "Other Information": {
                    "Test Conditions": "Not Reported",
                    "Threshold Pressure": "Not Applicable",
                    "Additional Info": "High permeability for CO2 suggests it can pass through PIM-1."
                }
            },
            {
                "Molecule Name": "oxygen",
                "Molecular Size": "0.346 nm",
                "Can Pass Sieving": "Yes",
                "Mechanism": "Size exclusion at sub-nanometer scale",
                "Other Information": {
                    "Test Conditions": "Not Reported",
                    "Threshold Pressure": "Not Applicable",
                    "Additional Info": "PIM-1 shows good permeability for O2."
                }
            },
            {
                "Molecule Name": "nitrogen",
                "Molecular Size": "0.364 nm",
                "Can Pass Sieving": "Yes",
                "Mechanism": "Size exclusion at sub-nanometer scale",
                "Other Information": {
                    "Test Conditions": "Not Reported",
                    "Threshold Pressure": "Not Applicable",
                    "Additional Info": "PIM-1 demonstrates permeability for N2."
                }
            },
            {
                "Molecule Name": "methane",
                "Molecular Size": "0.38 nm",
                "Can Pass Sieving": "Yes",
                "Mechanism": "Size exclusion at sub-nanometer scale",
                "Other Information": {
                    "Test Conditions": "Not Reported",
                    "Threshold Pressure": "Not Applicable",
                    "Additional Info": "PIM-1 allows passage of CH4 based on its permeability data."
                }
            }
        ],
        "Sieving Mechanism": "Size exclusion at sub-nanometer scale",
        "Separation Mechanism": "molecular-sieving",
        "Experimental Validation": {
            "Method": "Not Reported",
            "Performance Metrics": "CO2/N2 selectivity: ~25, H2/CO2 selectivity: ~3"
        },
        "Other Information": {
            "Additional Info": "PIM-1 shows exceptionally high BET surface area and good gas permeability."
        }
    },
    {
        "Materials Name": "ZIF-8",
        "Material Category": "MOF membrane",
        "Pore/Structural Features": {
            "Pore Size": "Not Reported",
            "Structure Type": "Not Reported"
        },
        "Topology": "Not Reported",
        "Metal Nodes": [
            "Zn2+"
        ],
        "Ligands": [
            "2-methylimidazole"
        ],
        "Guest Molecules": [
            {
                "Molecule Name": "hydrogen",
                "Molecular Size": "0.289 nm",
                "Can Pass Sieving": "Yes",
                "Mechanism": "Size exclusion at sub-nanometer scale",
                "Other Information": {
                    "Test Conditions": "Not Reported",
                    "Threshold Pressure": "Not Applicable",
                    "Additional Info": "ZIF-8 membranes have been shown to exhibit high H2 permeance."
                }
            },
            {
                "Molecule Name": "carbon dioxide",
                "Molecular Size": "0.33 nm",
                "Can Pass Sieving": "Yes",
                "Mechanism": "Size exclusion at sub-nanometer scale",
                "Other Information": {
                    "Test Conditions": "Not Reported",
                    "Threshold Pressure": "Not Applicable",
                    "Additional Info": "ZIF-8 has high selectivity for CO2 over other gases."
                }
            },
            {
                "Molecule Name": "methane",
                "Molecular Size": "0.38 nm",
                "Can Pass Sieving": "No",
                "Mechanism": "Size exclusion at sub-nanometer scale",
                "Other Information": {
                    "Test Conditions": "Not Reported",
                    "Threshold Pressure": "Not Applicable",
                    "Additional Info": "ZIF-8 selectively excludes larger molecules such as CH4."
                }
            }
        ],
        "Sieving Mechanism": "Size exclusion at sub-nanometer scale",
        "Separation Mechanism": "molecular-sieving",
        "Experimental Validation": {
            "Method": "Breakthrough experiment",
            "Performance Metrics": "H2 permeance over thousands of gas permeation units (GPUs) and H2/CO2 selectivity greater than 200"
        },
        "Other Information": {
            "Additional Info": "Synthesized using a novel interfacial microfluidic membrane processing method."
        }
    }
]

File: Information Json/10.1039-c7ta08288f_1747624958912091_tan2017.json
[
    {
        "Materials Name": "FJI-Y3",
        "Material Category": "MOFs",
        "Pore/Structural Features": {
            "Pore Size": "6.7 Å (aperture), 6-7 Å (micropore distribution)",
            "Structure Type": "3D interpenetrating framework with zeolitic GIS topology"
        },
        "Topology": "GIS",
        "Metal Nodes": [
            "In3+",
            "Cu+"
        ],
        "Ligands": [
            "2,2-bipyridine-5,5-dicarboxylic acid (H2bpydc)"
        ],
        "Guest Molecules": [
            {
                "Molecule Name": "butane",
                "Molecular Size": "Not Reported",
                "Can Pass Sieving": "Yes",
                "Mechanism": "Size exclusion",
                "Other Information": {
                    "Test Conditions": "298 K, 1 bar",
                    "Threshold Pressure": "Not Applicable",
                    "Additional Info": "n-C4H10 shows high uptake of 78.4 cm³/g."
                }
            },
            {
                "Molecule Name": "isobutane",
                "Molecular Size": "Not Reported",
                "Can Pass Sieving": "No",
                "Mechanism": "Size exclusion",
                "Other Information": {
                    "Test Conditions": "298 K, 1 bar",
                    "Threshold Pressure": "Not Applicable",
                    "Additional Info": "i-C4H10 shows low uptake compared to n-C4H10."
                }
            },
            {
                "Molecule Name": "acetylene",
                "Molecular Size": "Not Reported",
                "Can Pass Sieving": "Yes",
                "Mechanism": "Chemical π-complexation with Cu+",
                "Other Information": {
                    "Test Conditions": "298 K, 1.06 bar",
                    "Threshold Pressure": "Not Applicable",
                    "Additional Info": "C2H2 uptake is 147.8 cm³/cm³, with strong interaction due to Cu+ OMSs."
                }
            },
            {
                "Molecule Name": "methane",
                "Molecular Size": "Not Reported",
                "Can Pass Sieving": "Yes",
                "Mechanism": "Size exclusion",
                "Other Information": {
                    "Test Conditions": "298 K, 1 bar",
                    "Threshold Pressure": "Not Applicable",
                    "Additional Info": "CH4 uptake is 32.8 cm³/g, much lower than C2H2."
                }
            },
            {
                "Molecule Name": "deuterium",
                "Molecular Size": "Not Reported",
                "Can Pass Sieving": "Yes",
                "Mechanism": "Physical adsorption",
                "Other Information": {
                    "Test Conditions": "77 K, 1.06 bar",
                    "Threshold Pressure": "Not Applicable",
                    "Additional Info": "D2 uptake is 250.1 cm³/g."
                }
            },
            {
                "Molecule Name": "hydrogen",
                "Molecular Size": "Not Reported",
                "Can Pass Sieving": "Yes",
                "Mechanism": "Physical adsorption",
                "Other Information": {
                    "Test Conditions": "77 K, 1.06 bar",
                    "Threshold Pressure": "Not Applicable",
                    "Additional Info": "H2 uptake is 232.5 cm³/g."
                }
            }
        ],
        "Sieving Mechanism": "Size exclusion at sub-nanometer scale for n-C4H10/i-C4H10 separation; chemical π-complexation for C2H2/CH4 separation.",
        "Separation Mechanism": "molecular-sieving",
        "Experimental Validation": {
            "Method": "Gas sorption experiments (N2, H2, D2, C2H2, CH4, n-C4H10, i-C4H10); IAST calculations for selectivity estimation.",
            "Performance Metrics": "n-C4H10/i-C4H10 selectivity > 84; C2H2/CH4 selectivity > 41.5; BET surface area: 952 m²/g; Langmuir surface area: 1000 m²/g."
        },
        "Other Information": {
            "Additional Info": "High thermal stability up to 280 °C; Cu+ density: 1.14 Cu+/nm³; permanent porosity confirmed by N2 sorption."
        }
    }
]

File: Information Json/10.1039-c8ta08843h_1747624827748294_kim2018.json
[
    {
        "Materials Name": "UiO-66-S/Naņon hybrid",
        "Material Category": "MOF composite",
        "Pore/Structural Features": {
            "Pore Size": "11 Å, 8 Å",
            "Structure Type": "3D cages"
        },
        "Topology": "fcu",
        "Metal Nodes": [
            "Zr6O4(OH)4"
        ],
        "Ligands": [
            "1,4-benzenedicarboxylate",
            "2-sulfonyl terephthalic acid"
        ],
        "Guest Molecules": [
            {
                "Molecule Name": "long-chain polysulfides",
                "Molecular Size": "Not Reported",
                "Can Pass Sieving": "No",
                "Mechanism": "Size exclusion",
                "Other Information": {
                    "Test Conditions": "Room temperature, concentration gradient",
                    "Threshold Pressure": "Not Applicable",
                    "Additional Info": "Polysulfides are repelled due to electrostatic repulsion from sulfonic groups and size exclusion by the pore structure."
                }
            }
        ],
        "Sieving Mechanism": "Molecular sieving at sub-nanometer scale combined with electrostatic repulsion",
        "Separation Mechanism": "molecular-sieving",
        "Experimental Validation": {
            "Method": "Permeation test, GCD profiles, CV measurements",
            "Performance Metrics": "Retention of transparency over 48 hours in permeation test; discharge capacity: 1127.4 mA h g⁻¹ at 0.1C; capacity retention: 75.5% over 200 cycles"
        },
        "Other Information": {
            "Additional Info": "The UiO-66-S/Naņon hybrid-coated separator suppresses polysulfide shuttling and enhances redox kinetics of sulfur conversion."
        }
    }
]

File: Information Json/d3qm00430a.json
[
    {
        "Materials Name": "ATC-Cu",
        "Material Category": "MOFs",
        "Pore/Structural Features": {
            "Pore Size": "Not Reported",
            "Structure Type": "Not Reported"
        },
        "Topology": "Not Reported",
        "Metal Nodes": [
            "Cu2+"
        ],
        "Ligands": [
            "1,3,5,7-adamantane tetracarboxylic acid"
        ],
        "Guest Molecules": [
            {
                "Molecule Name": "methane",
                "Molecular Size": "3.758 Å",
                "Can Pass Sieving": "Yes",
                "Mechanism": "Size exclusion",
                "Other Information": {
                    "Test Conditions": "298 K, 1 bar",
                    "Threshold Pressure": "Not Applicable",
                    "Additional Info": "Pairs of open Cu sites with a Cu-Cu distance of 4.43 Å provide dual Coulombic interactions for methane."
                }
            },
            {
                "Molecule Name": "nitrogen",
                "Molecular Size": "3.64 Å",
                "Can Pass Sieving": "No",
                "Mechanism": "Size exclusion",
                "Other Information": {
                    "Test Conditions": "298 K, 1 bar",
                    "Threshold Pressure": "Not Applicable",
                    "Additional Info": "Nitrogen is excluded due to size and low affinity."
                }
            }
        ],
        "Sieving Mechanism": "Preferential adsorption via adjacent open copper sites.",
        "Separation Mechanism": "membrane-separation",
        "Experimental Validation": {
            "Method": "Breakthrough experiment",
            "Performance Metrics": "CH4/N2 selectivity: 9.7 at 298 K, 1 bar."
        },
        "Other Information": {
            "Additional Info": "High CH4 uptake capacity (2.90 mmol g-1) at 298 K, 1 bar."
        }
    },
    {
        "Materials Name": "Ni(ina)2",
        "Material Category": "MOFs",
        "Pore/Structural Features": {
            "Pore Size": "5.0 x 4.8 Å2",
            "Structure Type": "Not Reported"
        },
        "Topology": "Not Reported",
        "Metal Nodes": [
            "Ni2+"
        ],
        "Ligands": [
            "isonicotinic acid"
        ],
        "Guest Molecules": [
            {
                "Molecule Name": "methane",
                "Molecular Size": "3.758 Å",
                "Can Pass Sieving": "Yes",
                "Mechanism": "Size exclusion",
                "Other Information": {
                    "Test Conditions": "298 K, 1 bar",
                    "Threshold Pressure": "Not Applicable",
                    "Additional Info": "Good thermal and moisture stability."
                }
            },
            {
                "Molecule Name": "nitrogen",
                "Molecular Size": "3.64 Å",
                "Can Pass Sieving": "No",
                "Mechanism": "Size exclusion",
                "Other Information": {
                    "Test Conditions": "298 K, 1 bar",
                    "Threshold Pressure": "Not Applicable",
                    "Additional Info": "Lower affinity compared to methane."
                }
            }
        ],
        "Sieving Mechanism": "Optimizing pore sizes and functional sites enhances CH4/N2 separation.",
        "Separation Mechanism": "membrane-separation",
        "Experimental Validation": {
            "Method": "Single-component gas adsorption",
            "Performance Metrics": "CH4/N2 selectivity: 15.8 at 298 K, 1 bar."
        },
        "Other Information": {
            "Additional Info": "Scalable synthesis at low cost."
        }
    },
    {
        "Materials Name": "DMOF-A2",
        "Material Category": "MOFs",
        "Pore/Structural Features": {
            "Pore Size": "5.3 Å",
            "Structure Type": "1D channels"
        },
        "Topology": "Not Reported",
        "Metal Nodes": [
            "Zn2+"
        ],
        "Ligands": [
            "1,4-naphthalenedicarboxylic acid",
            "1,4-diazabicyclo[2.2.2]octane"
        ],
        "Guest Molecules": [
            {
                "Molecule Name": "methane",
                "Molecular Size": "3.758 Å",
                "Can Pass Sieving": "Yes",
                "Mechanism": "Size exclusion",
                "Other Information": {
                    "Test Conditions": "298 K, 1 bar",
                    "Threshold Pressure": "Not Applicable",
                    "Additional Info": "Hydrophobic pore space suppresses water sorption."
                }
            },
            {
                "Molecule Name": "nitrogen",
                "Molecular Size": "3.64 Å",
                "Can Pass Sieving": "No",
                "Mechanism": "Size exclusion",
                "Other Information": {
                    "Test Conditions": "298 K, 1 bar",
                    "Threshold Pressure": "Not Applicable",
                    "Additional Info": "Negligible N2 uptake under humid conditions."
                }
            }
        ],
        "Sieving Mechanism": "Hydrophobicity and pore size optimization enhance CH4/N2 separation.",
        "Separation Mechanism": "membrane-separation",
        "Experimental Validation": {
            "Method": "Breakthrough experiments",
            "Performance Metrics": "CH4/N2 selectivity: 7.2 at 298 K, 1 bar."
        },
        "Other Information": {
            "Additional Info": "Stable performance under high humidity (40% RH)."
        }
    },
    {
        "Materials Name": "MAF-92",
        "Material Category": "MOFs",
        "Pore/Structural Features": {
            "Pore Size": "1.0 x 0.8 Å2 and 2.5 x 1.0 Å2 (after guest removal)",
            "Structure Type": "Quasi-discrete pores"
        },
        "Topology": "Not Reported",
        "Metal Nodes": [
            "Zn2+"
        ],
        "Ligands": [
            "3,5-pyrazoledicarboxylic acid",
            "1,2,4-triazole"
        ],
        "Guest Molecules": [
            {
                "Molecule Name": "carbon dioxide",
                "Molecular Size": "3.3 Å",
                "Can Pass Sieving": "Yes",
                "Mechanism": "Size exclusion",
                "Other Information": {
                    "Test Conditions": "298 K, 1 bar",
                    "Threshold Pressure": "Not Applicable",
                    "Additional Info": "Adsorbs CO2 with high affinity due to strong hydrogen-bonding interactions."
                }
            },
            {
                "Molecule Name": "methane",
                "Molecular Size": "3.758 Å",
                "Can Pass Sieving": "No",
                "Mechanism": "Size exclusion",
                "Other Information": {
                    "Test Conditions": "298 K, 1 bar",
                    "Threshold Pressure": "Not Applicable",
                    "Additional Info": "Complete exclusion of CH4."
                }
            },
            {
                "Molecule Name": "nitrogen",
                "Molecular Size": "3.64 Å",
                "Can Pass Sieving": "No",
                "Mechanism": "Size exclusion",
                "Other Information": {
                    "Test Conditions": "298 K, 1 bar",
                    "Threshold Pressure": "Not Applicable",
                    "Additional Info": "Negligible N2 uptake."
                }
            }
        ],
        "Sieving Mechanism": "Controlled gating energy provides definite molecular sieve effect.",
        "Separation Mechanism": "molecular-sieving",
        "Experimental Validation": {
            "Method": "Breakthrough experiments",
            "Performance Metrics": "CO2/CH4 selectivity: 1.3 x 10^7; CO2/N2 selectivity: 41500."
        },
        "Other Information": {
            "Additional Info": "Higher gating energy in MAF-92 leads to tremendous shrinkage after guest removal."
        }
    },
    {
        "Materials Name": "UTSA-280",
        "Material Category": "MOFs",
        "Pore/Structural Features": {
            "Pore Size": "3.8 Å",
            "Structure Type": "1D channels"
        },
        "Topology": "Not Reported",
        "Metal Nodes": [
            "Ca2+"
        ],
        "Ligands": [
            "squaric acid"
        ],
        "Guest Molecules": [
            {
                "Molecule Name": "ethylene",
                "Molecular Size": "4.163 Å",
                "Can Pass Sieving": "Yes",
                "Mechanism": "Size exclusion",
                "Other Information": {
                    "Test Conditions": "298 K, 1 bar",
                    "Threshold Pressure": "Not Applicable",
                    "Additional Info": "Ethylene can diffuse into the pores."
                }
            },
            {
                "Molecule Name": "ethane",
                "Molecular Size": "4.443 Å",
                "Can Pass Sieving": "No",
                "Mechanism": "Size exclusion",
                "Other Information": {
                    "Test Conditions": "298 K, 1 bar",
                    "Threshold Pressure": "Not Applicable",
                    "Additional Info": "Blocked by pore size."
                }
            }
        ],
        "Sieving Mechanism": "Molecular sieving through precisely tuned pore size between C2H4 and C2H6.",
        "Separation Mechanism": "molecular-sieving",
        "Experimental Validation": {
            "Method": "Breakthrough experiments",
            "Performance Metrics": "C2H4/C2H6 selectivity > 10,000 at 298 K, 1 bar."
        },
        "Other Information": {
            "Additional Info": "Rigid ultramicroporous structure retains high selectivity."
        }
    },
    {
        "Materials Name": "Co-gallate",
        "Material Category": "MOFs",
        "Pore/Structural Features": {
            "Pore Size": "3.47–3.69 Å",
            "Structure Type": "3D interconnected zigzag channels"
        },
        "Topology": "Not Reported",
        "Metal Nodes": [
            "Co2+"
        ],
        "Ligands": [
            "gallate-based ligand"
        ],
        "Guest Molecules": [
            {
                "Molecule Name": "ethylene",
                "Molecular Size": "4.163 Å",
                "Can Pass Sieving": "Yes",
                "Mechanism": "Size exclusion",
                "Other Information": {
                    "Test Conditions": "298 K, 1 bar",
                    "Threshold Pressure": "Not Applicable",
                    "Additional Info": "High uptake capacity (3.37 mmol g-1)."
                }
            },
            {
                "Molecule Name": "ethane",
                "Molecular Size": "4.443 Å",
                "Can Pass Sieving": "No",
                "Mechanism": "Size exclusion",
                "Other Information": {
                    "Test Conditions": "298 K, 1 bar",
                    "Threshold Pressure": "Not Applicable",
                    "Additional Info": "Low uptake capacity (0.31 mmol g-1)."
                }
            }
        ],
        "Sieving Mechanism": "Molecular size differentiation enables selective adsorption of ethylene over ethane.",
        "Separation Mechanism": "molecular-sieving",
        "Experimental Validation": {
            "Method": "Breakthrough experiments",
            "Performance Metrics": "C2H4/C2H6 selectivity: 52 at 298 K, 1 bar."
        },
        "Other Information": {
            "Additional Info": "High BET surface area (475 m2 g-1)."
        }
    },
    {
        "Materials Name": "ZnAtzPO4",
        "Material Category": "MOFs",
        "Pore/Structural Features": {
            "Pore Size": "3.8 Å",
            "Structure Type": "Microporous framework"
        },
        "Topology": "Not Reported",
        "Metal Nodes": [
            "Zn2+"
        ],
        "Ligands": [
            "3-amino-1,2,4-triazole",
            "phosphate"
        ],
        "Guest Molecules": [
            {
                "Molecule Name": "ethylene",
                "Molecular Size": "4.163 Å",
                "Can Pass Sieving": "Yes",
                "Mechanism": "Size exclusion",
                "Other Information": {
                    "Test Conditions": "298 K, 1 bar",
                    "Threshold Pressure": "Not Applicable",
                    "Additional Info": "Faster diffusion rate compared to ethane."
                }
            },
            {
                "Molecule Name": "ethane",
                "Molecular Size": "4.443 Å",
                "Can Pass Sieving": "No",
                "Mechanism": "Size exclusion",
                "Other Information": {
                    "Test Conditions": "298 K, 1 bar",
                    "Threshold Pressure": "Not Applicable",
                    "Additional Info": "Slower diffusion rate compared to ethylene."
                }
            }
        ],
        "Sieving Mechanism": "Equilibrium-kinetic combined selectivity for C2H4 over C2H6.",
        "Separation Mechanism": "molecular-sieving",
        "Experimental Validation": {
            "Method": "Single-component gas adsorption and kinetic studies",
            "Performance Metrics": "C2H4/C2H6 selectivity: 36.6 at 298 K, 1 bar."
        },
        "Other Information": {
            "Additional Info": "Electronegative groups on narrow pore apertures enhance C2H4 interaction."
        }
    },
    {
        "Materials Name": "Cu(Qc)2",
        "Material Category": "MOFs",
        "Pore/Structural Features": {
            "Pore Size": "4.1 Å",
            "Structure Type": "1D channels"
        },
        "Topology": "Not Reported",
        "Metal Nodes": [
            "Cu2+"
        ],
        "Ligands": [
            "quinoline-5-carboxylic acid"
        ],
        "Guest Molecules": [
            {
                "Molecule Name": "ethane",
                "Molecular Size": "4.443 Å",
                "Can Pass Sieving": "Yes",
                "Mechanism": "Size exclusion",
                "Other Information": {
                    "Test Conditions": "298 K, 1 bar",
                    "Threshold Pressure": "Not Applicable",
                    "Additional Info": "Higher uptake capacity (1.85 mmol g-1)."
                }
            },
            {
                "Molecule Name": "ethylene",
                "Molecular Size": "4.163 Å",
                "Can Pass Sieving": "No",
                "Mechanism": "Size exclusion",
                "Other Information": {
                    "Test Conditions": "298 K, 1 bar",
                    "Threshold Pressure": "Not Applicable",
                    "Additional Info": "Lower uptake capacity (0.78 mmol g-1)."
                }
            }
        ],
        "Sieving Mechanism": "Enhanced C2H6/C2H4 selectivity via pore size and low-polarity aromatic surfaces.",
        "Separation Mechanism": "molecular-sieving",
        "Experimental Validation": {
            "Method": "Breakthrough experiments",
            "Performance Metrics": "C2H6/C2H4 selectivity: 3.4 at 298 K, 1 bar."
        },
        "Other Information": {
            "Additional Info": "C2H6 forms stronger C-H...π interactions than C2H4."
        }
    },
    {
        "Materials Name": "[Fe2(O2)(dobdc)]",
        "Material Category": "MOFs",
        "Pore/Structural Features": {
            "Pore Size": "Not Reported",
            "Structure Type": "1D channels"
        },
        "Topology": "Not Reported",
        "Metal Nodes": [
            "Fe2+"
        ],
        "Ligands": [
            "2,5-dioxido-1,4-benzenedicarboxylate"
        ],
        "Guest Molecules": [
            {
                "Molecule Name": "ethane",
                "Molecular Size": "4.443 Å",
                "Can Pass Sieving": "Yes",
                "Mechanism": "Size exclusion",
                "Other Information": {
                    "Test Conditions": "298 K, 1 bar",
                    "Threshold Pressure": "Not Applicable",
                    "Additional Info": "High binding enthalpy (66.8 kJ mol-1)."
                }
            },
            {
                "Molecule Name": "ethylene",
                "Molecular Size": "4.163 Å",
                "Can Pass Sieving": "No",
                "Mechanism": "Size exclusion",
                "Other Information": {
                    "Test Conditions": "298 K, 1 bar",
                    "Threshold Pressure": "Not Applicable",
                    "Additional Info": "Lower uptake capacity for C2H4."
                }
            }
        ],
        "Sieving Mechanism": "Strong non-classical C-D...O hydrogen bonding interactions favor C2H6.",
        "Separation Mechanism": "molecular-sieving",
        "Experimental Validation": {
            "Method": "Breakthrough experiments",
            "Performance Metrics": "C2H6/C2H4 selectivity: 4.4 at 298 K, 1 bar."
        },
        "Other Information": {
            "Additional Info": "Activated Fe-peroxo sites enhance selectivity."
        }
    },
    {
        "Materials Name": "SIFSIX-2-Cu-i",
        "Material Category": "MOFs",
        "Pore/Structural Features": {
            "Pore Size": "4.4 Å",
            "Structure Type": "1D channels"
        },
        "Topology": "Not Reported",
        "Metal Nodes": [
            "Cu2+"
        ],
        "Ligands": [
            "SiF62- pillars"
        ],
        "Guest Molecules": [
            {
                "Molecule Name": "acetylene",
                "Molecular Size": "3.3 Å",
                "Can Pass Sieving": "Yes",
                "Mechanism": "Size exclusion",
                "Other Information": {
                    "Test Conditions": "298 K, 1 bar",
                    "Threshold Pressure": "Not Applicable",
                    "Additional Info": "Strong hydrogen-bonding interactions with SiF62- pillars."
                }
            },
            {
                "Molecule Name": "ethylene",
                "Molecular Size": "4.163 Å",
                "Can Pass Sieving": "No",
                "Mechanism": "Size exclusion",
                "Other Information": {
                    "Test Conditions": "298 K, 1 bar",
                    "Threshold Pressure": "Not Applicable",
                    "Additional Info": "Negligible uptake capacity."
                }
            }
        ],
        "Sieving Mechanism": "Combination of optimal pore size and multiple active sites.",
        "Separation Mechanism": "molecular-sieving",
        "Experimental Validation": {
            "Method": "Breakthrough experiments",
            "Performance Metrics": "C2H2/C2H4 selectivity: 44.8 at 298 K, 1 bar."
        },
        "Other Information": {
            "Additional Info": "Two-fold interpenetrated framework enhances selectivity."
        }
    },
    {
        "Materials Name": "UTSA-200a",
        "Material Category": "MOFs",
        "Pore/Structural Features": {
            "Pore Size": "3.4 Å",
            "Structure Type": "1D channels"
        },
        "Topology": "Not Reported",
        "Metal Nodes": [
            "Zn2+"
        ],
        "Ligands": [
            "3,5-pyrazoledicarboxylic acid",
            "1,2,4-triazole"
        ],
        "Guest Molecules": [
            {
                "Molecule Name": "acetylene",
                "Molecular Size": "3.3 Å",
                "Can Pass Sieving": "Yes",
                "Mechanism": "Size exclusion",
                "Other Information": {
                    "Test Conditions": "298 K, 1 bar",
                    "Threshold Pressure": "Not Applicable",
                    "Additional Info": "High C2H2 uptake (3.65 mmol g-1)."
                }
            },
            {
                "Molecule Name": "ethylene",
                "Molecular Size": "4.163 Å",
                "Can Pass Sieving": "No",
                "Mechanism": "Size exclusion",
                "Other Information": {
                    "Test Conditions": "298 K, 1 bar",
                    "Threshold Pressure": "Not Applicable",
                    "Additional Info": "Negligible uptake capacity (<0.25 mmol g-1)."
                }
            }
        ],
        "Sieving Mechanism": "Optimized pore size falls between kinetic diameters of C2H2 and C2H4.",
        "Separation Mechanism": "molecular-sieving",
        "Experimental Validation": {
            "Method": "Breakthrough experiments",
            "Performance Metrics": "C2H2/C2H4 selectivity: 6000 at 298 K, 1 bar."
        },
        "Other Information": {
            "Additional Info": "Gate-opening pressure observed for C2H2."
        }
    },
    {
        "Materials Name": "UTSA-300a",
        "Material Category": "MOFs",
        "Pore/Structural Features": {
            "Pore Size": "3.3 Å",
            "Structure Type": "Ultramicroporous"
        },
        "Topology": "Not Reported",
        "Metal Nodes": [
            "Zn2+"
        ],
        "Ligands": [
            "4,4'-dipyridylsulfide",
            "SiF62-"
        ],
        "Guest Molecules": [
            {
                "Molecule Name": "acetylene",
                "Molecular Size": "3.3 Å",
                "Can Pass Sieving": "Yes",
                "Mechanism": "Size exclusion",
                "Other Information": {
                    "Test Conditions": "298 K, 1 bar",
                    "Threshold Pressure": "Not Applicable",
                    "Additional Info": "Large Qst value (57.6 kJ mol-1)."
                }
            },
            {
                "Molecule Name": "ethylene",
                "Molecular Size": "4.163 Å",
                "Can Pass Sieving": "No",
                "Mechanism": "Size exclusion",
                "Other Information": {
                    "Test Conditions": "298 K, 1 bar",
                    "Threshold Pressure": "Not Applicable",
                    "Additional Info": "Complete exclusion of C2H4."
                }
            }
        ],
        "Sieving Mechanism": "Selective gate opening by acetylene.",
        "Separation Mechanism": "molecular-sieving",
        "Experimental Validation": {
            "Method": "Breakthrough experiments",
            "Performance Metrics": "C2H2/C2H4 selectivity: 4 x 10^4 at 298 K, 1 bar."
        },
        "Other Information": {
            "Additional Info": "Activated structure exhibits high C2H2 uptake (3.08 mmol g-1)."
        }
    },
    {
        "Materials Name": "NCU-100a",
        "Material Category": "MOFs",
        "Pore/Structural Features": {
            "Pore Size": "1.4 x 3.0 Å2",
            "Structure Type": "Ultramicroporous"
        },
        "Topology": "Not Reported",
        "Metal Nodes": [
            "Cu2+"
        ],
        "Ligands": [
            "4,4'-dipyridylsulfide",
            "SiF62-"
        ],
        "Guest Molecules": [
            {
                "Molecule Name": "acetylene",
                "Molecular Size": "3.3 Å",
                "Can Pass Sieving": "Yes",
                "Mechanism": "Size exclusion",
                "Other Information": {
                    "Test Conditions": "298 K, 1 bar",
                    "Threshold Pressure": "Not Applicable",
                    "Additional Info": "Highest C2H2 uptake (4.57 mmol g-1)."
                }
            },
            {
                "Molecule Name": "ethylene",
                "Molecular Size": "4.163 Å",
                "Can Pass Sieving": "No",
                "Mechanism": "Size exclusion",
                "Other Information": {
                    "Test Conditions": "298 K, 1 bar",
                    "Threshold Pressure": "Not Applicable",
                    "Additional Info": "Negligible uptake capacity (0.32 mmol g-1)."
                }
            }
        ],
        "Sieving Mechanism": "Fine-tuned pore size and elongated Cu-F bonds enhance C2H2 selectivity.",
        "Separation Mechanism": "molecular-sieving",
        "Experimental Validation": {
            "Method": "Breakthrough experiments",
            "Performance Metrics": "C2H2/C2H4 selectivity: 7291 at 298 K, 1 bar."
        },
        "Other Information": {
            "Additional Info": "Isostructural framework with UTSA-300 but improved C2H2 performance."
        }
    }
]
